Repository: n000188975/2026.05.25-glass-predition-reverse-model

File: sciglass_database.csv (part 1 of 42)
source_database,source_row_id,source_glass_id,data_source,year,data_source_number,composition_original_basis,young_modulus_GPa,cte_1e-6_per_K,T_at_1E3_dPas_C,Ag2O_mass_pct,Ag2S_mass_pct,Ag2Se_mass_pct,Ag2Te_mass_pct,AgBr_mass_pct,AgCl_mass_pct,AgI_mass_pct,Ag_mass_pct,Al2O3_mass_pct,As2O3_mass_pct,As2O5_mass_pct,As2S3_mass_pct,As2Se3_mass_pct,As2Te3_mass_pct,AsI3_mass_pct,AsSe_mass_pct,As_mass_pct,B2O3_mass_pct,B2S3_mass_pct,B2Se3_mass_pct,BaBr2_mass_pct,BaCl2_mass_pct,BaF2_mass_pct,BaI2_mass_pct,BaO_mass_pct,BaS_mass_pct,BeF2_mass_pct,BeO_mass_pct,Bi2O3_mass_pct,Bi2S3_mass_pct,Bi2Se3_mass_pct,Bi2Te3_mass_pct,BiCl3_mass_pct,C_mass_pct,CaBr2_mass_pct,CaCl2_mass_pct,CaF2_mass_pct,CaO_mass_pct,CdBr2_mass_pct,CdCl2_mass_pct,CdF2_mass_pct,CdI2_mass_pct,CdO_mass_pct,Ce2O3_mass_pct,CeO2_mass_pct,Cl_mass_pct,Co2O3_mass_pct,Co3O4_mass_pct,CoO_mass_pct,Cr2O3_mass_pct,CrO3_mass_pct,Cs2O_mass_pct,CsBr_mass_pct,CsCl_mass_pct,CsF_mass_pct,CsI_mass_pct,Cu2O_mass_pct,Cu2Se_mass_pct,CuI_mass_pct,CuO_mass_pct,Cu_mass_pct,Dy2O3_mass_pct,DyF3_mass_pct,Er2O3_mass_pct,ErF3_mass_pct,Eu2O3_mass_pct,F_mass_pct,Fe2O3_mass_pct,FeO_mass_pct,Ga2O3_mass_pct,Ga2S3_mass_pct,Ga_mass_pct,Gd2O3_mass_pct,Ge2S3_mass_pct,GeI2_mass_pct,GeO2_mass_pct,GeS2_mass_pct,GeS3_mass_pct,GeS_mass_pct,GeSe2_mass_pct,GeSe3_mass_pct,GeSe_mass_pct,GeTe4_mass_pct,GeTe_mass_pct,Ge_mass_pct,H2O_mass_pct,HfF4_mass_pct,HfO2_mass_pct,Ho2O3_mass_pct,I_mass_pct,In2S3_mass_pct,InF3_mass_pct,In_mass_pct,K2O_mass_pct,KBr_mass_pct,KCl_mass_pct,KF_mass_pct,La2O3_mass_pct,Li2O_mass_pct,Li2SO4_mass_pct,Li2S_mass_pct,LiCl_mass_pct,LiF_mass_pct,Lu2O3_mass_pct,MgF2_mass_pct,MgO_mass_pct,MnF2_mass_pct,MnO2_mass_pct,MnO_mass_pct,MoO3_mass_pct,Na2O_mass_pct,Na2SO4_mass_pct,Na2S_mass_pct,NaCl_mass_pct,NaF_mass_pct,NaPO3_mass_pct,Nb2O5_mass_pct,Nd2O3_mass_pct,NdF3_mass_pct,NiO_mass_pct,O_mass_pct,P2O5_mass_pct,P2S5_mass_pct,P_mass_pct,PbBr2_mass_pct,PbCl2_mass_pct,PbF2_mass_pct,PbI2_mass_pct,PbO_mass_pct,PbSe_mass_pct,PbTe_mass_pct,Pb_mass_pct,Pr2O3_mass_pct,Rb2O_mass_pct,RbCl_mass_pct,RbF_mass_pct,Rh2O3_mass_pct,Rh_mass_pct,SO3_mass_pct,S_mass_pct,Sb2O3_mass_pct,Sb2S3_mass_pct,Sb2Se3_mass_pct,Sb2Te3_mass_pct,Sb_mass_pct,Sc2O3_mass_pct,SeO2_mass_pct,Se_mass_pct,SiO2_mass_pct,SiS2_mass_pct,Si_mass_pct,Sm2O3_mass_pct,SnCl2_mass_pct,SnF2_mass_pct,SnO2_mass_pct,SnO_mass_pct,SnS_mass_pct,SnSe2_mass_pct,SnSe_mass_pct,SnTe_mass_pct,SrO_mass_pct,Ta2O5_mass_pct,Tb2O3_mass_pct,TeO2_mass_pct,Te_mass_pct,ThF4_mass_pct,Th_mass_pct,TiO2_mass_pct,Tl2O_mass_pct,Tl2S_mass_pct,Tl2Se_mass_pct,Tl2Te_mass_pct,TlBr_mass_pct,TlCl_mass_pct,TlSe_mass_pct,Tl_mass_pct,U_mass_pct,V2O5_mass_pct,WO3_mass_pct,Y2O3_mass_pct,YF3_mass_pct,Yb2O3_mass_pct,ZnBr2_mass_pct,ZnCl2_mass_pct,ZnF2_mass_pct,ZnO_mass_pct,ZnSO4_mass_pct,ZrF4_mass_pct,ZrO2_mass_pct
SciGlass,SciGlass_000001,,,,,mol_fraction,,3.2,,0,0,0,0,0,0,0,0,0,0,0,0,0,0,0,0,0,16.95037954,0,0,0,0,0,0,0,0,0,0,0,0,0,0,0,0,0,0,0,0,0,0,0,0,0,0,0,0,0,0,0,0,0,0,0,0,0,0,0,0,0,0,0,0,0,0,0,0,0,0,0,0,0,0,0,0,0,0,0,0,0,0,0,0,0,0,0,0,0,0,0,0,0,0,0,0,0,0,0,0,0,0,0,0,0,0,0,0,0,0,0,0,5.029989054,0,0,0,0,0,0,0,0,0,0,0,0,0,0,0,0,0,0,0,0,0,0,0,0,0,0,0,0,0,0,0,0,0,0,0,0,0,78.01963141,0,0,0,0,0,0,0,0,0,0,0,0,0,0,0,0,0,0,0,0,0,0,0,0,0,0,0,0,0,0,0,0,0,0,0,0,0,0,0,0
SciGlass,SciGlass_000002,,,,,mol_fraction,,3.44,,0,0,0,0,0,0,0,0,0,0,0,0,0,0,0,0,0,23.62051899,0,0,0,0,0,0,0,0,0,0,0,0,0,0,0,0,0,0,0,0,0,0,0,0,0,0,0,0,0,0,0,0,0,0,0,0,0,0,0,0,0,0,0,0,0,0,0,0,0,0,0,0,0,0,0,0,0,0,0,0,0,0,0,0,0,0,0,0,0,0,0,0,0,0,0,0,0,0,0,0,0,0,0,0,0,0,0,0,0,0,0,0,4.982942234,0,0,0,0,0,0,0,0,0,0,0,0,0,0,0,0,0,0,0,0,0,0,0,0,0,0,0,0,0,0,0,0,0,0,0,0,0,71.39653877,0,0,0,0,0,0,0,0,0,0,0,0,0,0,0,0,0,0,0,0,0,0,0,0,0,0,0,0,0,0,0,0,0,0,0,0,0,0,0,0
SciGlass,SciGlass_000003,,,,,mol_fraction,92.69999695,3.44,,0,0,0,0,0,0,0,0,38.41218115,0,0,0,0,0,0,0,0,0,0,0,0,0,0,0,0,0,0,0,0,0,0,0,0,0,0,0,0,4.22524179,0,0,0,0,0,0,0,0,0,0,0,0,0,0,0,0,0,0,0,0,0,0,0,0,0,0,0,0,0,0,0,0,0,0,0,0,0,0,0,0,0,0,0,0,0,0,0,0,0,0,0,0,0,0,0,0,0,0,0,0,0,0,0,0,0,0,0,3.036799766,0,0,0,0,0,0,0,0,0,0,0,0,0,0,0,0,0,0,0,0,0,0,0,0,0,0,0,0,0,0,0,0,0,0,0,0,0,0,0,0,0,0,54.32577729,0,0,0,0,0,0,0,0,0,0,0,0,0,0,0,0,0,0,0,0,0,0,0,0,0,0,0,0,0,0,0,0,0,0,0,0,0,0,0,0
SciGlass,SciGlass_000004,,,,,mol_fraction,,3,,0,0,0,0,0,0,0,0,4.031754521,0,0,0,0,0,0,0,0,33.0240656,0,0,0,0,0,0,0,0,0,0,0,0,0,0,0,0,0,0,0,0,0,0,0,0,0,0,0,0,0,0,0,0,0,0,0,0,0,0,0,0,0,0,0,0,0,0,0,0,0,0,0,0,0,0,0,0,0,0,0,0,0,0,0,0,0,0,0,0,0,0,0,0,0,0,0,0,0,0,0,0,1.20047595,0,0,0,0,0,0,0,0,0,0,0,0,0,0,0,0,0,0,0,0,0,0,0,0,0,0,0,0,0,0,0,0,0,0,0,0,0,0,0,0,0,0,0,0,0,0,0,0,0,61.74370392,0,0,0,0,0,0,0,0,0,0,0,0,0,0,0,0,0,0,0,0,0,0,0,0,0,0,0,0,0,0,0,0,0,0,0,0,0,0,0,0
SciGlass,SciGlass_000005,,,,,mol_fraction,,3.24167,,0,0,0,0,0,0,0,0,0,0,0,0,0,0,0,0,0,0,0,0,0,0,0,0,0,0,0,0,0,0,0,0,0,0,0,0,0,0,0,0,0,0,0,0,0,0,0,0,0,0,0,0,0,0,0,0,0,0,0,0,0,0,0,0,0,0,0,0,0,0,0,0,0,0,0,0,0,0,0,0,0,0,0,0,0,0,0,0,0,0,0,0,0,0,0,0,0,0,0,0,0,0,0,0,0,0,0,0,0,0,0,0,0,0,0,0,0,0,0,0,0,0,0,0,0,0,0,0,69.99729622,0,0,0,0,0,0,0,0,0,0,0,0,0,0,0,0,0,0,0,20.00331472,0,0,0,0,0,0,0,0,0,0,0,0,0,0,0,0,0,0,0,0,0,0,0,0,0,0,0,0,0,0,0,0,0,0,0,0,9.999389061,0,0,0
SciGlass,SciGlass_000006,,,,,mol_fraction,,1.202,,0,0,0,0,0,0,0,0,0,0,0,0,0,0,0,0,0,0,0,0,0,0,0,0,0,0,0,0,0,0,0,0,0,0,0,0,0,0,0,0,0,0,0,0,0,0,0,0,0,0,0,0,0,0,0,0,0,0,0,0,0,0,0,0,0,0,0,0,0,0,0,0,0,0,0,0,0,0,0,0,0,0,0,0,0,0,0,0,0,0,0,0,0,0,0,0,0,0,0,0,0,0,0,0,0,0,0,0,0,0,0,0,0,0,0,0,0,0,0,0,0,0,0,0,0,0,0,0,0,0,0,0,0,0,0,0,0,0,0,0,0,0,0,0,0,0,0,0,100,0,0,0,0,0,0,0,0,0,0,0,0,0,0,0,0,0,0,0,0,0,0,0,0,0,0,0,0,0,0,0,0,0,0,0,0,0,0,0,0
SciGlass,SciGlass_000007,,,,,mol_fraction,,0.6,,0,0,0,0,0,0,0,0,0,0,0,0,0,0,0,0,0,0,0,0,0,0,0,0,0,0,0,0,0,0,0,0,0,0,0,0,0,0,0,0,0,0,0,0,0,0,0,0,0,0,0,0,0,0,0,0,0,0,0,0,0,0,0,0,0,0,0,0,0,0,0,0,0,0,0,0,0,0,0,0,0,0,0,0,0,0,0,0,0,0,0,0,0,0,0,0,0,0,0,0,0,0,0,0,0,0,0,0,0,0,0,0,0,0,0,0,0,0,0,0,0,0,0,0,0,0,0,0,0,0,0,0,0,0,0,0,0,0,0,0,0,0,0,0,0,0,0,0,100,0,0,0,0,0,0,0,0,0,0,0,0,0,0,0,0,0,0,0,0,0,0,0,0,0,0,0,0,0,0,0,0,0,0,0,0,0,0,0,0
SciGlass,SciGlass_000008,,,,,mol_fraction,,3.2,,0,0,0,0,0,0,0,0,16.39283784,0,0,0,0,0,0,0,0,0,0,0,0,0,0,0,0,0,0,0,0,0,0,0,0,0,0,0,0,0,0,0,0,0,0,0,0,0,0,0,0,0,0,0,0,0,0,0,0,0,0,0,0,0,0,0,0,0,0,0,0,0,0,0,0,0,0,0,0,0,0,0,0,0,0,0,0,0,0,0,0,0,0,0,0,0,0,0,0,0,0,0,0,0,0,0,0,0,0,0,0,0,0,0,0,0,0,0,0,0,0,0,0,0,0,0,0,0,0,0,0,0,0,0,0,0,0,0,0,0,0,0,0,0,0,0,0,0,0,0,61.82439223,0,0,0,0,0,0,0,0,0,0,0,0,0,0,0,0,0,0,0,0,0,0,0,0,0,0,0,0,0,0,21.78276994,0,0,0,0,0,0,0,0,0
SciGlass,SciGlass_000009,,,,,mol_fraction,,2.8,,0,0,0,0,0,0,0,0,20.48728185,0,0,0,0,0,0,0,0,0,0,0,0,0,0,0,0,0,0,0,0,0,0,0,0,0,0,0,0,0,0,0,0,0,0,0,0,0,0,0,0,0,0,0,0,0,0,0,0,0,0,0,0,0,0,0,0,0,0,0,0,0,0,0,0,0,0,0,0,0,0,0,0,0,0,0,0,0,0,0,0,0,0,0,0,0,0,0,0,0,0,0,0,0,0,0,0,0,0,0,0,0,0,0,0,0,0,0,0,0,0,0,0,0,0,0,0,0,0,0,0,0,0,0,0,0,0,0,0,0,0,0,0,0,0,0,0,0,0,0,64.38857431,0,0,0,0,0,0,0,0,0,0,0,0,0,0,0,0,0,0,0,0,0,0,0,0,0,0,0,0,0,0,15.12414384,0,0,0,0,0,0,0,0,0
SciGlass,SciGlass_000010,,,,,mol_fraction,,3.4,,0,0,0,0,0,0,0,0,2.492556438,0,0,0,0,0,0,0,0,12.24951061,0,0,0,0,0,0,0,0,0,0,0,0,0,0,0,0,0,0,0,0.126264729,0,0,0,0,0,0,0,0,0,0,0,0,0,0,0,0,0,0,0,0,0,0,0,0,0,0,0,0,0,0,0,0,0,0,0,0,0,0,0,0,0,0,0,0,0,0,0,0,0,0,0,0,0,0,0,0.863522111,0,0,0,0,0,0,0,0,0,0,0,0,0,0,0,0,3.399105616,0,0,0,0,0,0,0,0,0,0,0,0,0,0,0,0,0,0,0,0,0,0,0,0,0,0,0,0,0,0,0,0,0,0,0,0,0,79.84815923,0,0,0,0,0,0,0,0,0,0,0,0,0,0,0,0,0,0,0,0,0,0,0,0,0,0,0,0,0,0,0,0,0,0,0,0,1.020881261,0,0,0
SciGlass,SciGlass_000011,,,,,mol_fraction,,3.49,,0,0,0,0,0,0,0,0,2.044697748,0,0,0,0,0,0,0,0,9.203358132,0,0,0,0,0,0,0,0,0,0,0,0,0,0,0,0,0,0,0,0.143943378,0,0,0,0,0,0,0,0,0,0,0,0,0,0,0,0,0,0,0,0,0,0,0,0,0,0,0,0,0,0,0,0,0,0,0,0,0,0,0,0,0,0,0,0,0,0,0,0,0,0,0,0,0,0,0,0.952043625,0,0,0,0,0,0,0,0,0,0,0,0,0,0,0,0,3.50002089,0,0,0,0,0,0,0,0,0,0,0,0,0,0,0,0,0,0,0,0,0,0,0,0,0,0,0,0,0,0,0,0,0,0,0,0,0,80.12174202,0,0,0,0,0,0,0,0,0,0,0,0,0,0,0,0,0,0,0,0,0,0,0,0,0,0,0,0,0,0,0,0,0,0,0,0,4.034194208,0,0,0
SciGlass,SciGlass_000012,,,,,mol_fraction,,3.46,,0,0,0,0,0,0,0,0,2.202046858,0,0,0,0,0,0,0,0,13.39757153,0,0,0,0,0,0,0,0,0,0,0,0,0,0,0,0,0,0,0,0.029825521,0,0,0,0,0,0,0,0,0,0,0,0,0,0,0,0,0,0,0,0,0,0,0,0,0,0,0,0,0,0,0,0,0,0,0,0,0,0,0,0,0,0,0,0,0,0,0,0,0,0,0,0,0,0,0,0.880535654,0,0,0,0,0,0,0,0,0,0,0,0,0,0,0,0,3.316413765,0,0,0,0,0,0,0,0,0,0,0,0,0,0,0,0,0,0,0,0,0,0,0,0,0,0,0,0,0,0,0,0,0,0,0,0,0,80.14343993,0,0,0,0,0,0,0,0,0,0,0,0,0,0,0,0,0,0,0,0,0,0,0,0,0,0,0,0,0,0,0,0,0,0,0,0,0.030166744,0,0,0
SciGlass,SciGlass_000013,,,,,mol_fraction,,3.2,,0,0,0,0,0,0,0,0,18.49771697,0,0,0,0,0,0,0,0,0,0,0,0,0,0,0,0,0,0,0,0,0,0,0,0,0,0,0,0,0,0,0,0,0,0,0,0,0,0,0,0,0,0,0,0,0,0,0,0,0,0,0,0,0,0,0,0,0,0,0,0,0,0,0,0,0,0,0,0,0,0,0,0,0,0,0,0,0,0,0,0,0,0,0,0,0,0,0,0,0,0,0,0,0,0,0,0,0,0,0,0,0,0,0,0,0,0,0,0,0,0,0,0,18.46649258,0,0,0,0,0,0,0,0,0,0,0,0,0,0,0,0,0,0,0,0,0,0,0,0,0,0,24.66940777,0,0,0,0,0,0,0,0,0,0,0,0,0,0,0,0,0,0,0,0,0,0,0,0,0,0,0,0,0,0,0,0,0,0,0,0,38.36638268,0,0,0
SciGlass,SciGlass_000014,,,,,mol_fraction,72.69999695,0.41,,0,0,0,0,0,0,0,0,0,0,0,0,0,0,0,0,0,0,0,0,0,0,0,0,0,0,0,0,0,0,0,0,0,0,0,0,0,0,0,0,0,0,0,0,0,0,0,0,0,0,0,0,0,0,0,0,0,0,0,0,0,0,0,0,0,0,0,0,0,0,0,0,0,0,0,0,0,0,0,0,0,0,0,0,0,0,0,0,0,0,0,0,0,0,0,0,0,0,0,0,0,0,0,0,0,0,0,0,0,0,0,0,0,0,0,0,0,0,0,0,0,0,0,0,0,0,0,0,0,0,0,0,0,0,0,0,0,0,0,0,0,0,0,0,0,0,0,0,100,0,0,0,0,0,0,0,0,0,0,0,0,0,0,0,0,0,0,0,0,0,0,0,0,0,0,0,0,0,0,0,0,0,0,0,0,0,0,0,0
SciGlass,SciGlass_000015,,,,,mol_fraction,,3.24,,0,0,0,0,0,0,0,0,2.021375155,0,0,0,0,0,0,0,0,22.26154149,0,0,0,0,0,0,0,0,0,0,0,0,0,0,0,0,0,0,0,0,0,0,0,0,0,0,0,0,0,0,0,0,0,0,0,0,0,0,0,0,0,0,0,0,0,0,0,0,0,0,0,0,0,0,0,0,0,0,0,0,0,0,0,0,0,0,0,0,0,0,0,0,0,0,0,0,0,0,0,0,0,0,0,0,0,0,0,0,0,0,0,0,1.922364932,0,0,0,0,0,0,0,0,0,0,0,0,0,0,0,0,0,0,0,0,0,0,0,0,0,0,0,0,0,0,0,0,0,0,0,0,0,73.79471843,0,0,0,0,0,0,0,0,0,0,0,0,0,0,0,0,0,0,0,0,0,0,0,0,0,0,0,0,0,0,0,0,0,0,0,0,0,0,0,0
SciGlass,SciGlass_000016,,,,,mol_fraction,,3.47,,0,0,0,0,0,0,0,0,2.149970615,0,0,0,0,0,0,0,0,22.24275552,0,0,0,0,0,0,0,0,0,0,0,0,0,0,0,0,0,0,0,0,0,0,0,0,0,0,0,0,0,0,0,0,0,0,0,0,0,0,0,0,0,0,0,0,0,0,0,0,0,0,0,0,0,0,0,0,0,0,0,0,0,0,0,0,0,0,0,0,0,0,0,0,0,0,0,0,0,0,0,0,0,0,0,0,0,0,0,0,0,0,0,0,2.930617721,0,0,0,0,0,0,0,0,0,0,0,0,0,0,0,0,0,0,0,0,0,0,0,0,0,0,0,0,0,0,0,0,0,0,0,0,0,72.67665615,0,0,0,0,0,0,0,0,0,0,0,0,0,0,0,0,0,0,0,0,0,0,0,0,0,0,0,0,0,0,0,0,0,0,0,0,0,0,0,0
SciGlass,SciGlass_000017,,,,,mol_fraction,,3.45,,0,0,0,0,0,0,0,0,12.56584364,0,0,0,0,0,0,0,0,0,0,0,0,0,0,0,0,0,0,0,0,0,0,0,0,0,0,0,0,0,0,0,0,0,0,0,0,0,0,0,0,0,0,0,0,0,0,0,0,0,0,0,0,0,0,0,0,0,0,0,0,0,0,0,0,0,0,0,0,0,0,0,0,0,0,0,0,0,0,0,0,0,0,0,0,0,0,0,0,0,0,0,0,0,0,0,0,0,0,0,0,0,0,0,0,0,0,0,0,0,0,0,0,0,0,0,0,0,0,0,9.041917345,0,0,0,0,0,0,0,0,0,0,0,0,0,0,0,0,0,0,0,43.22009555,0,0,0,0,0,0,0,0,0,0,0,0,0,0,0,0,0,0,0,0,0,0,0,0,0,0,0,0,0,0,0,0,0,0,0,0,35.17214347,0,0,0
SciGlass,SciGlass_000018,,,,,mol_fraction,,3.2,,0,0,0,0,0,0,0,0,1.997424993,0,0,0,0,0,0,0,0,12.99614105,0,0,0,0,0,0,0,0,0,0,0,0,0,0,0,0,0,0,0,0,0,0,0,0,0,0,0,0,0,0,0,0,0,0,0,0,0,0,0,0,0,0,0,0,0,0,0,0,0,0,0,0,0,0,0,0,0,0,0,0,0,0,0,0,0,0,0,0,0,0,0,0,0,0,0,0,0,0,0,0,0,0,0,0,0,0,0,0,0,0,0,0,4.00374927,0,0,0,0,0,0,0,0,0,0,0,0,0,0,0,0,0,0,0,0,0,0,0,0,0,0,0,0,0,0,0,0,0,0,0,0,0,81.00268468,0,0,0,0,0,0,0,0,0,0,0,0,0,0,0,0,0,0,0,0,0,0,0,0,0,0,0,0,0,0,0,0,0,0,0,0,0,0,0,0
SciGlass,SciGlass_000019,,,,,mol_fraction,,3.1,,0,0,0,0,0,0,0,0,29.99691013,0,0,0,0,0,0,0,0,0,0,0,0,0,0,0,0,0,0,0,0,0,0,0,0,0,0,0,0,0,0,0,0,0,0,0,0,0,0,0,0,0,0,0,0,0,0,0,0,0,0,0,0,0,0,0,0,0,0,0,0,0,0,0,0,0,0,0,0,0,0,0,0,0,0,0,0,0,0,0,0,0,0,0,0,0,0,0,0,0,0,0,0,0,0,0,0,10.00031463,0,0,0,0,0,0,0,0,0,0,0,0,0,0,0,0,0,0,0,0,0,0,0,0,0,0,0,0,0,0,0,0,0,0,0,0,0,0,0,0,0,0,60.00277525,0,0,0,0,0,0,0,0,0,0,0,0,0,0,0,0,0,0,0,0,0,0,0,0,0,0,0,0,0,0,0,0,0,0,0,0,0,0,0,0
SciGlass,SciGlass_000020,,,,,mol_fraction,,3.2,,0,0,0,0,0,0,0,0,29.47424123,0,0,0,0,0,0,0,0,0,0,0,0,0,0,0,0,0,0,0,0,0,0,0,0,0,0,0,0,7.36915392,0,0,0,0,0,0,0,0,0,0,0,0,0,0,0,0,0,0,0,0,0,0,0,0,0,0,0,0,0,0,0,0,0,0,0,0,0,0,0,0,0,0,0,0,0,0,0,0,0,0,0,0,0,0,0,0,0,0,0,0,0,0,0,0,0,0,0,0,0,0,0,0,0,0,0,0,0,0,0,0,0,0,0,0,0,0,0,0,0,0,0,0,0,0,0,0,0,0,0,0,0,0,0,0,0,0,0,0,0,0,63.15660486,0,0,0,0,0,0,0,0,0,0,0,0,0,0,0,0,0,0,0,0,0,0,0,0,0,0,0,0,0,0,0,0,0,0,0,0,0,0,0,0
SciGlass,SciGlass_000021,,,,,mol_fraction,,3.42,,0,0,0,0,0,0,0,0,30.00174523,0,0,0,0,0,0,0,0,10.00098445,0,0,0,0,0,0,0,0,0,0,0,0,0,0,0,0,0,0,0,0,0,0,0,0,0,0,0,0,0,0,0,0,0,0,0,0,0,0,0,0,0,0,0,0,0,0,0,0,0,0,0,0,0,0,0,0,0,0,0,0,0,0,0,0,0,0,0,0,0,0,0,0,0,0,0,0,0,0,0,0,0,0,0,0,0,0,0,0,0,0,0,0,0,0,0,0,0,0,0,0,0,0,0,19.99608274,0,0,0,0,0,0,0,0,0,0,0,0,0,0,0,0,0,0,0,0,0,0,0,0,0,0,20.0025605,0,0,0,0,0,0,0,0,0,0,0,0,0,0,0,0,0,0,0,0,0,0,0,0,0,0,0,0,0,0,0,0,0,0,0,0,19.99862709,0,0,0
SciGlass,SciGlass_000022,,,,,mol_fraction,,3.38,,0,0,0,0,0,0,0,0,31.57413871,0,0,0,0,0,0,0,0,10.52734566,0,0,0,0,0,0,0,0,0,0,0,0,0,0,0,0,0,0,0,0,0,0,0,0,0,0,0,0,0,0,0,0,0,0,0,0,0,0,0,0,0,0,0,0,0,0,0,0,0,0,0,0,0,0,0,0,0,0,0,0,0,0,0,0,0,0,0,0,0,0,0,0,0,0,0,0,0,0,0,0,0,0,0,0,0,0,0,0,0,0,0,0,0,0,0,0,0,0,0,0,0,0,0,21.05892967,0,0,0,0,0,0,0,0,0,0,0,0,0,0,0,0,0,0,0,0,0,0,0,0,0,0,21.05417536,0,0,0,0,0,0,0,0,0,0,0,0,0,0,0,0,0,0,0,0,0,0,0,0,0,0,0,0,0,0,0,0,0,0,0,0,15.7854106,0,0,0
SciGlass,SciGlass_000023,,,,,mol_fraction,,3.24,,0,0,0,0,0,0,0,0,29.99862026,0,0,0,0,0,0,0,0,10.00059614,0,0,0,0,0,0,0,0,0,0,0,0,0,0,0,0,0,0,0,0,0,0,0,0,0,0,0,0,0,0,0,0,0,0,0,0,0,0,0,0,0,0,0,0,0,0,0,0,0,0,0,0,0,0,0,0,0,0,0,0,0,0,0,0,0,0,0,0,0,0,0,0,0,0,0,0,0,0,0,0,0,0,0,0,0,0,0,9.9972725,0,0,0,0,0,0,0,0,0,0,0,0,0,0,0,20.00732077,0,0,0,0,0,0,0,0,0,0,0,0,0,0,0,0,0,0,0,0,0,0,0,0,0,0,19.99728186,0,0,0,0,0,0,0,0,0,0,0,0,0,0,0,0,0,0,0,0,0,0,0,0,0,0,0,0,0,0,0,0,0,0,0,0,9.998908464,0,0,0
SciGlass,SciGlass_000024,,,,,mol_fraction,,3.42,,0,0,0,0,0,0,0,0,30.00028397,0,0,0,0,0,0,0,0,9.998386843,0,0,0,0,0,0,0,0,0,0,0,0,0,0,0,0,0,0,0,0,0,0,0,0,0,0,0,0,0,0,0,0,0,0,0,0,0,0,0,0,0,0,0,0,0,0,0,0,0,0,0,0,0,0,0,0,0,0,0,0,0,0,0,0,0,0,0,0,0,0,0,0,0,0,0,0,0,0,0,20.00326712,0,0,0,0,0,0,0,0,0,0,0,0,0,0,0,0,0,0,0,0,0,0,0,19.99841223,0,0,0,0,0,0,0,0,0,0,0,0,0,0,0,0,0,0,0,0,0,0,0,0,0,0,19.99964983,0,0,0,0,0,0,0,0,0,0,0,0,0,0,0,0,0,0,0,0,0,0,0,0,0,0,0,0,0,0,0,0,0,0,0,0,0,0,0,0
SciGlass,SciGlass_000025,,,,,mol_fraction,,3.42,,0,0,0,0,0,0,0,0,33.47365961,0,0,0,0,0,0,0,0,5.266230371,0,0,0,0,0,0,0,0,0,0,0,0,0,0,0,0,0,0,0,0,0,0,0,0,0,0,0,0,0,0,0,0,0,0,0,0,0,0,0,0,0,0,0,0,0,0,0,0,0,0,0,0,0,0,0,0,0,0,0,0,0,0,0,0,0,0,0,0,0,0,0,0,0,0,0,0,0,0,0,0,0,0,0,0,0,0,0,10.52533084,0,0,0,0,0,0,0,0,0,0,0,0,0,0,0,24.41390817,0,0,0,0,0,0,0,0,0,0,0,0,0,0,0,0,0,0,0,0,0,0,0,0,0,0,21.05500589,0,0,0,0,0,0,0,0,0,0,0,0,0,0,0,0,0,0,0,0,0,0,0,0,0,0,0,0,0,0,0,0,0,0,0,0,5.265865117,0,0,0
SciGlass,SciGlass_000026,,,,,mol_fraction,,3.32,,0,0,0,0,0,0,0,0,19.99943582,0,0,0,0,0,0,0,0,0,0,0,0,0,0,0,0,0,0,0,0,0,0,0,0,0,0,0,0,0,0,0,0,0,0,0,0,0,0,0,0,0,0,0,0,0,0,0,0,0,0,0,0,0,0,0,0,0,0,0,0,0,0,0,0,0,0,0,0,0,0,0,0,0,0,0,0,0,0,0,0,0,0,0,0,0,0,0,0,5.006508096,0,0,0,0,0,0,0,0,0,0,0,0,5.002059535,0,0,0,0,0,0,0,0,0,0,14.99327993,0,0,0,0,0,0,0,0,0,0,0,0,0,0,0,0,0,0,0,0,0,0,0,0,0,0,49.99668844,0,0,0,0,0,0,0,0,0,0,0,0,0,0,0,0,0,0,0,0,0,0,0,0,0,0,0,0,0,0,0,0,0,0,0,0,5.00202818,0,0,0
SciGlass,SciGlass_000027,,,,,mol_fraction,,3.23,,0,0,0,0,0,0,0,0,33.31893718,0,0,0,0,0,0,0,0,22.21174671,0,0,0,0,0,0,0,0,0,0,0,0,0,0,0,0,0,0,0,0,0,0,0,0,0,0,0,0,0,0,0,0,0,0,0,0,0,0,0,0,0,0,0,0,0,0,0,0,0,0,0,0,0,0,0,0,0,0,0,0,0,0,0,0,0,0,0,0,0,0,0,0,0,0,0,0,0,0,0,0,0,0,0,0,0,0,0,0,0,0,0,0,0,0,0,0,0,0,0,0,0,0,0,22.23535179,0,0,0,0,0,0,0,0,0,0,0,0,0,0,0,0,0,0,0,0,0,0,0,0,0,0,22.23396432,0,0,0,0,0,0,0,0,0,0,0,0,0,0,0,0,0,0,0,0,0,0,0,0,0,0,0,0,0,0,0,0,0,0,0,0,0,0,0,0
SciGlass,SciGlass_000028,,,,,mol_fraction,,2.88,,0,0,0,0,0,0,0,0,41.39882171,0,0,0,0,0,0,0,0,3.396427212,0,0,0,0,0,0,0,0,0,0,0,0,0,0,0,0,0,0,0,0,0,0,0,0,0,0,0,0,0,0,0,0,0,0,0,0,0,0,0,0,0,0,0,0,0,0,0,0,0,0,0,0,0,0,0,0,0,0,0,0,0,0,0,0,0,0,0,0,0,0,0,0,0,0,0,0,0,0,0,0,0,0,0,0,0,0,0,0,0,0,0,0,0,0,0,0,0,0,0,0,0,0,0,27.60467291,0,0,0,0,0,0,0,0,0,0,0,0,0,0,0,0,0,0,0,0,0,0,0,0,0,0,27.60007817,0,0,0,0,0,0,0,0,0,0,0,0,0,0,0,0,0,0,0,0,0,0,0,0,0,0,0,0,0,0,0,0,0,0,0,0,0,0,0,0
SciGlass,SciGlass_000029,,,,,mol_fraction,,0.5,,0,0,0,0,0,0,0,0,0,0,0,0,0,0,0,0,0,0,0,0,0,0,0,0,0,0,0,0,0,0,0,0,0,0,0,0,0,0,0,0,0,0,0,0,0,0,0,0,0,0,0,0,0,0,0,0,0,0,0,0,0,0,0,0,0,0,0,0,0,0,0,0,0,0,0,0,0,0,0,0,0,0,0,0,0,0,0,0,0,0,0,0,0,0,0,0,0,0,0,0,0,0,0,0,0,0,0,0,0,0,0,0,0,0,0,0,0,0,0,0,0,0,0,0,0,0,0,0,0,0,0,0,0,0,0,0,0,0,0,0,0,0,0,0,0,0,0,0,100,0,0,0,0,0,0,0,0,0,0,0,0,0,0,0,0,0,0,0,0,0,0,0,0,0,0,0,0,0,0,0,0,0,0,0,0,0,0,0,0
SciGlass,SciGlass_000030,,,,,mol_fraction,,1.3,,0,0,0,0,0,0,0,0,0,0,0,0,0,0,0,0,0,5.747931077,0,0,0,0,0,0,0,0,0,0,0,0,0,0,0,0,0,0,0,0,0,0,0,0,0,0,0,0,0,0,0,0,0,0,0,0,0,0,0,0,0,0,0,0,0,0,0,0,0,0,0,0,0,0,0,0,0,0,0,0,0,0,0,0,0,0,0,0,0,0,0,0,0,0,0,0,0,0,0,0,0,0,0,0,0,0,0,0,0,0,0,0,0,0,0,0,0,0,0,0,0,0,0,0,0,0,0,0,0,0,0,0,0,0,0,0,0,0,0,0,0,0,0,0,0,0,0,0,0,0,94.25206892,0,0,0,0,0,0,0,0,0,0,0,0,0,0,0,0,0,0,0,0,0,0,0,0,0,0,0,0,0,0,0,0,0,0,0,0,0,0,0,0
SciGlass,SciGlass_000031,,,,,mol_fraction,,1.8,,0,0,0,0,0,0,0,0,0,0,0,0,0,0,0,0,0,11.40606269,0,0,0,0,0,0,0,0,0,0,0,0,0,0,0,0,0,0,0,0,0,0,0,0,0,0,0,0,0,0,0,0,0,0,0,0,0,0,0,0,0,0,0,0,0,0,0,0,0,0,0,0,0,0,0,0,0,0,0,0,0,0,0,0,0,0,0,0,0,0,0,0,0,0,0,0,0,0,0,0,0,0,0,0,0,0,0,0,0,0,0,0,0,0,0,0,0,0,0,0,0,0,0,0,0,0,0,0,0,0,0,0,0,0,0,0,0,0,0,0,0,0,0,0,0,0,0,0,0,0,88.59393731,0,0,0,0,0,0,0,0,0,0,0,0,0,0,0,0,0,0,0,0,0,0,0,0,0,0,0,0,0,0,0,0,0,0,0,0,0,0,0,0
SciGlass,SciGlass_000032,,,,,mol_fraction,,2.3,,0,0,0,0,0,0,0,0,0,0,0,0,0,0,0,0,0,16.97648293,0,0,0,0,0,0,0,0,0,0,0,0,0,0,0,0,0,0,0,0,0,0,0,0,0,0,0,0,0,0,0,0,0,0,0,0,0,0,0,0,0,0,0,0,0,0,0,0,0,0,0,0,0,0,0,0,0,0,0,0,0,0,0,0,0,0,0,0,0,0,0,0,0,0,0,0,0,0,0,0,0,0,0,0,0,0,0,0,0,0,0,0,0,0,0,0,0,0,0,0,0,0,0,0,0,0,0,0,0,0,0,0,0,0,0,0,0,0,0,0,0,0,0,0,0,0,0,0,0,0,83.02351707,0,0,0,0,0,0,0,0,0,0,0,0,0,0,0,0,0,0,0,0,0,0,0,0,0,0,0,0,0,0,0,0,0,0,0,0,0,0,0,0
SciGlass,SciGlass_000033,,,,,mol_fraction,,2.6,,0,0,0,0,0,0,0,0,0,0,0,0,0,0,0,0,0,22.46121564,0,0,0,0,0,0,0,0,0,0,0,0,0,0,0,0,0,0,0,0,0,0,0,0,0,0,0,0,0,0,0,0,0,0,0,0,0,0,0,0,0,0,0,0,0,0,0,0,0,0,0,0,0,0,0,0,0,0,0,0,0,0,0,0,0,0,0,0,0,0,0,0,0,0,0,0,0,0,0,0,0,0,0,0,0,0,0,0,0,0,0,0,0,0,0,0,0,0,0,0,0,0,0,0,0,0,0,0,0,0,0,0,0,0,0,0,0,0,0,0,0,0,0,0,0,0,0,0,0,0,77.53878436,0,0,0,0,0,0,0,0,0,0,0,0,0,0,0,0,0,0,0,0,0,0,0,0,0,0,0,0,0,0,0,0,0,0,0,0,0,0,0,0
SciGlass,SciGlass_000034,,,,,mol_fraction,,0.49,,0,0,0,0,0,0,0,0,0,0,0,0,0,0,0,0,0,0,0,0,0,0,0,0,0,0,0,0,0,0,0,0,0,0,0,0,0,0,0,0,0,0,0,0,0,0,0,0,0,0,0,0,0,0,0,0,0,0,0,0,0,0,0,0,0,0,0,0,0,0,0,0,0,0,0,0,0,0,0,0,0,0,0,0,0,0,0,0,0,0,0,0,0,0,0,0,0,0,0,0,0,0,0,0,0,0,0,0,0,0,0,0,0,0,0,0,0,0,0,0,0,0,0,0,0,0,0,0,0,0,0,0,0,0,0,0,0,0,0,0,0,0,0,0,0,0,0,0,100,0,0,0,0,0,0,0,0,0,0,0,0,0,0,0,0,0,0,0,0,0,0,0,0,0,0,0,0,0,0,0,0,0,0,0,0,0,0,0,0
SciGlass,SciGlass_000035,,,,,mol_fraction,,0.73,,0,0,0,0,0,0,0,0,0,0,0,0,0,0,0,0,0,0,0,0,0,0,0,0,0,0,0,0,0,0,0,0,0,0,0,0,0,0,0,0,0,0,0,0,0,0,0,0,0,0,0,0,0,0,0,0,0,0,0,0,0,0,0,0,0,0,0,0,0,0,0,0,0,0,0,3.938356532,0,0,0,0,0,0,0,0,0,0,0,0,0,0,0,0,0,0,0,0,0,0,0,0,0,0,0,0,0,0,0,0,0,0,0,0,0,0,0,0,0,0,0,0,0,0,0,0,0,0,0,0,0,0,0,0,0,0,0,0,0,0,0,0,0,0,0,0,0,0,0,0,96.06164347,0,0,0,0,0,0,0,0,0,0,0,0,0,0,0,0,0,0,0,0,0,0,0,0,0,0,0,0,0,0,0,0,0,0,0,0,0,0,0,0
SciGlass,SciGlass_000036,,,,,mol_fraction,,0.96,,0,0,0,0,0,0,0,0,0,0,0,0,0,0,0,0,0,0,0,0,0,0,0,0,0,0,0,0,0,0,0,0,0,0,0,0,0,0,0,0,0,0,0,0,0,0,0,0,0,0,0,0,0,0,0,0,0,0,0,0,0,0,0,0,0,0,0,0,0,0,0,0,0,0,0,7.2571903,0,0,0,0,0,0,0,0,0,0,0,0,0,0,0,0,0,0,0,0,0,0,0,0,0,0,0,0,0,0,0,0,0,0,0,0,0,0,0,0,0,0,0,0,0,0,0,0,0,0,0,0,0,0,0,0,0,0,0,0,0,0,0,0,0,0,0,0,0,0,0,0,92.7428097,0,0,0,0,0,0,0,0,0,0,0,0,0,0,0,0,0,0,0,0,0,0,0,0,0,0,0,0,0,0,0,0,0,0,0,0,0,0,0,0
SciGlass,SciGlass_000037,,,,,mol_fraction,,1.22,,0,0,0,0,0,0,0,0,0,0,0,0,0,0,0,0,0,0,0,0,0,0,0,0,0,0,0,0,0,0,0,0,0,0,0,0,0,0,0,0,0,0,0,0,0,0,0,0,0,0,0,0,0,0,0,0,0,0,0,0,0,0,0,0,0,0,0,0,0,0,0,0,0,0,0,10.00409672,0,0,0,0,0,0,0,0,0,0,0,0,0,0,0,0,0,0,0,0,0,0,0,0,0,0,0,0,0,0,0,0,0,0,0,0,0,0,0,0,0,0,0,0,0,0,0,0,0,0,0,0,0,0,0,0,0,0,0,0,0,0,0,0,0,0,0,0,0,0,0,0,89.99590328,0,0,0,0,0,0,0,0,0,0,0,0,0,0,0,0,0,0,0,0,0,0,0,0,0,0,0,0,0,0,0,0,0,0,0,0,0,0,0,0
SciGlass,SciGlass_000038,,,,,mol_fraction,,1.64,,0,0,0,0,0,0,0,0,0,0,0,0,0,0,0,0,0,0,0,0,0,0,0,0,0,0,0,0,0,0,0,0,0,0,0,0,0,0,0,0,0,0,0,0,0,0,0,0,0,0,0,0,0,0,0,0,0,0,0,0,0,0,0,0,0,0,0,0,0,0,0,0,0,0,0,16.21307799,0,0,0,0,0,0,0,0,0,0,0,0,0,0,0,0,0,0,0,0,0,0,0,0,0,0,0,0,0,0,0,0,0,0,0,0,0,0,0,0,0,0,0,0,0,0,0,0,0,0,0,0,0,0,0,0,0,0,0,0,0,0,0,0,0,0,0,0,0,0,0,0,83.78692201,0,0,0,0,0,0,0,0,0,0,0,0,0,0,0,0,0,0,0,0,0,0,0,0,0,0,0,0,0,0,0,0,0,0,0,0,0,0,0,0
SciGlass,SciGlass_000039,,,,,mol_fraction,,2.07,,0,0,0,0,0,0,0,0,0,0,0,0,0,0,0,0,0,0,0,0,0,0,0,0,0,0,0,0,0,0,0,0,0,0,0,0,0,0,0,0,0,0,0,0,0,0,0,0,0,0,0,0,0,0,0,0,0,0,0,0,0,0,0,0,0,0,0,0,0,0,0,0,0,0,0,22.23120738,0,0,0,0,0,0,0,0,0,0,0,0,0,0,0,0,0,0,0,0,0,0,0,0,0,0,0,0,0,0,0,0,0,0,0,0,0,0,0,0,0,0,0,0,0,0,0,0,0,0,0,0,0,0,0,0,0,0,0,0,0,0,0,0,0,0,0,0,0,0,0,0,77.76879262,0,0,0,0,0,0,0,0,0,0,0,0,0,0,0,0,0,0,0,0,0,0,0,0,0,0,0,0,0,0,0,0,0,0,0,0,0,0,0,0
SciGlass,SciGlass_000040,,,,,mol_fraction,,2.6,,0,0,0,0,0,0,0,0,0,0,0,0,0,0,0,0,0,0,0,0,0,0,0,0,0,0,0,0,0,0,0,0,0,0,0,0,0,0,0,0,0,0,0,0,0,0,0,0,0,0,0,0,0,0,0,0,0,0,0,0,0,0,0,0,0,0,0,0,0,0,0,0,0,0,0,30.33219702,0,0,0,0,0,0,0,0,0,0,0,0,0,0,0,0,0,0,0,0,0,0,0,0,0,0,0,0,0,0,0,0,0,0,0,0,0,0,0,0,0,0,0,0,0,0,0,0,0,0,0,0,0,0,0,0,0,0,0,0,0,0,0,0,0,0,0,0,0,0,0,0,69.66780298,0,0,0,0,0,0,0,0,0,0,0,0,0,0,0,0,0,0,0,0,0,0,0,0,0,0,0,0,0,0,0,0,0,0,0,0,0,0,0,0
SciGlass,SciGlass_000041,,,,,mol_fraction,,0.4805,,0,0,0,0,0,0,0,0,0,0,0,0,0,0,0,0,0,0,0,0,0,0,0,0,0,0,0,0,0,0,0,0,0,0,0,0,0,0,0,0,0,0,0,0,0,0,0,0,0,0,0,0,0,0,0,0,0,0,0,0,0,0,0,0,0,0,0,0,0,0,0,0,0,0,0,0,0,0,0,0,0,0,0,0,0,0,0,0,0,0,0,0,0,0,0,0,0,0,0,0,0,0,0,0,0,0,0,0,0,0,0,0,0,0,0,0,0,0,0,0,0,0,0,0,0,0,0,0,0,0,0,0,0,0,0,0,0,0,0,0,0,0,0,0,0,0,0,0,97.54268166,0,0,0,0,0,0,0,0,0,0,0,0,0,0,0,0,0,0,2.45731834,0,0,0,0,0,0,0,0,0,0,0,0,0,0,0,0,0,0,0,0,0
SciGlass,SciGlass_000042,,,,,mol_fraction,,0.33175,,0,0,0,0,0,0,0,0,0,0,0,0,0,0,0,0,0,0,0,0,0,0,0,0,0,0,0,0,0,0,0,0,0,0,0,0,0,0,0,0,0,0,0,0,0,0,0,0,0,0,0,0,0,0,0,0,0,0,0,0,0,0,0,0,0,0,0,0,0,0,0,0,0,0,0,0,0,0,0,0,0,0,0,0,0,0,0,0,0,0,0,0,0,0,0,0,0,0,0,0,0,0,0,0,0,0,0,0,0,0,0,0,0,0,0,0,0,0,0,0,0,0,0,0,0,0,0,0,0,0,0,0,0,0,0,0,0,0,0,0,0,0,0,0,0,0,0,0,93.1015875,0,0,0,0,0,0,0,0,0,0,0,0,0,0,0,0,0,0,6.898412497,0,0,0,0,0,0,0,0,0,0,0,0,0,0,0,0,0,0,0,0,0
SciGlass,SciGlass_000043,,,,,mol_fraction,,0.18125,,0,0,0,0,0,0,0,0,0,0,0,0,0,0,0,0,0,0,0,0,0,0,0,0,0,0,0,0,0,0,0,0,0,0,0,0,0,0,0,0,0,0,0,0,0,0,0,0,0,0,0,0,0,0,0,0,0,0,0,0,0,0,0,0,0,0,0,0,0,0,0,0,0,0,0,0,0,0,0,0,0,0,0,0,0,0,0,0,0,0,0,0,0,0,0,0,0,0,0,0,0,0,0,0,0,0,0,0,0,0,0,0,0,0,0,0,0,0,0,0,0,0,0,0,0,0,0,0,0,0,0,0,0,0,0,0,0,0,0,0,0,0,0,0,0,0,0,0,93.59018204,0,0,0,0,0,0,0,0,0,0,0,0,0,0,0,0,0,0,6.409817958,0,0,0,0,0,0,0,0,0,0,0,0,0,0,0,0,0,0,0,0,0
SciGlass,SciGlass_000044,,,,,mol_fraction,,0.590125,,0,0,0,0,0,0,0,0,0,0,0,0,0,0,0,0,0,0,0,0,0,0,0,0,0,0,0,0,0,0,0,0,0,0,0,0,0,0,0,0,0,0,0,0,0,0,0,0,0,0,0,0,0,0,0,0,0,0,0,0,0,0,0,0,0,0,0,0,0,0,0,0,0,0,0,0,0,0,0,0,0,0,0,0,0,0,0,0,0,0,0,0,0,0,0,0,0,0,0,0,0,0,0,0,0,0,0,0,0,0,0,0,0,0,0,0,0,0,0,0,0,0,0,0,0,0,0,0,0,0,0,0,0,0,0,0,0,0,0,0,0,0,0,0,0,0,0,0,99.12210909,0,0,0,0,0,0,0,0,0,0,0,0,0,0,0,0,0,0,0,0,0,0,0,0,0,0,0,0,0,0,0,0,0,0,0,0,0,0,0,0.877890905
SciGlass,SciGlass_000045,,,,,mol_fraction,,0.499125,,0,0,0,0,0,0,0,0,0,0,0,0,0,0,0,0,0,0,0,0,0,0,0,0,0,0,0,0,0,0,0,0,0,0,0,0,0,0,0,0,0,0,0,0,0,0,0,0,0,0,0,0,0,0,0,0,0,0,0,0,0,0,0,0,0,0,0,0,0,0,0,0,0,0,0,0,0,0,0,0,0,0,0,0,0,0,0,0,0,0,0,0,0,0,0,0,0,0,0,0,0,0,0,0,0,0,0,0,0,0,0,0,0,0,0,0,0,0,0,0,0,0,0,0,0,0,0,0,0,0,0,0,0,0,0,0,0,0,0,0,0,0,0,0,0,0,0,0,98.73671472,0,0,0,0,0,0,0,0,0,0,0,0,0,0,0,0,0,0,0,0,0,0,0,0,0,0,0,0,0,0,0,0,0,0,0,0,0,0,0,1.263285284
SciGlass,SciGlass_000046,,,,,mol_fraction,,0.610375,,0,0,0,0,0,0,0,0,0,0,0,0,0,0,0,0,0,0,0,0,0,0,0,0,0,0,0,0,0,0,0,0,0,0,0,0,0,0,0,0,0,0,0,0,0,0,0,0,0,0,0,0,0,0,0,0,0,0,0,0,0,0,0,0,0,0,0,0,0,0,0,0,0,0,0,0,0,0,0,0,0,0,0,0,0,0,0,0,0,0,0,0,0,0,0,0,0,0,0,0,0,0,0,0,0,0,0,0,0,0,0,0,0,0,0,0,0,0,0,0,0,0,0,0,0,0,0,0,0,0,0,0,0,0,0,0,0,0,0,0,0,0,0,0,0,0,0,0,98.11118521,0,0,0,0,0,0,0,0,0,0,0,0,0,0,0,0,0,0,0,0,0,0,0,0,0,0,0,0,0,0,0,0,0,0,0,0,0,0,0,1.888814791
SciGlass,SciGlass_000047,,,,,mol_fraction,,0.781875,,0,0,0,0,0,0,0,0,0,0,0,0,0,0,0,0,0,0,0,0,0,0,0,0,0,0,0,0,0,0,0,0,0,0,0,0,0,0,0,0,0,0,0,0,0,0,0,0,0,0,0,0,0,0,0,0,0,0,0,0,0,0,0,0,0,0,0,0,0,0,0,0,0,0,0,0,0,0,0,0,0,0,0,0,0,0,0,0.279697854,0,0,0,0,0,0,0,0,0,0,0,0,0,0,0,0,0,0,0,0,0,0,0,0,0,0,0,0,0,0,0,0,0,0,0,0,0,0,0,0,0,0,0,0,0,0,0,0,0,0,0,0,0,0,0,0,0,0,0,0,99.72030215,0,0,0,0,0,0,0,0,0,0,0,0,0,0,0,0,0,0,0,0,0,0,0,0,0,0,0,0,0,0,0,0,0,0,0,0,0,0,0,0
SciGlass,SciGlass_000048,,,,,mol_fraction,,0.58025,,0,0,0,0,0,0,0,0,0,0,0,0,0,0,0,0,0,0,0,0,0,0,0,0,0,0,0,0,0,0,0,0,0,0,0,0,0,0,0,0,0,0,0,0,0,0,0,0,0,0,0,0,0,0,0,0,0,0,0,0,0,0,0,0,0,0,0,0,0,0,0,0,0,0,0,0,0,0,0,0,0,0,0,0,0,0,0,1.043133796,0,0,0,0,0,0,0,0,0,0,0,0,0,0,0,0,0,0,0,0,0,0,0,0,0,0,0,0,0,0,0,0,0,0,0,0,0,0,0,0,0,0,0,0,0,0,0,0,0,0,0,0,0,0,0,0,0,0,0,0,98.9568662,0,0,0,0,0,0,0,0,0,0,0,0,0,0,0,0,0,0,0,0,0,0,0,0,0,0,0,0,0,0,0,0,0,0,0,0,0,0,0,0
SciGlass,SciGlass_000049,,,,,mol_fraction,,0.550375,,0,0,0,0,0,0,0,0,0,0,0,0,0,0,0,0,0,0,0,0,0,0,0,0,0,0,0,0,0,0,0,0,0,0,0,0,0,0,0,0,0,0,0,0,0,0,0,0,0,0,0,0,0,0,0,0,0,0,0,0,0,0,0,0,0,0,0,0,0,0,0,0,0,0,0,0,0,0,0,0,0,0,0,0,0,0,0,2.410027366,0,0,0,0,0,0,0,0,0,0,0,0,0,0,0,0,0,0,0,0,0,0,0,0,0,0,0,0,0,0,0,0,0,0,0,0,0,0,0,0,0,0,0,0,0,0,0,0,0,0,0,0,0,0,0,0,0,0,0,0,97.58997263,0,0,0,0,0,0,0,0,0,0,0,0,0,0,0,0,0,0,0,0,0,0,0,0,0,0,0,0,0,0,0,0,0,0,0,0,0,0,0,0
SciGlass,SciGlass_000050,,,,,mol_fraction,,0.60075,,0,0,0,0,0,0,0,0,0,0,0,0,0,0,0,0,0,0,0,0,0,0,0,0,0,0,0,0,0,0,0,0,0,0,0,0,0,0,0,0,0,0,0,0,0,0,0,0,0,0,0,0,0,0,0,0,0,0,0,0,0,0,0,0,0,0,0,0,0,0,0,0,0,0,0,0,0,0,0,0,0,0,0,0,0,0,0,2.882106393,0,0,0,0,0,0,0,0,0,0,0,0,0,0,0,0,0,0,0,0,0,0,0,0,0,0,0,0,0,0,0,0,0,0,0,0,0,0,0,0,0,0,0,0,0,0,0,0,0,0,0,0,0,0,0,0,0,0,0,0,97.11789361,0,0,0,0,0,0,0,0,0,0,0,0,0,0,0,0,0,0,0,0,0,0,0,0,0,0,0,0,0,0,0,0,0,0,0,0,0,0,0,0
SciGlass,SciGlass_000051,,,,,mol_fraction,,0.58025,,0,0,0,0,0,0,0,0,0,0,0,0,0,0,0,0,0,0,0,0,0,0,0,0,0,0,0,0,0,0,0,0,0,0,0,0,0,0,0,0,0,0,0,0,0,0,0,0,0,0,0,0,0,0,0,0,0,0,0,0,0,0,0,0,0,0,0,0,0,0,0,0,0,0,0,0,0,0,0,0,0,0,0,0,0,0,0,0,0,0,0,0,0,0,0,0,0,0,0,0,0,0,0,0,0,0,0,0,0,0,0,0,0,0,0,0,0,0,0,0,0,0,0,0,0,0,0,0,0,0,0,0,0,0,0,0,0,0,0,0,0,0,0,0,0,0,0,0,100,0,0,0,0,0,0,0,0,0,0,0,0,0,0,0,0,0,0,0,0,0,0,0,0,0,0,0,0,0,0,0,0,0,0,0,0,0,0,0,0
SciGlass,SciGlass_000052,,,,,mol_fraction,,0.5505,,0,0,0,0,0,0,0,0,0,0,0,0,0,0,0,0,0,0,0,0,0,0,0,0,0,0,0,0,0,0,0,0,0,0,0,0,0,0,0,0,0,0,0,0,0,0,0,0,0,0,0,0,0,0,0,0,0,0,0,0,0,0,0,0,0,0,0,0,0,0,0,0,0,0,0,0,0,0,0,0,0,0,0,0,0,0,0,0,0,0,0,0,0,0,0,0,0,0,0,0,0,0,0,0,0,0,0,0,0,0,0,0,0,0,0,0,0,0,0,0,0,0,0,0,0,0,0,0,0,0,0,0,0,0,0,0,0,0,0,0,0,0,0,0,0,0,0,0,99.38947922,0,0,0,0,0,0,0,0,0,0,0,0,0,0,0,0,0,0,0.61052078,0,0,0,0,0,0,0,0,0,0,0,0,0,0,0,0,0,0,0,0,0
SciGlass,SciGlass_000053,,,,,mol_fraction,,-0.057587,,0,0,0,0,0,0,0,0,0,0,0,0,0,0,0,0,0,0,0,0,0,0,0,0,0,0,0,0,0,0,0,0,0,0,0,0,0,0,0,0,0,0,0,0,0,0,0,0,0,0,0,0,0,0,0,0,0,0,0,0,0,0,0,0,0,0,0,0,0,0,0,0,0,0,0,0,0,0,0,0,0,0,0,0,0,0,0,0,0,0,0,0,0,0,0,0,0,0,0,0,0,0,0,0,0,0,0,0,0,0,0,0,0,0,0,0,0,0,0,0,0,0,0,0,0,0,0,0,0,0,0,0,0,0,0,0,0,0,0,0,0,0,0,0,0,0,0,0,100,0,0,0,0,0,0,0,0,0,0,0,0,0,0,0,0,0,0,0,0,0,0,0,0,0,0,0,0,0,0,0,0,0,0,0,0,0,0,0,0
SciGlass,SciGlass_000054,,,,,mol_fraction,,0.56,,0,0,0,0,0,0,0,0,0,0,0,0,0,0,0,0,0,0,0,0,0,0,0,0,0,0,0,0,0,0,0,0,0,0,0,0,0,0,0,0,0,0,0,0,0,0,0,0,0,0,0,0,0,0,0,0,0,0,0,0,0,0,0,0,0,0,0,0,0,0,0,0,0,0,0,0,0,0,0,0,0,0,0,0,0,0,0,0,0,0,0,0,0,0,0,0,0,0,0,0,0,0,0,0,0,0,0,0,0,0,0,0,0,0,0,0,0,0,0,0,0,0,0,0,0,0,0,0,0,0,0,0,0,0,0,0,0,0,0,0,0,0,0,0,0,0,0,0,100,0,0,0,0,0,0,0,0,0,0,0,0,0,0,0,0,0,0,0,0,0,0,0,0,0,0,0,0,0,0,0,0,0,0,0,0,0,0,0,0
SciGlass,SciGlass_000055,,,,,mol_fraction,,1.6,,0,0,0,0,0,0,0,0,0,0,0,0,0,0,0,0,0,0,0,0,0,0,0,0,0,0,0,0,0,0,0,0,0,0,0,0,0,0,0,0,0,0,0,0,0,0,0,0,0,0,0,0,0,0,0,0,0,0,0,0,0,0,0,0,0,0,0,0,0,0,0,0,0,0,0,0,0,0,0,0,0,0,0,0,0,0,0,0,0,0,0,0,0,0,0,0,0,0,0,0,0,0,0,0,0,0,0,0,0,0,0,0,0,0,0,0,0,0,0,0,0,19.92663724,0,0,0,0,0,0,0,0,0,0,0,0,0,0,0,0,0,0,0,0,0,0,0,0,0,0,80.07336276,0,0,0,0,0,0,0,0,0,0,0,0,0,0,0,0,0,0,0,0,0,0,0,0,0,0,0,0,0,0,0,0,0,0,0,0,0,0,0,0
SciGlass,SciGlass_000056,,,,,mol_fraction,,3.25,,0,0,0,0,0,0,0,0,0,0,0,0,0,0,0,0,0,0,0,0,0,0,0,0,0,0,0,0,0,0,0,0,0,0,0,0,0,0,0,0,0,0,0,0,0,0,0,0,0,0,0,0,0,0,0,0,0,0,0,0,0,0,0,0,0,0,0,0,0,0,0,0,0,0,0,0,0,0,0,0,0,0,0,0,0,0,0,0,0,0,0,0,0,0,0,0,0,0,0,0,0,0,0,0,0,0,0,0,0,0,0,0,0,0,0,0,0,0,0,0,0,32.01431648,0,0,0,0,0,0,0,0,0,0,0,0,0,0,0,0,0,0,0,0,0,0,0,0,0,0,67.98568352,0,0,0,0,0,0,0,0,0,0,0,0,0,0,0,0,0,0,0,0,0,0,0,0,0,0,0,0,0,0,0,0,0,0,0,0,0,0,0,0
SciGlass,SciGlass_000057,,,,,mol_fraction,,0.585069,,0,0,0,0,0,0,0,0,0,0,0,0,0,0,0,0,0,0,0,0,0,0,0,0,0,0,0,0,0,0,0,0,0,0,0,0,0,0,0,0,0,0,0,0,0,0,0,0,0,0,0,0,0,0,0,0,0,0,0,0,0,0,0,0,0,0,0,0,0,0,0,0,0,0,0,0,0,0,0,0,0,0,0,0,0,0,0,0,0,0,0,0,0,0,0,0,0,0,0,0,0,0,0,0,0,0,0,0,0,0,0,0,0,0,0,0,0,0,0,0,0,0,0,0,0,0,0,0,0,0,0,0,0,0,0,0,0,0,0,0,0,0,0,0,0,0,0,0,100,0,0,0,0,0,0,0,0,0,0,0,0,0,0,0,0,0,0,0,0,0,0,0,0,0,0,0,0,0,0,0,0,0,0,0,0,0,0,0,0
SciGlass,SciGlass_000058,,,,,mol_fraction,,0.978554,,0,0,0,0,0,0,0,0,0.060412743,0,0,0,0,0,0,0,0,7.87195838,0,0,0,0,0,0,0,0,0,0,0,0,0,0,0,0,0,0,0,0,0,0,0,0,0,0,0,0,0,0,0,0,0,0,0,0,0,0,0,0,0,0,0,0,0,0,0,0,0,0,0,0,0,0,0,0,0,0,0,0,0,0,0,0,0,0,0,0,0,0,0,0,0,0,0,0,0,0,0,0,0,0,0,0,0,0,0,0,0,0,0,0,0.070385682,0,0,0,0,0,0,0,0,0,0,0,0,0,0,0,0,0,0,0,0,0,0,0,0,0,0,0,0,0,0,0,0,0,0,0,0,0,91.9972432,0,0,0,0,0,0,0,0,0,0,0,0,0,0,0,0,0,0,0,0,0,0,0,0,0,0,0,0,0,0,0,0,0,0,0,0,0,0,0,0
SciGlass,SciGlass_000059,,,,,mol_fraction,,0.928214,,0,0,0,0,0,0,0,0,0.090901125,0,0,0,0,0,0,0,0,5.517178792,0,0,0,0,0,0,0,0,0,0,0,0,0,0,0,0,0,0,0,0,0,0,0,0,0,0,0,0,0,0,0,0,0,0,0,0,0,0,0,0,0,0,0,0,0,0,0,0,0,0,0,0,0,0,0,0,0,0,0,0,0,0,0,0,0,0,0,0,0,0,0,0,0,0,0,0,0,0,0,0,0,0,0,0,0,0,0,0,0,0,0,0,0.173953676,0,0,0,0,0,0,0,0,0,0,0,0,0,0,0,0,0,0,0,0,0,0,0,0,0,0,0,0,0,0,0,0,0,0,0,0,0,94.21796641,0,0,0,0,0,0,0,0,0,0,0,0,0,0,0,0,0,0,0,0,0,0,0,0,0,0,0,0,0,0,0,0,0,0,0,0,0,0,0,0
SciGlass,SciGlass_000060,,,,,mol_fraction,,0.868473,,0,0,0,0,0,0,0,0,0.235847784,0,0,0,0,0,0,0,0,4.578116461,0,0,0,0,0,0,0,0,0,0,0,0,0,0,0,0,0,0,0,0,0,0,0,0,0,0,0,0,0,0,0,0,0,0,0,0,0,0,0,0,0,0,0,0,0,0,0,0,0,0,0,0,0,0,0,0,0,0,0,0,0,0,0,0,0,0,0,0,0,0,0,0,0,0,0,0,0,0,0,0,0,0,0,0,0,0,0,0,0,0,0,0,0.112643288,0,0,0,0,0,0,0,0,0,0,0,0,0,0,0,0,0,0,0,0,0,0,0,0,0,0,0,0,0,0,0,0,0,0,0,0,0,95.07339247,0,0,0,0,0,0,0,0,0,0,0,0,0,0,0,0,0,0,0,0,0,0,0,0,0,0,0,0,0,0,0,0,0,0,0,0,0,0,0,0
SciGlass,SciGlass_000061,,,,,mol_fraction,,0.781786,,0,0,0,0,0,0,0,0,0.252990813,0,0,0,0,0,0,0,0,3.696736735,0,0,0,0,0,0,0,0,0,0,0,0,0,0,0,0,0,0,0,0,0,0,0,0,0,0,0,0,0,0,0,0,0,0,0,0,0,0,0,0,0,0,0,0,0,0,0,0,0,0,0,0,0,0,0,0,0,0,0,0,0,0,0,0,0,0,0,0,0,0,0,0,0,0,0,0,0,0,0,0,0,0,0,0,0,0,0,0,0,0,0,0,0.050236402,0,0,0,0,0,0,0,0,0,0,0,0,0,0,0,0,0,0,0,0,0,0,0,0,0,0,0,0,0,0,0,0,0,0,0,0,0,96.00003605,0,0,0,0,0,0,0,0,0,0,0,0,0,0,0,0,0,0,0,0,0,0,0,0,0,0,0,0,0,0,0,0,0,0,0,0,0,0,0,0
SciGlass,SciGlass_000062,,,,,mol_fraction,,1.8,,0,0,0,0,0,0,0,0,0,0,0,0,0,0,0,0,0,0,0,0,0,0,0,0,0,0,0,0,0,0,0,0,0,0,0,0,0,0,0,0,0,0,0,0,0,0,0,0,0,0,0,0,0,0,0,0,0,0,0,0,0,0,0,0,0,0,0,0,0,0,0,0,0,0,0,0,0,0,0,0,0,0,0,0,0,0,0,0,0,0,0,0,0,0,0,0,0,0,0,0,0,0,0,0,0,0,0,0,0,0,0,0,0,0,0,0,0,0,0,0,0,20.03759604,0,0,0,0,0,0,0,0,0,0,0,0,0,0,0,0,0,0,0,0,0,0,0,0,0,0,79.96240396,0,0,0,0,0,0,0,0,0,0,0,0,0,0,0,0,0,0,0,0,0,0,0,0,0,0,0,0,0,0,0,0,0,0,0,0,0,0,0,0
SciGlass,SciGlass_000063,,,,,mol_fraction,,2.6,,0,0,0,0,0,0,0,0,0,0,0,0,0,0,0,0,0,0,0,0,0,0,0,0,0,0,0,0,0,0,0,0,0,0,0,0,0,0,0,0,0,0,0,0,0,0,0,0,0,0,0,0,0,0,0,0,0,0,0,0,0,0,0,0,0,0,0,0,0,0,0,0,0,0,0,0,0,0,0,0,0,0,0,0,0,0,0,0,0,0,0,0,0,0,0,0,0,0,0,0,0,0,0,0,0,0,0,0,0,0,0,0,0,0,0,0,0,0,0,0,0,29.43958226,0,0,0,0,0,0,0,0,0,0,0,0,0,0,0,0,0,0,0,0,0,0,0,0,0,0,70.56041774,0,0,0,0,0,0,0,0,0,0,0,0,0,0,0,0,0,0,0,0,0,0,0,0,0,0,0,0,0,0,0,0,0,0,0,0,0,0,0,0
SciGlass,SciGlass_000064,,,,,mol_fraction,,3.3,,0,0,0,0,0,0,0,0,32.10634527,0,0,0,0,0,0,0,0,0,0,0,0,0,0,0,0,0,0,0,0,0,0,0,0,0,0,0,0,0,0,0,0,0,0,0,0,0,0,0,0,0,0,0,0,0,0,0,0,0,0,0,0,0,0,0,0,0,0,0,0,0,0,0,0,0,0,0,0,0,0,0,0,0,0,0,0,0,0,0,0,0,0,0,0,0,0,0,0,0,0,0,0,0,0,0,0,15.86419641,0,0,0,0,0,0,0,0,0,0,0,0,0,0,0,0,0,0,0,0,0,0,0,0,0,0,0,0,0,0,0,0,0,0,0,0,0,0,0,0,0,0,52.02945832,0,0,0,0,0,0,0,0,0,0,0,0,0,0,0,0,0,0,0,0,0,0,0,0,0,0,0,0,0,0,0,0,0,0,0,0,0,0,0,0
SciGlass,SciGlass_000065,,,,,mol_fraction,,1.8,,0,0,0,0,0,0,0,0,0,0,0,0,0,0,0,0,0,0,0,0,0,0,0,0,0,0,0,0,0,0,0,0,0,0,0,0,0,0,0,0,0,0,0,0,0,0,0,0,0,0,0,0,0,0,0,0,0,0,0,0,0,0,0,0,0,0,0,0,0,0,0,0,0,0,0,0,0,0,0,0,0,0,0,0,0,0,0,0,0,0,0,0,0,0,0,0,0,0,3.076743759,0,0,0,0,0,0,0,0,0,0,0,0,0,0,0,0,0,0,0,0,0,0,0,0,0,0,0,0,0,0,0,0,0,0,0,0,0,0,0,0,0,0,0,0,0,0,0,0,0,96.92325624,0,0,0,0,0,0,0,0,0,0,0,0,0,0,0,0,0,0,0,0,0,0,0,0,0,0,0,0,0,0,0,0,0,0,0,0,0,0,0,0
SciGlass,SciGlass_000066,,,,,mol_fraction,,2.2,,0,0,0,0,0,0,0,0,0,0,0,0,0,0,0,0,0,0,0,0,0,0,0,0,0,0,0,0,0,0,0,0,0,0,0,0,0,0,0,0,0,0,0,0,0,0,0,0,0,0,0,0,0,0,0,0,0,0,0,0,0,0,0,0,0,0,0,0,0,0,0,0,0,0,0,0,0,0,0,0,0,0,0,0,0,0,0,0,0,0,0,0,0,0,0,0,0,0,4.145295799,0,0,0,0,0,0,0,0,0,0,0,0,0,0,0,0,0,0,0,0,0,0,0,0,0,0,0,0,0,0,0,0,0,0,0,0,0,0,0,0,0,0,0,0,0,0,0,0,0,95.8547042,0,0,0,0,0,0,0,0,0,0,0,0,0,0,0,0,0,0,0,0,0,0,0,0,0,0,0,0,0,0,0,0,0,0,0,0,0,0,0,0
SciGlass,SciGlass_000067,,,,,mol_fraction,,2.8,,0,0,0,0,0,0,0,0,0,0,0,0,0,0,0,0,0,0,0,0,0,0,0,0,0,0,0,0,0,0,0,0,0,0,0,0,0,0,0,0,0,0,0,0,0,0,0,0,0,0,0,0,0,0,0,0,0,0,0,0,0,0,0,0,0,0,0,0,0,0,0,0,0,0,0,0,0,0,0,0,0,0,0,0,0,0,0,0,0,0,0,0,0,0,0,0,0,0,5.236470413,0,0,0,0,0,0,0,0,0,0,0,0,0,0,0,0,0,0,0,0,0,0,0,0,0,0,0,0,0,0,0,0,0,0,0,0,0,0,0,0,0,0,0,0,0,0,0,0,0,94.76352959,0,0,0,0,0,0,0,0,0,0,0,0,0,0,0,0,0,0,0,0,0,0,0,0,0,0,0,0,0,0,0,0,0,0,0,0,0,0,0,0
SciGlass,SciGlass_000068,,,,,mol_fraction,,3,,0,0,0,0,0,0,0,0,0,0,0,0,0,0,0,0,0,0,0,0,0,0,0,0,0,0,0,0,0,0,0,0,0,0,0,0,0,0,0,0,0,0,0,0,0,0,0,0,0,0,0,0,0,0,0,0,0,0,0,0,0,0,0,0,0,0,0,0,0,0,0,0,0,0,0,0,0,0,0,0,0,0,0,0,0,0,0,0,0,0,0,0,0,0,0,0,0,0,3.074744337,0,0,0,0,0,0,0,0,0,0,0,2.125841832,0,0,0,0,0,0,0,0,0,0,0,0,0,0,0,0,0,0,0,0,0,0,0,0,0,0,0,0,0,0,0,0,0,0,0,0,0,94.79941383,0,0,0,0,0,0,0,0,0,0,0,0,0,0,0,0,0,0,0,0,0,0,0,0,0,0,0,0,0,0,0,0,0,0,0,0,0,0,0,0
SciGlass,SciGlass_000069,,,,,mol_fraction,,3.3,,0,0,0,0,0,0,0,0,0,0,0,0,0,0,0,0,0,0,0,0,0,0,0,0,0,0,0,0,0,0,0,0,0,0,0,0,0,0,0,0,0,0,0,0,0,0,0,0,0,0,0,0,0,0,0,0,0,0,0,0,0,0,0,0,0,0,0,0,0,0,0,0,0,0,0,0,0,0,0,0,0,0,0,0,0,0,0,0,0,0,0,0,0,0,0,0,0,0,2.027508172,0,0,0,0,0,0,0,0,0,0,0,4.205385438,0,0,0,0,0,0,0,0,0,0,0,0,0,0,0,0,0,0,0,0,0,0,0,0,0,0,0,0,0,0,0,0,0,0,0,0,0,93.76710639,0,0,0,0,0,0,0,0,0,0,0,0,0,0,0,0,0,0,0,0,0,0,0,0,0,0,0,0,0,0,0,0,0,0,0,0,0,0,0,0
SciGlass,SciGlass_000070,,,,,mol_fraction,,3.34,,0,0,0,0,0,0,0,0,1.997646614,0,0,0,0,0,0,0,0,15.00414831,0,0,0,0,0,0,0,0,0,0,0,0,0,0,0,0,0,0,0,0,0,0,0,0,0,0,0,0,0,0,0,0,0,0,0,0,0,0,0,0,0,0,0,0,0,0,0,0,0,0,0,0,0,0,0,0,0,0,0,0,0,0,0,0,0,0,0,0,0,0,0,0,0,0,0,1.497584104,0,0,0,0,0,0,0,0,0,0,0,0,0,0,0,0,2.99594748,0,0,0,0,0,0,0,0,0,0,0,0,0,0,0,0,0,0,0,0,0,0,0,0,0,0,0,0,0,0,0,0,0,0,0,0,0,78.50467349,0,0,0,0,0,0,0,0,0,0,0,0,0,0,0,0,0,0,0,0,0,0,0,0,0,0,0,0,0,0,0,0,0,0,0,0,0,0,0,0
SciGlass,SciGlass_000071,,,,,mol_fraction,,3.1,,0,0,0,0,0,0,0,0,1.834475848,0,0,0,0,0,0,0,0,18.83005111,0,0,0,0,0,0,0,0,0,0,0,0,0,0,0,0,0,0,0,0,0,0,0,0,0,0,0,0,0,0,0,0,0,0,0,0,0,0,0,0,0,0,0,0,0,0,0,0,0,0,0,0,0,0,0,0,0,0,0,0,0,0,0,0,0,0,0,0,0,0,0,0,0,0,0,0.444528224,0,0,0,0,0,0,0,0,0,0,0,0,0,0,0,0,2.129692768,0,0,0,0,0,0,0,0,0,0,0,0,0,0,0,0,0,8.031557076,0,0,0,0,0,0,0,0,0,0,0,0,0,0,0,0,0,0,0,61.22882907,0,0,0,0,0,0,0,0,0,0,0,0,0,0,0,0,0,0,0,0,0,0,0,0,0,0,0,0,0,0,0,0,0,0,0,0,7.500865909,0,0,0
SciGlass,SciGlass_000072,,,,,mol_fraction,,3.46,,0,0,0,0,0,0,0,0,2.526610645,0,0,0,0,0,0,0,0,12.04276103,0,0,0,0,0,0,0,0,0,0,0,0,0,0,0,0,0,0,0,0.604567791,0,0,0,0,0,0,0,0,0,0,0,0,0,0,0,0,0,0,0,0,0,0,0,0,0,0,0,0,0,0,0,0,0,0,0,0,0,0,0,0,0,0,0,0,0,0,0,0,0,0,0,0,0,0,0,0,0,0,0,0,0,0,0,0,0,0,0,0,0,0,0,0,3.241229844,0,0,0,0,0,0,0,0,0,0,0,0,0,0,0,0,0,0,0,0,0,0,0,0,0,0,0,0,0,0,0,0,0,0,0,0,0,77.53855661,0,0,0,0,0,0,0,0,0,0,0,0,0,0,0,0,0,0,0,0,0,0,0,0,0,0,0,0,0,0,0,0,0,0,0,0,4.046274078,0,0,0
SciGlass,SciGlass_000073,,,,,mol_fraction,,3.04,,0,0,0,0,0,0,0,0,2.640540927,0,0,0,0,0,0,0,0,12.55201393,0,0,0,0,0,0,0,0,0,0,0,0,0,0,0,0,0,0,0,0.629005968,0,0,0,0,0,0,0,0,0,0,0,0,0,0,0,0,0,0,0,0,0,0,0,0,0,0,0,0,0,0,0,0,0,0,0,0,0,0,0,0,0,0,0,0,0,0,0,0,0,0,0,0,0,0,0,0,0,0,0,0,0,0,0,0,0,0,0,0,0,0,0,0,3.373774552,0,0,0,0,0,0,0,0,0,0,0,0,0,0,0,0,0,0,0,0,0,0,0,0,0,0,0,0,0,0,0,0,0,0,0,0,0,80.80466463,0,0,0,0,0,0,0,0,0,0,0,0,0,0,0,0,0,0,0,0,0,0,0,0,0,0,0,0,0,0,0,0,0,0,0,0,0,0,0,0
SciGlass,SciGlass_000074,,,,,mol_fraction,,3.29,,0,0,0,0,0,0,0,0,2.527785873,0,0,0,0,0,0,0,0,12.04836249,0,0,0,0,0,0,0,0,0,0,0,0,0,0,0,0,0,0,0,0.604849,0,0,0,0,0,0,0,0,0,0,0,0,0,0,0,0,0,0,0,0,0,0,0,0,0,0,0,0,0,0,0,0,0,0,0,0,0,0,0,0,0,0,0,0,0,0,0,0,0,0,0,0,0,0,0,0,0,0,0,0,0,0,0,0,0,0,0,0,0,0,0,0,3.24273747,0,0,0,0,0,0,0,0,0,0,0,0,0,0,0,0,0,0,0,0,0,0,0,0,0,0,0,0,0,0,0,0,0,0,0,0,0,77.5262589,0,0,0,0,0,0,0,0,0,0,0,0,0,0,0,0,0,0,4.050006262,0,0,0,0,0,0,0,0,0,0,0,0,0,0,0,0,0,0,0,0,0
SciGlass,SciGlass_000075,,,,,mol_fraction,,3.35,,0,0,0,0,0,0,0,0,16.86257179,0,0,0,0,0,0,0,0,11.51393601,0,0,0,0,0,0,0,0,0,0,0,0,0,0,0,0,0,0,0,4.230336424,0,0,0,0,0,0,0,0,0,0,0,0,0,0,0,0,0,0,0,0,0,0,0,0,0,0,0,0,0,0,0,0,0,0,0,0,0,0,0,0,0,0,0,0,0,0,0,0,0,0,0,0,0,0,0,0,0,0,0,0,0,0,0,0,0,0,0,0,0,0,0,0,0,0,0,0,0,0,0,0,0,0,0,0,0,0,0,0,0,0,0,0,0,0,0,0,0,0,0,0,0,0,0,0,0,0,0,0,0,0,49.68434342,0,0,0,0,0,0,0,0,0,0,0,0,0,0,0,0,0,0,0,0,0,0,0,0,0,0,0,0,0,0,0,0,0,0,0,0,17.70881235,0,0,0
SciGlass,SciGlass_000076,,,,,mol_fraction,,3.17017,,0,0,0,0,0,0,0,0,21.43802805,0,0,0,0,0,0,0,0,0,0,0,0,0,0,0,0,0,0,0,0,0,0,0,0,0,0,0,0,0,0,0,0,0,0,0,0,0,0,0,0,0,0,0,0,0,0,0,0,0,0,0,0,0,0,0,0,0,0,0,0,0,0,0,0,0,0,0,0,0,0,0,0,0,0,0,0,0,0,0,0,0,0,0,0,0,0,0,0,0,0,0,0,0,0,0,0,11.5226994,0,0,0,0,0,0,0,0,0,0,0,0,0,0,0,0,0,0,0,0,0,0,0,0,0,0,0,0,0,0,0,0,0,0,0,0,0,0,0,0,0,0,60.63134766,0,0,0,0,0,0,0,0,0,0,0,0,0,0,0,0,0,0,6.407924885,0,0,0,0,0,0,0,0,0,0,0,0,0,0,0,0,0,0,0,0,0
SciGlass,SciGlass_000077,,,,,mol_fraction,,3.2,,0,0,0,0,0,0,0,0,1.198801028,0,0,0,0,0,0,0,0,25.55214542,0,0,0,0,0,0,0,0,0,0,0,0,0,0,0,0,0,0,0,0.302933224,0,0,0,0,0,0,0,0,0,0,0,0,0,0,0,0,0,0,0,0,0,0,0,0,0,0,0,0,0,0,0,0,0,0,0,0,0,0,0,0,0,0,0,0,0,0,0,0,0,0,0,0,0,0,0,1.406826158,0,0,0,0,0,0,0,0,0,0,0,0,0,0,0,0,1.506661481,0,0,0,0,0,0,0,0,0,0,0,0,0,0,0,0,0,0,0,0,0,0,0,0,0,0,0,0,0,0,0,0,0,0,0,0,0,70.03263269,0,0,0,0,0,0,0,0,0,0,0,0,0,0,0,0,0,0,0,0,0,0,0,0,0,0,0,0,0,0,0,0,0,0,0,0,0,0,0,0
SciGlass,SciGlass_000078,,,,,mol_fraction,,3.2,,0,0,0,0,0,0,0,0,2.210447285,0,0,0,0,0,0,0,0,12.97561187,0,0,0,0,0,0,0,0,0,0,0,0,0,0,0,0,0,0,0,0,0,0,0,0,0,0,0,0,0,0,0,0,0,0,0,0,0,0,0,0,0,0,0,0,0,0,0,0,0,0,0,0,0,0,0,0,0,0,0,0,0,0,0,0,0,0,0,0,0,0,0,0,0,0,0,0,0,0,0,0,0,0,0,0,0,0,0,0,0,0,0,0,3.820403259,0,0,0,0,0,0,0,0,0,0,0,0,0,0,0,0,0,0,0,0,0,0,0,0,0,0,0,0,0,0,0,0,0,0,0,0,0,80.99353759,0,0,0,0,0,0,0,0,0,0,0,0,0,0,0,0,0,0,0,0,0,0,0,0,0,0,0,0,0,0,0,0,0,0,0,0,0,0,0,0
SciGlass,SciGlass_000079,,,,,mol_fraction,,1.3,,0,0,0,0,0,0,0,0,4.001677612,0,0,0,0,0,0,0,0,12.49730777,0,0,0,0,0,0,0,0,0,0,0,0,0,0,0,0,0,0,0,0,0,0,0,0,0,0,0,0,0,0,0,0,0,0,0,0,0,0,0,0,0,0,0,0,0,0,0,0,0,0,0,0,0,0,0,0,0,0,0,0,0,0,0,0,0,0,0,0,0,0,0,0,0,0,0,0,0,0,0,0,0,0,0,0,0,0,0,0,0,0,0,0,0,0,0,0,0,0,0,0,0,0,0,0,0,0,0,0,0,0,0,0,0,0,0,0,0,0,0,0,0,0,0,0,0,0,0,0,0,0,83.50101461,0,0,0,0,0,0,0,0,0,0,0,0,0,0,0,0,0,0,0,0,0,0,0,0,0,0,0,0,0,0,0,0,0,0,0,0,0,0,0,0
SciGlass,SciGlass_000080,,,,,mol_fraction,,1.8,,0,0,0,0,0,0,0,0,4.005798008,0,0,0,0,0,0,0,0,17.50083083,0,0,0,0,0,0,0,0,0,0,0,0,0,0,0,0,0,0,0,0,0,0,0,0,0,0,0,0,0,0,0,0,0,0,0,0,0,0,0,0,0,0,0,0,0,0,0,0,0,0,0,0,0,0,0,0,0,0,0,0,0,0,0,0,0,0,0,0,0,0,0,0,0,0,0,0,0,0,0,0,0,0,0,0,0,0,0,0,0,0,0,0,0,0,0,0,0,0,0,0,0,0,0,0,0,0,0,0,0,0,0,0,0,0,0,0,0,0,0,0,0,0,0,0,0,0,0,0,0,0,78.49337116,0,0,0,0,0,0,0,0,0,0,0,0,0,0,0,0,0,0,0,0,0,0,0,0,0,0,0,0,0,0,0,0,0,0,0,0,0,0,0,0
SciGlass,SciGlass_000081,,,,,mol_fraction,,3.4,,0,0,0,0,0,0,0,0,17.67010497,0,0,0,0,0,0,0,0,5.791357448,0,0,0,0,0,0,0,0,0,0,0,0,0,0,0,0,0,0,0,0.897788758,0,0,0,0,0,0,0,0,0,0,0,0,0,0,0,0,0,0,0,0,0,0,0,0,0,0,0,0,0,0,0,0,0,0,0,0,0,0,0,0,0,0,0,0,0,0,0,0,0,0,0,0,0,0,0,0.202111196,0,0,0,0,0,0,0,0,0,0,0,14.76794268,0,0,0,0,0.296658428,0,0,0,0,0,0,0,0,0,0,0,0,0,0,0,0,0,0,0,0,0,0,0,0,0,0,0,0,0,0,0,0,0,0,0,0,0,60.37403653,0,0,0,0,0,0,0,0,0,0,0,0,0,0,0,0,0,0,0,0,0,0,0,0,0,0,0,0,0,0,0,0,0,0,0,0,0,0,0,0
