Repository: n000188975/2026.05.25-glass-predition-reverse-model

File: interglad_database.csv (part 2 of 76)
_mass_pct,GeSe_mass_pct,GeTe4_mass_pct,GeTe_mass_pct,Ge_mass_pct,H2O_mass_pct,HfF4_mass_pct,HfO2_mass_pct,Ho2O3_mass_pct,I_mass_pct,In2S3_mass_pct,InF3_mass_pct,In_mass_pct,K2O_mass_pct,KBr_mass_pct,KCl_mass_pct,KF_mass_pct,La2O3_mass_pct,Li2O_mass_pct,Li2SO4_mass_pct,Li2S_mass_pct,LiCl_mass_pct,LiF_mass_pct,Lu2O3_mass_pct,MgF2_mass_pct,MgO_mass_pct,MnF2_mass_pct,MnO2_mass_pct,MnO_mass_pct,MoO3_mass_pct,Na2O_mass_pct,Na2SO4_mass_pct,Na2S_mass_pct,NaCl_mass_pct,NaF_mass_pct,NaPO3_mass_pct,Nb2O5_mass_pct,Nd2O3_mass_pct,NdF3_mass_pct,NiO_mass_pct,O_mass_pct,P2O5_mass_pct,P2S5_mass_pct,P_mass_pct,PbBr2_mass_pct,PbCl2_mass_pct,PbF2_mass_pct,PbI2_mass_pct,PbO_mass_pct,PbSe_mass_pct,PbTe_mass_pct,Pb_mass_pct,Pr2O3_mass_pct,Rb2O_mass_pct,RbCl_mass_pct,RbF_mass_pct,Rh2O3_mass_pct,Rh_mass_pct,SO3_mass_pct,S_mass_pct,Sb2O3_mass_pct,Sb2S3_mass_pct,Sb2Se3_mass_pct,Sb2Te3_mass_pct,Sb_mass_pct,Sc2O3_mass_pct,SeO2_mass_pct,Se_mass_pct,SiO2_mass_pct,SiS2_mass_pct,Si_mass_pct,Sm2O3_mass_pct,SnCl2_mass_pct,SnF2_mass_pct,SnO2_mass_pct,SnO_mass_pct,SnS_mass_pct,SnSe2_mass_pct,SnSe_mass_pct,SnTe_mass_pct,SrO_mass_pct,Ta2O5_mass_pct,Tb2O3_mass_pct,TeO2_mass_pct,Te_mass_pct,ThF4_mass_pct,Th_mass_pct,TiO2_mass_pct,Tl2O_mass_pct,Tl2S_mass_pct,Tl2Se_mass_pct,Tl2Te_mass_pct,TlBr_mass_pct,TlCl_mass_pct,TlSe_mass_pct,Tl_mass_pct,U_mass_pct,V2O5_mass_pct,WO3_mass_pct,Y2O3_mass_pct,YF3_mass_pct,Yb2O3_mass_pct,ZnBr2_mass_pct,ZnCl2_mass_pct,ZnF2_mass_pct,ZnO_mass_pct,ZnSO4_mass_pct,ZrF4_mass_pct,ZrO2_mass_pct
Interglad,Interglad_73, GB03-086144, Commercial Glasses,1986, v. 001  p. 0128,mass_percent,,5.5,1242,0,0,0,0,0,0,0,0,14.69,0,0,0,0,0,0,0,0,3.31,0,0,0,0,0,0,0,0,0,0,0,0,0,0,0,0,0,0,0,23.09,0,0,0,0,0,0,0,0,0,0,0,0,0,0,0,0,0,0,0,0,0,0,0,0,0,0,0,0,0,0,0,0,0,0,0,0,0,0,0,0,0,0,0,0,0,0,0,0,0,0,0,0,0,0,0,0,0,0,0,0,0,0,0,0,0,0,0,0,0,0,0,0,0,0,0,0,0,0,0,0,0,0,0,0,0,0,0,0,0,0,0,0,0,0,0,0,0,0,0,0,0,0,0,0,0,0,0,0,0,0,58.91,0,0,0,0,0,0,0,0,0,0,0,0,0,0,0,0,0,0,0,0,0,0,0,0,0,0,0,0,0,0,0,0,0,0,0,0,0,0,0,0
Interglad,Interglad_74, GB03-086145, Commercial Glasses,1986, v. 001  p. 0128,mass_percent,,5.7,1214,0,0,0,0,0,0,0,0,14.60146015,0,0,0,0,0,0,0,0,7.670767077,0,0,0,0,0,0,0,0,0,0,0,0,0,0,0,0,0,0,0,22.95229523,0,0,0,0,0,0,0,0,0,0,0,0,0,0,0,0,0,0,0,0,0,0,0,0,0,0,0,0,0,0,0,0,0,0,0,0,0,0,0,0,0,0,0,0,0,0,0,0,0,0,0,0,0,0,0,0,0,0,0,0,0,0,0,0,0,0,0,0,0,0,0,0,0,0,0,0,0,0,0,0,0,0,0,0,0,0,0,0,0,0,0,0,0,0,0,0,0,0,0,0,0,0,0,0,0,0,0,0,0,0,54.77547755,0,0,0,0,0,0,0,0,0,0,0,0,0,0,0,0,0,0,0,0,0,0,0,0,0,0,0,0,0,0,0,0,0,0,0,0,0,0,0,0
Interglad,Interglad_75, GB06-089398, Technical Glasses,1961, v. 001  p. 0432,mass_percent,,,1296,0,0,0,0,0,0,0,0,18.5,0,0,0,0,0,0,0,0,0,0,0,0,0,0,0,0,0,0,0,0,0,0,0,0,0,0,0,0,12.4,0,0,0,0,0,0,0,0,0,0,0,0,0,0,0,0,0,0,0,0,0,0,0,0,0,0,0,0,0,0,0,0,0,0,0,0,0,0,0,0,0,0,0,0,0,0,0,0,0,0,0,0,0,0,0,0,0,0,0,0,0,0,0,0,0,0,0,7.2,0,0,0,0,5,0,0,0,0,0,0,0,0,0,0,0,0,0,0,0,0,0,0,0,0,0,0,0,0,0,0,0,0,0,0,0,0,0,0,0,0,0,56.9,0,0,0,0,0,0,0,0,0,0,0,0,0,0,0,0,0,0,0,0,0,0,0,0,0,0,0,0,0,0,0,0,0,0,0,0,0,0,0,0
Interglad,Interglad_76, GB06-089399, Technical Glasses,1961, v. 001  p. 0432,mass_percent,,,1376,0,0,0,0,0,0,0,0,18.13818618,0,0,0,0,0,0,0,0,0,0,0,0,0,0,0,0,0,0,0,0,0,0,0,0,0,0,0,0,12.15878412,0,0,0,0,0,0,0,0,0,0,0,0,0,0,0,0,0,0,0,0,0,0,0,0,0,0,0,0,1.95980402,0,0,0,0,0,0,0,0,0,0,0,0,0,0,0,0,0,0,0,0,0,0,0,0,0,0,0,0,0,0,0,0,0,0,0,0,0,0,7.059294071,0,0,0,0,0,0,0,0,0,0,0,0,0,0,0,0,0,0,0,0,0,0,0,0,0,0,0,0,0,0,0,0,0,0,0,0,0,0,0,0,0,0,60.68393161,0,0,0,0,0,0,0,0,0,0,0,0,0,0,0,0,0,0,0,0,0,0,0,0,0,0,0,0,0,0,0,0,0,0,0,0,0,0,0,0
Interglad,Interglad_77, GB06-089400, Technical Glasses,1961, v. 001  p. 0432,mass_percent,,,1396,0,0,0,0,0,0,0,0,17.78822118,0,0,0,0,0,0,0,0,0,0,0,0,0,0,0,0,0,0,0,0,0,0,0,0,0,0,0,0,14.80851915,0,0,0,0,0,0,0,0,0,0,0,0,0,0,0,0,0,0,0,0,0,0,0,0,0,0,0,0,3.849615038,0,0,0,0,0,0,0,0,0,0,0,0,0,0,0,0,0,0,0,0,0,0,0,0,0,0,0,0,0,0,0,0,0,0,0,0,0,0,4.03959604,0,0,0,0,0,0,0,0,0,0,0,0,0,0,0,0,0,0,0,0,0,0,0,0,0,0,0,0,0,0,0,0,0,0,0,0,0,0,0,0,0,0,59.5140486,0,0,0,0,0,0,0,0,0,0,0,0,0,0,0,0,0,0,0,0,0,0,0,0,0,0,0,0,0,0,0,0,0,0,0,0,0,0,0,0
Interglad,Interglad_78, GB06-089401, Technical Glasses,1961, v. 001  p. 0432,mass_percent,,,1388,0,0,0,0,0,0,0,0,14.4,0,0,0,0,0,0,0,0,0,0,0,0,0,0,0,0,0,0,0,0,0,0,0,0,0,0,0,0,22.92,0,0,0,0,0,0,0,0,0,0,0,0,0,0,0,0,0,0,0,0,0,0,0,0,0,0,0,0,1.96,0,0,0,0,0,0,0,0,0,0,0,0,0,0,0,0,0,0,0,0,0,0,0,0,0,0,0,0,0,0,0,0,0,0,0,0,0,0,0,0,0,0,0,0,0,0,0,0,0,0,0,0,0,0,0,0,0,0,0,0,0,0,0,0,0,0,0,0,0,0,0,0,0,0,0,0,0,0,0,0,0,60.72,0,0,0,0,0,0,0,0,0,0,0,0,0,0,0,0,0,0,0,0,0,0,0,0,0,0,0,0,0,0,0,0,0,0,0,0,0,0,0,0
Interglad,Interglad_79, XB02-089878, Glass Hand Book (J),1975, v. 001  p. 0204,mass_percent,78.4,1,,0,0,0,0,0,0,0,0,27.4,0,0,0,0,0,0,0,0,0,0,0,0,0,0,0,0,0,0,0,0,0,0,0,0,0,0,0,0,0,0,0,0,0,0,0,0,0,0,0,0,0,0,0,0,0,0,0,0,0,0,0,0,0,0,0,0,0,0,0,0,0,0,0,0,0,0,0,0,0,0,0,0,0,0,0,0,0,0,0,0,0,0,0,0,0,0,0,0,0,8.03,0,0,0,0,0,0,0,0,0,0,0,0,0,0,0,0,0,0,0,0,0,0,0,0,0,0,0,0,0,0,0,0,0,0,0,0,0,0,0,0,0,0,0,0,0,0,0,0,0,64.57,0,0,0,0,0,0,0,0,0,0,0,0,0,0,0,0,0,0,0,0,0,0,0,0,0,0,0,0,0,0,0,0,0,0,0,0,0,0,0,0
Interglad,Interglad_80, XJ06-091195, Glass Technology,1974, v. 015  p. 0071,mass_percent,90,2,,0,0,0,0,0,0,0,0,30,0,0,0,0,0,0,0,0,0,0,0,0,0,0,0,0,0,0,0,0,0,0,0,0,0,0,0,0,5,0,0,0,0,0,0,0,0,0,0,0,0,0,0,0,0,0,0,0,0,0,0,0,0,0,0,0,0,0,0,0,0,0,0,0,0,0,0,0,0,0,0,0,0,0,0,0,0,0,0,0,0,0,0,0,0,0,0,0,0,0,0,0,0,0,0,0,10,0,0,0,0,0,0,0,0,0,0,0,0,0,0,0,0,0,0,0,0,0,0,0,0,0,0,0,0,0,0,0,0,0,0,0,0,0,0,0,0,0,0,55,0,0,0,0,0,0,0,0,0,0,0,0,0,0,0,0,0,0,0,0,0,0,0,0,0,0,0,0,0,0,0,0,0,0,0,0,0,0,0,0
Interglad,Interglad_81, GP06-093400, US Patent    Ohara Inc. (J),1985, A4501819,mass_percent,,3.5,1300,0,0,0,0,0,0,0,0,15,0.3,0,0,0,0,0,0,0,7,0,0,0,0,0,0,4,0,0,0,0,0,0,0,0,0,0,0,0,0,0,0,0,0,0,0,0,0,0,0,0,0,0,0,0,0,0,0,0,0,0,0,0,0,0,0,0,0,0,0,0,0,0,0,0,0,0,0,0,0,0,0,0,0,0,0,0,0,0,0,0,0,0,0,0,0,0,0,0,0,0,0,0,0,0,0,0,12,0,0,0,0,0,0,0,0,0,0,0,0,0,0,0,0,0,0,0,0,0,0,1.7,0,0,0,0,0,0,0,0,0,0,0,0,0,0,0,0,0,0,0,53,0,0,0,0,0,0,0,0,0,0,0,0,0,0,0,0,0,0,0,0,0,0,0,0,0,0,0,0,0,0,0,0,0,0,0,0,7,0,0,0
Interglad,Interglad_82, GP06-093401, US Patent    Ohara Inc. (J),1985, A4501819,mass_percent,,3.5,1330,0,0,0,0,0,0,0,0,12,0.3,0,0,0,0,0,0,0,5,0,0,0,0,0,0,5,0,0,0,0,0,0,0,0,0,0,0,0,0,0,0,0,0,0,0,0,0,0,0,0,0,0,0,0,0,0,0,0,0,0,0,0,0,0,0,0,0,0,0,0,0,0,0,0,0,0,0,0,0,0,0,0,0,0,0,0,0,0,0,0,0,0,0,0,0,0,0,0,0,0,0,0,0,0,0,0,10,0,0,0,0,0,0,0,0,0,0,0,0,0,0,0,0,0,0,0,0,0,0,4.2,0,0,0,0,0,0,0,0,0,0,0,0,0,0,0,0,0,0,0,55,0,0,0,0,0,0,0,0,0,0,0,0,0,0,0,0,0,0,0,0,0,0,0,0,0,0,0,0,0,0,0,0,0,0,0,0,8.5,0,0,0
Interglad,Interglad_83, GP06-093402, US Patent    Ohara Inc. (J),1985, A4501819,mass_percent,,3.6,1350,0,0,0,0,0,0,0,0,15,0.3,0,0,0,0,0,0,0,5,0,0,0,0,0,0,5.2,0,0,0,0,0,0,0,0,0,0,0,0,0,0,0,0,0,0,0,0,0,0,0,0,0,0,0,0,0,0,0,0,0,0,0,0,0,0,0,0,0,0,0,0,0,0,0,0,0,0,0,0,0,0,0,0,0,0,0,0,0,0,0,0,0,0,0,0,0,0,0,0,0,0,0,0,0,0,0,0,12,0,0,0,0,0,0,0,0,0,0,0,0,0,0,0,0,0,0,0,0,0,0,5,0,0,0,0,0,0,0,0,0,0,0,0,0,0,0,0,0,0,0,55,0,0,0,0,0,0,0,0,0,0,0,0,0,0,0,0,0,0,0,0,0,0,0,0,0,0,0,0,0,0,0,0,0,0,0,0,2.5,0,0,0
Interglad,Interglad_84, GP06-093403, US Patent    Ohara Inc. (J),1985, A4501819,mass_percent,,3.6,1310,0,0,0,0,0,0,0,0,15,0.3,0,0,0,0,0,0,0,10,0,0,0,0,0,0,6,0,0,0,0,0,0,0,0,0,0,0,0,0,0,0,0,0,0,0,0,0,0,0,0,0,0,0,0,0,0,0,0,0,0,0,0,0,0,0,0,0,0,0,0,0,0,0,0,0,0,0,0,0,0,0,0,0,0,0,0,0,0,0,0,0,0,0,0,0,0,0,0,0,0,0,0,0,0,0,0,10,0,0,0,0,0,0,0,0,0,0,0,0,0,0,0,0,0,0,0,0,0,0,2.5,0,0,0,0,0,0,0,0,0,0,0,0,0,0,0,0,0,0,0,50,0,0,0,0,0,0,0,0,0,0,0,0,0,0,0,0,0,0,0,0,0,0,0,0,0,0,0,0,0,0,0,0,0,0,0,0,6.2,0,0,0
Interglad,Interglad_85, GP06-093404, US Patent    Ohara Inc. (J),1985, A4501819,mass_percent,,3.6,1320,0,0,0,0,0,0,0,0,17.5,0.3,0,0,0,0,0,0,0,5,0,0,0,0,0,0,2.5,0,0,0,0,0,0,0,0,0,0,0,0,2.5,0,0,0,0,0,0,0,0,0,0,0,0,0,0,0,0,0,0,0,0,0,0,0,0,0,0,0,0,0,0,0,0,0,0,0,0,0,0,0,0,0,0,0,0,0,0,0,0,0,0,0,0,0,0,0,0,0,0,0,0,0,0,0,0,0,0,0,5.2,0,0,0,0,0,0,0,0,0,0,0,0,0,0,0,0,0,0,0,0,0,0,2,0,0,0,0,0,0,0,0,0,0,0,0,0,0,0,0,0,0,0,52.5,0,0,0,0,0,0,0,0,0,0,0,0,0,0,0,0,0,0,0,0,0,0,0,0,0,0,0,0,0,0,0,0,0,0,0,0,12.5,0,0,0
Interglad,Interglad_86, GP06-093405, US Patent    Ohara Inc. (J),1985, A4501819,mass_percent,,3.9,1330,0,0,0,0,0,0,0,0,15,0.3,0,0,0,0,0,0,0,5,0,0,0,0,0,0,2.5,0,0,0,0,0,0,0,0,0,0,0,0,0,0,0,0,0,0,0,0,0,0,0,0,0,0,0,0,0,0,0,0,0,0,0,0,0,0,0,0,0,0,0,0,0,0,0,0,0,0,0,0,0,0,0,0,0,0,0,0,0,0,0,0,0,0,0,0,0,0,0,0,0,0,0,0,0,0,0,0,16,0,0,0,0,0,0,0,0,0,0,0,0,0,0,0,0,0,0,0,0,0,0,0.5,0,0,0,0,0,0,0,0,0,0,0,0,0,0,0,0,0,0,0,55,0,0,0,0,0,0,0,0,0,0,0,0,0,0,0,0,0,0,0,0,0,0,0,0,0,0,0,0,0,0,0,0,0,0,0,0,5.7,0,0,0
Interglad,Interglad_87, GP06-093406, US Patent    Ohara Inc. (J),1985, A4501819,mass_percent,,2.9,1370,0,0,0,0,0,0,0,0,15,0.3,0,0,0,0,0,0,0,2.2,0,0,0,0,0,0,5,0,0,0,0,0,0,0,0,0,0,0,0,0,0,0,0,0,0,0,0,0,0,0,0,0,0,0,0,0,0,0,0,0,0,0,0,0,0,0,0,0,0,0,0,0,0,0,0,0,0,0,0,0,0,0,0,0,0,0,0,0,0,0,0,0,0,0,0,0,0,0,0,0,0,0,0,0,0,0,0,5,0,0,0,0,0,0,0,0,0,0,0,0,0,0,0,0,0,0,0,0,0,0,5,0,0,0,0,0,0,0,0,0,0,0,0,0,0,0,0,0,0,0,52.5,0,0,0,0,0,0,0,0,0,0,0,0,0,0,0,0,0,0,0,0,0,0,0,0,0,0,0,0,0,0,0,0,0,0,0,0,15,0,0,0
Interglad,Interglad_88, GP06-093407, US Patent    Ohara Inc. (J),1985, A4501819,mass_percent,,3.8,1340,0,0,0,0,0,0,0,0,15,0.3,0,0,0,0,0,0,0,1.5,0,0,0,0,0,0,5,0,0,0,0,0,0,0,0,0,0,0,0,0.5,0,0,0,0,0,0,0,0,0,0,0,0,0,0,0,0,0,0,0,0,0,0,0,0,0,0,0,0,0,0,0,0,0,0,0,0,0,0,0,0,0,0,0,0,0,0,0,0,0,0,0,0,0,0,0,0,0,0,0,0,0,0,0,0,0,0,0,10,0,0,0,0,0.5,0,0,0,0,0,0,0,0,0,0,0,0,0,0,0,0,0,2.2,0,0,0,0,0,0,0,0,0,0,0,0,0,0,0,0,0,0,0,55,0,0,0,0,0,0,0,0,0,0,0,0,0,0,0,0,0,0,0,0,0,0,0,0,0,0,0,0,0,0,0,0,0,0,0,0,10,0,0,0
Interglad,Interglad_89, GP06-093408, US Patent    Ohara Inc. (J),1985, A4501819,mass_percent,,3.3,1370,0,0,0,0,0,0,0,0,15,0,0,0,0,0,0,0,0,2,0,0,0,0,0,0,5,0,0,0,0,0,0,0,0,0,0,0,0,0,0,0,0,0,0,0,0,0,0,0,0,0,0,0,0,0,0,0,0,0,0,0,0,0,0,0,0,0,0,0,0,0,0,0,0,0,0,0,0,0,0,0,0,0,0,0,0,0,0,0,0,0,0,0,0,0,0,0,0,0,0,0,0,0,0,0,0,10,0,0,0,0,0,0,0,0,0,0,0,0,0,0,0,0,0,0,0,0,0,0,2,0,0,0,0,0,0,0,0,0,0,0,0.2,0,0,0,0,0,0,0,55,0,0,0,0,0,0,0,0,0,0,0,0,2.5,0,0,0,0,0,0,0,0,0,0,0,0,0,0,0,0,0,0,0,0,0,0,0,8.3,0,0,0
Interglad,Interglad_90, GP06-093409, US Patent    Ohara Inc. (J),1985, A4501819,mass_percent,,2.9,1350,0,0,0,0,0,0,0,0,15,0.3,0,0,0,0,0,0,0,4.7,0,0,0,0,0,0,2.5,0,0,0,0,0,0,0,0,0,0,0,0,0,0,0,0,0,0,0,0,0,0,0,0,0,0,0,0,0,0,0,0,0,0,0,0,0,0,0,0,0,0,0,0,0,0,0,0,0,0,0,0,0,0,0,0,0,0,0,0,0,0,0,0,0,0,0,0,0,0,0,0,0,0,0,0,0,0,0,0,7.5,0,0,0,0,0,0,0,0,0,0,0,0,0,0,0,0,0,0,0,0,0,0,7.5,0,0,0,0,0,0,0,0,0,0,0,0,0,0,0,0,0,0,0,55,0,0,0,0,0,0,0,0,0,0,0,0,0,0,0,0,0,0,0,0,0,0,0,0,0,0,0,0,0,0,0,0,0,0,0,0,7.5,0,0,0
Interglad,Interglad_91, GP06-093410, US Patent    Ohara Inc. (J),1985, A4501819,mass_percent,,3.2,1360,0,0,0,0,0,0,0,0,17.5,0.3,0,0,0,0,0,0,0,5,0,0,0,0,0,0,2,0,0,0,0,0,0,0,0,0,0,0,0,0,0,0,0,0,0,0,0,0,0,0,0,0,0,0,0,0,0,0,0,0,0,0,0,0,0,0,0,0,0,0,0,0,0,0,0,0,0,0,0,0,0,0,0,0,0,0,0,0,0,0,0,0,0,0,0,0,0,0,0,0,0,0,0,0,0,0,0,10,0,0,0,0,0,0,0,0,0,0,0,0,0,0,0,0,0,0,0,0,0,0,2.2,0,0,0,0,0,0,0,0,0,0,0,0,0,0,0,0,0,0,0,55,0,0,0,0,0,0,0,0,0,0,0,0,0,0,0,0,0,0,0,0,0,0,0,0,0,0,0,0,0,0,0,0,0,0,0,0,8,0,0,0
Interglad,Interglad_92, GP06-093411, US Patent    Ohara Inc. (J),1985, A4501819,mass_percent,,4,1350,0,0,0,0,0,0,0,0,12.5,0.3,0,0,0,0,0,0,0,3.2,0,0,0,0,0,0,12.5,0,0,0,0,0,0,0,0,0,0,0,0,0,0,0,0,0,0,0,0,0,0,0,0,0,0,0,0,0,0,0,0,0,0,0,0,0,0,0,0,0,0,0,0,0,0,0,0,0,0,0,0,0,0,0,0,0,0,0,0,0,0,0,0,0,0,0,0,0,0,0,0,0,0,0,0,0,0,0,0,10,0,0,0,0,0,0,0,0,0,0,0,0,0,0,0,0,0,0,0,0,0,0,1,0,0,0,0,0,0,0,0,0,0,0,0,0,0,0,0,0,0,0,53,0,0,0,0,0,0,0,0,0,0,0,0,0,0,0,0,0,0,0,0,0,0,0,0,0,0,0,0,0,0,0,0,0,0,0,0,7.5,0,0,0
Interglad,Interglad_93, GP06-093412, US Patent    Ohara Inc. (J),1985, A4501819,mass_percent,,3,1370,0,0,0,0,0,0,0,0,12,0.3,0,0,0,0,0,0,0,5,0,0,0,0,0,0,2.5,0,0,0,0,0,0,0,0,0,0,0,0,0,0,0,0,0,0,0,0,0,0,0,0,0,0,0,0,0,0,0,0,0,0,0,0,0,0,0,0,0,0,0,0,0,0,0,0,0,0,0,0,0,0,0,0,0,0,0,0,0,0,0,0,0,0,0,0,0,0,0,0,0,0,0,0,0,0,0,0,10,0,0,0,0,0,0,0,0,0,0,0,0,0,0,0,0,0,0,0,0,0,0,2.2,0,0,0,0,0,0,0,0,0,0,0,0,0,0,0,0,0,0,0,58,0,0,0,0,0,0,0,0,0,0,0,0,0,0,0,0,0,0,0,0,0,0,0,0,0,0,0,0,0,0,0,0,0,0,0,0,10,0,0,0
Interglad,Interglad_94, GP06-093413, US Patent    Ohara Inc. (J),1985, A4501819,mass_percent,,3.8,1290,0,0,0,0,0,0,0,0,15,0.1,0,0,0,0,0,0,0,2.5,0,0,0,0,0,0,7.5,0,0,0,0,0,0,0,0,0,0,0,0,0,0,0,0,0,0,0,0,0,0,0,0,0,0,0,0,0,0,0,0,0,0,0,0,0,0,0,0,0,0,0,0,0,0,0,0,0,0,0,0,0,0,0,0,0,0,0,0,0,0,0,0,0,0,0,0,0,0,0,0,5,0,0,0,0,0,0,0,10,0,0,0,0,0,0,0,0,0,0,0,0,0,0,0,0,0,0,0,0,0,0,2.4,0,0,0,0,0,0,0,0,0,0,0,0,0,0,0,0,0,0,0,45,0,0,0,0,0,0,0,0,0,0,0,0,0,0,0,0,0,0,0,0,0,0,0,0,0,0,0,0,0,0,0,0,0,0,0,0,12.5,0,0,0
Interglad,Interglad_95, GP06-093414, US Patent    Ohara Inc. (J),1985, A4501819,mass_percent,,3.3,1300,0,0,0,0,0,0,0,0,20,0.3,0,0,0,0,0,0,0,3.7,0,0,0,0,0,0,4,0,0,0,0,0,0,0,0,0,0,0,0,0,0,0,0,0,0,0,0,0,0,0,0,0,0,0,0,0,0,0,0,0,0,0,0,0,0,0,0,0,0,0,0,0,0,0,0,0,0,0,0,0,0,0,0,0,0,0,0,0,0,0,0,0,0,0,0,0,0,0,0,0,0,0,0,0,0,0,0,10,0,0,0,0,0,0,0,0,0,0,0,0,0,0,0,0,0,0,0,0,0,0,2,0,0,0,0,0,0,0,0,0,0,0,0,0,0,0,0,0,0,0,50,0,0,0,0,0,0,0,0,0,0,0,0,0,0,0,0,0,0,0,0,0,0,0,0,0,0,0,0,0,0,0,0,0,0,0,0,10,0,0,0
Interglad,Interglad_96, GP06-093415, US Patent    Ohara Inc. (J),1985, A4501819,mass_percent,,3.4,1350,0,0,0,0,0,0,0,0,15,0.3,0,0,0,0,0,0,0,2.6,0,0,0,0,0,0,5,0,0,0,0,0,0,0,0,0,0,0,0,0,0,0,0,0,0,0,0,0,0,0,0,0,0,0,0,0,0,0,0,0,0,0,0,0,0,0,0,0,0,0,0,0,0,0,0,0,0,0,0,0,0,0,0,0,0,0,0,0,0,0,0,0,0,0,0,0,0,0,0,0,0.1,0,0,0,0,0,0,10,0,0,0,0,0,0,0,0,0,0,0,0,0,0,0,0,0,0,0,0,0,0,2,0,0,0,0,0,0,0,0,0,0,0,0,0,0,0,0,0,0,0,53,0,0,0,0,0,0,0,0,0,0,0,0,0,0,0,0,0,0,0,0,0,0,0,0,0,0,0,0,0,0,0,0,0,0,0,0,10,0,0,2
Interglad,Interglad_97, GP06-093416, US Patent    Ohara Inc. (J),1985, A4501819,mass_percent,,3.3,1340,0,0,0,0,0,0,0,0,15,0.3,0,0,0,0,0,0,0,5,0,0,0,0,0,0,2.5,0,0,0,0,0,0,0,0,0,0,0,0,0,0,0,0,0,0,0,0,0,0,0,0,0,0,0,0,0,0,0,0,0,0,0,0,0,0,0,0,0,0,0,0,0,0,0,2.5,0,0,0,0,0,0,0,0,0,0,0,0,0,0,0,0,0,0,0,0,0,0,0,0,0,0,0,0,0,0,0,0,10,0,0,0,0,0,0,0,0,0,0,0,0,0,0,0,0,0,0,0,0,0,0,1.2,0,0,0,0,0,0,0,0,0,0,0,0,0,0,0,0,0,0,0,53.5,0,0,0,0,0,0,0,0,0,0,0,0,0,0,0,0,0,0,0,0,0,0,0,0,0,0,0,0,0,0,0,0,0,0,0,0,10,0,0,0
Interglad,Interglad_98, GP06-093417, US Patent    Ohara Inc. (J),1985, A4501819,mass_percent,,3.8,1330,0,0,0,0,0,0,0,0,13,0.5,0,0,0,0,0,0,0,2,0,0,0,0,0,0,5,0,0,0,0,0,0,0,0,0,0,0,0,0,0,0,0,0,0,0,0,0,0,0,0,0,0,0,0,0,0,0,0,0,0,0,0,0,0,0,0,0,0,0,0,0,0,0,0,0,0,0,0,0,0,0,0,0,0,0,0,0,0,0,0,0,0,0,0,0,0,0,0,0,0,0,0,0,0,0,0,10,0,0,0,0,0,0,0,0,0,0,0,0,0,0,0,0,0,0,0,0,0,0,2,0,0,0,0,0,0,0,0,0,0,0,0,0,0,0,0,0,0,0,52.5,0,0,0,0,0,0,0,0,0,0,0,3,0,0,0,0,0,0,2,0,0,0,0,0,0,0,0,0,0,0,0,0,0,0,0,0,10,0,0,0
Interglad,Interglad_99, GP03-094198, US Patent    PPG Industries (US),1985, A4542106,mass_percent,,,1249,0,0,0,0,0,0,0,0,12.14,0,0,0,0,0,0,0,0,0,0,0,0,0,0,0,0,0,0,0,0,0,0,0,0,0,0,0,0,22.67,0,0,0,0,0,0,0,0,0,0,0,0,0,0,0,0,0,0,0,0,0,0,0,0,0,0,0,0,0,0.2,0,0,0,0,0,0,0,0,0,0,0,0,0,0,0,0,0,0,0,0,0,0,0,0,0,0,0,0,0,0,0,0,0,0,0,0,0,3.41,0,0,0,0,0.9,0,0,0,0,0,0,0,0,0,0,0,0,0,0,0,0,0,0,0,0,0,0,0,0,0,0,0,0,0,0,0,0,0,0,0,0,0,59.18,0,0,0,0,0,0,0,0,0,0,0,0,0,0,0,0,0,0,1.5,0,0,0,0,0,0,0,0,0,0,0,0,0,0,0,0,0,0,0,0,0
Interglad,Interglad_100, GP05-100800, Japanese Patent    Nippon Sheet Glass (J),1989, A051345,mass_percent,,,1390,0,0,0,0,0,0,0,0,14.93,0,0,0,0,0,0,0,0,30.6,0,0,0,0,0,0,0,0,0,0,0,0,0,0,0,0,0,0,0,1.64,0,0,0,0,0,0,0,0,0,0,0,0,0,0,0,0,0,0,0,0,0,0,0,0,0,0,0,0,0,0,0,0,0,0,0,0,0,0,0,0,0,0,0,0,0,0,0,0,0,0,0,0,0,0,0,0,0,0,0,0,0,0,0,0,0,0,0,0,0,0,0,0,0,0,0,0,0,0,0,0,0,0,0,0,0,0,0,0,0,0,0,0,0,0,0,0,0,0,0,0,0,0,0,0,0,0,0,0,0,0,52.83,0,0,0,0,0,0,0,0,0,0,0,0,0,0,0,0,0,0,0,0,0,0,0,0,0,0,0,0,0,0,0,0,0,0,0,0,0,0,0,0
Interglad,Interglad_101, GP06-101365, Japanese Patent    Nippon Sheet Glass (J),1989, A126239,mass_percent,,4.5,1440,0,0,0,0,0,0,0,0,26.84,0,1.7,0,0,0,0,0,0,0,0,0,0,0,0,0,0,0,0,0,0,0,0,0,0,0,0,0,0,15.68,0,0,0,0,0,0,0,0,0,0,0,0,0,0,0,0,0,0,0,0,0,0,0,0,0,0,0,0,0,0,0,0,0,0,0,0,0,0,0,0,0,0,0,0,0,0,0,0,0,0,0,0,0,0,0,0,0,0,0,0,0,0,0,0,0,0,0,0,0,0,0,0,0,0,0,0,0,0,0,0,0,0,0,0,0,0,0,0,0,0,0,0,0,0,0,0,0,0,0,0,0,0,0,0,0,0,0,0,0,0,55.78,0,0,0,0,0,0,0,0,0,0,0,0,0,0,0,0,0,0,0,0,0,0,0,0,0,0,0,0,0,0,0,0,0,0,0,0,0,0,0,0
Interglad,Interglad_102, GP06-101366, Japanese Patent    Nippon Sheet Glass (J),1989, A126239,mass_percent,,4.58,1465,0,0,0,0,0,0,0,0,25.39,0,1.61,0,0,0,0,0,0,0,0,0,0,0,0,0,8.53,0,0,0,0,0,0,0,0,0,0,0,0,11.71,0,0,0,0,0,0,0,0,0,0,0,0,0,0,0,0,0,0,0,0,0,0,0,0,0,0,0,0,0,0,0,0,0,0,0,0,0,0,0,0,0,0,0,0,0,0,0,0,0,0,0,0,0,0,0,0,0,0,0,0,0,0,0,0,0,0,0,0,0,0,0,0,0,0,0,0,0,0,0,0,0,0,0,0,0,0,0,0,0,0,0,0,0,0,0,0,0,0,0,0,0,0,0,0,0,0,0,0,0,0,52.76,0,0,0,0,0,0,0,0,0,0,0,0,0,0,0,0,0,0,0,0,0,0,0,0,0,0,0,0,0,0,0,0,0,0,0,0,0,0,0,0
Interglad,Interglad_103, GP06-101367, Japanese Patent    Nippon Sheet Glass (J),1989, A126239,mass_percent,,4.76,1487,0,0,0,0,0,0,0,0,24.4,0,1.54,0,0,0,0,0,0,0,0,0,0,0,0,0,14.36,0,0,0,0,0,0,0,0,0,0,0,0,9,0,0,0,0,0,0,0,0,0,0,0,0,0,0,0,0,0,0,0,0,0,0,0,0,0,0,0,0,0,0,0,0,0,0,0,0,0,0,0,0,0,0,0,0,0,0,0,0,0,0,0,0,0,0,0,0,0,0,0,0,0,0,0,0,0,0,0,0,0,0,0,0,0,0,0,0,0,0,0,0,0,0,0,0,0,0,0,0,0,0,0,0,0,0,0,0,0,0,0,0,0,0,0,0,0,0,0,0,0,0,50.7,0,0,0,0,0,0,0,0,0,0,0,0,0,0,0,0,0,0,0,0,0,0,0,0,0,0,0,0,0,0,0,0,0,0,0,0,0,0,0,0
Interglad,Interglad_104, GP06-101368, Japanese Patent    Nippon Sheet Glass (J),1989, A126239,mass_percent,,4.85,1498,0,0,0,0,0,0,0,0,29.13291329,0,1.840184018,0,0,0,0,0,0,0,0,0,0,0,0,0,0,0,0,0,0,0,0,0,0,0,0,0,0,8.500850085,0,0,0,0,0,0,0,0,0,0,0,0,0,0,0,0,0,0,0,0,0,0,0,0,0,0,0,0,0,0,0,0,0,0,0,0,0,0,0,0,0,0,0,0,0,0,0,0,0,0,0,0,0,0,0,0,0,0,0,0,0,0,0,0,0,0,0,0,0,0,0,0,0,0,0,0,0,0,0,0,0,0,0,0,0,0,0,0,0,0,0,0,0,0,0,0,0,0,0,0,0,0,0,0,0,0,0,0,0,0,60.52605261,0,0,0,0,0,0,0,0,0,0,0,0,0,0,0,0,0,0,0,0,0,0,0,0,0,0,0,0,0,0,0,0,0,0,0,0,0,0,0,0
Interglad,Interglad_105, GP06-101369, Japanese Patent    Nippon Sheet Glass (J),1989, A126239,mass_percent,,4.71,1489,0,0,0,0,0,0,0,0,23.51,0,1.49,0,0,0,0,0,0,0,0,0,0,0,0,0,13.83,0,0,0,0,0,0,0,0,0,0,0,0,8.67,0,0,0,0,0,0,0,0,0,0,0,0,0,0,0,0,0,0,0,0,0,0,0,0,0,0,0,0,0,0,0,0,0,0,0,0,0,0,0,0,0,0,0,0,0,0,0,0,0,0,0,0,0,0,0,0,0,0,0,0,0,0,0,0,0,0,0,0,0,0,0,0,0,0,0,0,0,0,0,0,0,0,0,3.65,0,0,0,0,0,0,0,0,0,0,0,0,0,0,0,0,0,0,0,0,0,0,0,0,0,0,48.85,0,0,0,0,0,0,0,0,0,0,0,0,0,0,0,0,0,0,0,0,0,0,0,0,0,0,0,0,0,0,0,0,0,0,0,0,0,0,0,0
Interglad,Interglad_106, GP06-101371, Japanese Patent    Nippon Sheet Glass (J),1989, A126239,mass_percent,,4.82,1476,0,0,0,0,0,0,0,0,22.93,0,1.73,0,0,0,0,0,0,0,0,0,0,0,0,0,0,0,0,0,0,0,0,0,0,0,0,0,0,16.81,0,0,0,0,0,0,0,0,0,0,0,0,0,0,0,0,0,0,0,0,0,0,0,0,0,0,0,0,0,0,0,0,0,0,0,0,0,0,0,0,0,0,0,0,0,0,0,0,0,0,0,0,0,0,0,0,0,0,0,0,0,0,0,0,0,0,0,0,0,0,0,0,0,0,0,0,0,0,0,0,0,0,0,0,0,0,0,0,0,0,0,0,0,0,0,0,0,0,0,0,0,0,0,0,0,0,0,0,0,0,58.53,0,0,0,0,0,0,0,0,0,0,0,0,0,0,0,0,0,0,0,0,0,0,0,0,0,0,0,0,0,0,0,0,0,0,0,0,0,0,0,0
Interglad,Interglad_107, GP06-101377, Japanese Patent    Nippon Sheet Glass (J),1989, A126239,mass_percent,,4.97,1406,0,0,0,0,0,0,0,0,28.96,0,0,0,0,0,0,0,0,0,0,0,0,0,0,0,15.48,0,0,0,0,0,0,0,0,0,0,0,0,10.27,0,0,0,0,0,0,0,0,0,0,0,0,0,0,0,0,0,0,0,0,0,0,0,0,0,0,0,0,0,0,0,0,0,0,0,0,0,0,0,0,0,0,0,0,0,0,0,0,0,0,0,0,0,0,0,0,0,0,0,0,0,0,0,0,0,0,0,0,0,0,0,0,0,0,0,0,0,0,0,0,0,0,0,3.58,0,0,0,0,0,0,0,0,0,0,0,0,0,0,0,0,0,0,0,0,0,0,0,0,0,0,41.71,0,0,0,0,0,0,0,0,0,0,0,0,0,0,0,0,0,0,0,0,0,0,0,0,0,0,0,0,0,0,0,0,0,0,0,0,0,0,0,0
Interglad,Interglad_108, GP06-101378, Japanese Patent    Nippon Sheet Glass (J),1989, A126239,mass_percent,,4.19,1460,0,0,0,0,0,0,0,0,27.77277728,0,1.700170017,0,0,0,0,0,0,0,0,0,0,0,0,0,0,0,0,0,0,0,0,0,0,0,0,0,0,11.55115512,0,0,0,0,0,0,0,0,0,0,0,0,0,0,0,0,0,0,0,0,0,0,0,0,0,0,0,0,0,0,0,0,0,0,0,0,0,0,0,0,0,0,0,0,0,0,0,0,0,0,0,0,0,0,0,0,0,0,0,0,0,0,0,0,0,0,0,1.480148015,0,0,0,0,0,0,0,0,0,0,0,0,0,0,0,0,0,0,0,0,0,0,0,0,0,0,0,0,0,0,0,0,0,0,0,0,0,0,0,0,0,0,57.49574957,0,0,0,0,0,0,0,0,0,0,0,0,0,0,0,0,0,0,0,0,0,0,0,0,0,0,0,0,0,0,0,0,0,0,0,0,0,0,0,0
Interglad,Interglad_109, GP03-102849, Japanese Patent    Nitto Boseki (J),1990, A051443,mass_percent,,,1435,0,0,0,0,0,0,0,0,11.89979123,0,0,0,0,0,0,0,0,0,0,0,0,0,0,0,0,0,0,0,0,0,0,0,0,0,0,0,0,34.23799582,0,0,0,0,0,0,0,0,0,0,0,0,0,0,0,0,0,0,0,0,0,0,0,0,0,0,0,0,0,0,1.252609603,0,0,0,0,0,0,0,0,0,0,0,0,0,0,0,0,0,0,0,0,0,0,0,0,0,0,0,0,0,0,0,0,0,0,0,0,10.75156576,0,0,0,0,0,0,0,0,0,0,0,0,0,0,0,0,0,0,0,0,0,0,0,0,0,0,0,0,0,0,0,0,0,0,0,0,0,0,0,0,0,0,41.85803758,0,0,0,0,0,0,0,0,0,0,0,0,0,0,0,0,0,0,0,0,0,0,0,0,0,0,0,0,0,0,0,0,0,0,0,0,0,0,0,0
Interglad,Interglad_110, GP03-102850, Japanese Patent    Nitto Boseki (J),1990, A051443,mass_percent,,,1455,0,0,0,0,0,0,0,0,10.71800208,0,0,0,0,0,0,0,0,0,0,0,0,0,0,0,0,0,0,0,0,0,0,0,0,0,0,0,0,24.45369407,0,0,0,0,0,0,0,0,0,0,0,0,0,0,0,0,0,0,0,0,0,0,0,0,0,0,0,0,0,0,2.081165453,0,0,0,0,0,0,0,0,0,0,0,0,0,0,0,0,0,0,0,0,0,0,0,0,0,0,0,0,0,0,0,0,0,0,0,0,16.12903226,0,0,0,0,0,0,0,0,0,0,0,0,0,0,0,0,0,0,0,0,0,0,0,0,0,0,0,0,0,0,0,0,0,0,0,0,0,0,0,0,0,0,46.61810614,0,0,0,0,0,0,0,0,0,0,0,0,0,0,0,0,0,0,0,0,0,0,0,0,0,0,0,0,0,0,0,0,0,0,0,0,0,0,0,0
Interglad,Interglad_111, GP06-116615, Japanese Patent    Central Glass (J),1991, A005343,mass_percent,,,1480,0,0,0,0,0,0,0,0,28,0,0,0,0,0,0,0,0,0,0,0,0,0,0,0,0,0,0,0,0,0,0,0,0,0,0,0,0,4,0,0,0,0,0,0,7,0,0,0,0,0,0,0,0,0,0,0,0,0,0,0,0,0,0,0,0,0,0,0,0,0,0,0,0,0,0,0,0,0,0,0,0,0,0,0,0,0,0,0,0,0,0,0,0,0,0,0,0,0,0,0,0,0,0,0,0,5,0,0,0,0,0,0,0,0,0,0,0,0,0,0,0,0,0,0,0,0,0,0,0,0,0,0,0,0,0,0,0,0,0,0,0,0,0,0,0,0,0,0,56,0,0,0,0,0,0,0,0,0,0,0,0,0,0,0,0,0,0,0,0,0,0,0,0,0,0,0,0,0,0,0,0,0,0,0,0,0,0,0,0
Interglad,Interglad_112, GP06-116616, Japanese Patent    Central Glass (J),1991, A005343,mass_percent,,,1490,0,0,0,0,0,0,0,0,29,0,0,0,0,0,0,0,0,0,0,0,0,0,0,0,0,0,0,0,0,0,0,0,0,0,0,0,0,4,0,0,0,0,0,0,0,0,0,0,0,0,0,0,0,0,0,0,0,0,0,0,0,0,0,0,0,0,0,0,0,0,0,0,0,0,0,0,0,0,0,0,0,0,0,0,0,0,0,0,0,0,0,0,0,0,0,0,0,0,0,0,0,0,0,0,0,5,0,0,0,0,0,0,0,0,0,0,0,0,0,0,0,0,0,0,0,0,0,0,0,0,0,0,0,0,0,0,0,0,0,0,0,0,0,0,0,0,0,0,55,0,0,0,0,0,0,0,0,0,0,0,0,0,0,0,0,0,0,0,0,0,0,0,0,0,0,0,0,0,0,7,0,0,0,0,0,0,0,0,0
Interglad,Interglad_113, GP06-116617, Japanese Patent    Central Glass (J),1991, A005343,mass_percent,,,1460,0,0,0,0,0,0,0,0,29,0,0,0,0,0,0,0,0,0,0,0,0,0,0,0,0,0,0,0,0,0,0,0,0,0,0,0,0,6,0,0,0,0,0,0,2,0,0,0,0,0,0,0,0,0,0,0,0,0,0,0,0,0,0,0,0,0,0,0,0,0,0,0,0,0,0,0,0,0,0,0,0,0,0,0,0,0,0,0,0,0,0,0,0,0,0,0,0,0,0,0,0,0,0,0,0,6,0,0,0,0,0,0,0,0,0,0,0,0,0,0,0,0,0,0,0,0,0,0,0,0,0,0,0,0,0,0,0,0,0,0,0,0,0,0,0,0,0,0,55,0,0,0,0,0,0,0,0,0,0,0,0,0,0,0,0,0,0,0,0,0,0,0,0,0,0,0,0,0,0,2,0,0,0,0,0,0,0,0,0
Interglad,Interglad_114, GP06-116618, Japanese Patent    Central Glass (J),1991, A005343,mass_percent,,,1460,0,0,0,0,0,0,0,0,29,0,0,0,0,0,0,0,0,0,0,0,0,0,0,0,0,0,0,0,0,0,0,0,0,0,0,0,0,4.5,0,0,0,0,0,0,2,0,0,0,0,0,0,0,0,0,0,0,0,0,0,0,0,0,0,0,0,0,0,0,0,0,0,0,0,0,0,0,0,0,0,0,0,0,0,0,0,0,0,0,0,0,0,0,0,0,0,0,0,2,0,0,0,0,0,0,0,5.5,0,0,0,0,0,0,0,0,0,0,0,0,0,0,0,0,0,0,0,0,0,0,0,0,0,0,0,0,0,0,0,0,0,0,0,0,0,0,0,0,0,0,55,0,0,0,0,0,0,0,0,0,0,0,0,0,0,0,0,0,0,0,0,0,0,0,0,0,0,0,0,0,0,2,0,0,0,0,0,0,0,0,0
Interglad,Interglad_115, XP06-116786, Japanese Patent    Nippon Sheet Glass (J),1991, A037135,mass_percent,,0.71,1419,0,0,0,0,0,0,0,0,22.7,0,1,0,0,0,0,0,0,0,0,0,0,0,0,0,0,0,0,0,0,0,0,0,0,0,0,0,0,0,0,0,0,0,0,0,0,0,0,0,0,0,0,0,0,0,0,0,0,0,0,0,0,0,0,0,0,0,0,0,0,0,0,0,0,0,0,0,0,0,0,0,0,0,0,0,0,0,0,0,0,0,0,0,0,0,0,0,0,0,3.4,0,0,0,0,0,0,1.5,0,0,0,0,0.7,0,0,0,0,0,0,0,0,0,0,4,0,0,0,0,0,0,0,0,0,0,0,0,0,0,0,0,0,0,0,0,0,0,0,0,0,0,59,0,0,0,0,0,0,0,0,0,0,0,0,0,0,0,0,0,0,2.1,0,0,0,0,0,0,0,0,0,0,0,0,0,0,0,0,0,3.1,0,0,2.5
Interglad,Interglad_116, XP06-116787, Japanese Patent    Nippon Sheet Glass (J),1991, A037135,mass_percent,,0.68,1476,0,0,0,0,0,0,0,0,21.4,0,1,0,0,0,0,0,0,0,0,0,0,0,0,0,0,0,0,0,0,0,0,0,0,0,0,0,0,0,0,0,0,0,0,0,0,0,0,0,0,0,0,0,0,0,0,0,0,0,0,0,0,0,0,0,0,0,0,0,0,0,0,0,0,0,0,0,0,0,0,0,0,0,0,0,0,0,0,0,0,0,0,0,0,0,0,0,0,0,3.1,0,0,0,0,0,0,1.4,0,0,0,0,0.7,0,0,0,0,0,0,0,0,0,0,3.6,0,0,0,0,0,0,0,0,0,0,0,0,0,0,0,0,0,0,0,0,0,0,0,0,0,0,61.4,0,0,0,0,0,0,0,0,0,0,0,0,0,0,0,0,0,0,2.1,0,0,0,0,0,0,0,0,0,0,0,0,0,0,0,0,0,2.8,0,0,2.5
Interglad,Interglad_117, XP06-116788, Japanese Patent    Nippon Sheet Glass (J),1991, A037135,mass_percent,,-0.21,1448,0,0,0,0,0,0,0,0,23.8,0,1,0,0,0,0,0,0,0,0,0,0,0,0,0,0,0,0,0,0,0,0,0,0,0,0,0,0,0,0,0,0,0,0,0,0,0,0,0,0,0,0,0,0,0,0,0,0,0,0,0,0,0,0,0,0,0,0,0,0,0,0,0,0,0,0,0,0,0,0,0,0,0,0,0,0,0,0,0,0,0,0,0,0,0,0,0,0,0,3.3,0,0,0,0,0,0,1.5,0,0,0,0,0,0,0,0,0,0,0,0,0,0,0,4,0,0,0,0,0,0,0,0,0,0,0,0,0,0,0,0,0,0,0,0,0,0,0,0,0,0,58.8,0,0,0,0,0,0,0,0,0,0,0,0,0,0,0,0,0,0,2.1,0,0,0,0,0,0,0,0,0,0,0,0,0,0,0,0,0,3,0,0,2.5
Interglad,Interglad_118, XP06-116789, Japanese Patent    Nippon Sheet Glass (J),1991, A037135,mass_percent,,-0.05,1453,0,0,0,0,0,0,0,0,22.1,0,1,0,0,0,0,0,0,0,0,0,0,0,0,0,0,0,0,0,0,0,0,0,0,0,0,0,0,0,0,0,0,0,0,0,0,0,0,0,0,0,0,0,0,0,0,0,0,0,0,0,0,0,0,0,0,0,0,0,0,0,0,0,0,0,0,0,0,0,0,0,0,0,0,0,0,0,0,0,0,0,0,0,0,0,0,0,0,0,2.8,0,0,0,0,0,0,1.5,0,0,0,0,0,0,0,0,0,0,0,0,0,0,0,4,0,0,0,0,0,0,0,0,0,0,0,0,0,0,0,0,0,0,0,0,0,0,0,0,0,0,59.5,0,0,0,0,0,0,0,0,0,0,0,0,0,0,0,0,0,0,2,0,0,0,0,0,0,0,0,0,0,0,0,0,0,0,0,0,4.6,0,0,2.5
Interglad,Interglad_119, XP06-116790, Japanese Patent    Nippon Sheet Glass (J),1991, A037135,mass_percent,,0.12,1431,0,0,0,0,0,0,0,0,22.3,0,1,0,0,0,0,0,0,0,0,0,0,0,0,0,0,0,0,0,0,0,0,0,0,0,0,0,0,0,0,0,0,0,0,0,0,0,0,0,0,0,0,0,0,0,0,0,0,0,0,0,0,0,0,0,0,0,0,0,0,0,0,0,0,0,0,0,0,0,0,0,0,0,0,0,0,0,0,0,0,0,0,0,0,0,0,0,0,0,3.4,0,0,0,0,0,0,1.5,0,0,0,0,0.3,0,0,0,0,0,0,0,0,0,0,4.1,0,0,0,0,0,0,0,0,0,0,0,0,0,0,0,0,0,0,0,0,0,0,0,0,0,0,59.7,0,0,0,0,0,0,0,0,0,0,0,0,0,0,0,0,0,0,2.1,0,0,0,0,0,0,0,0,0,0,0,0,0,0,0,0,0,3.1,0,0,2.5
Interglad,Interglad_120, XP06-116791, Japanese Patent    Nippon Sheet Glass (J),1991, A037135,mass_percent,,0.51,1415,0,0,0,0,0,0,0,0,22.7,0,1,0,0,0,0,0,0,0,0,0,0,0,0,0,0,0,0,0,0,0,0,0,0,0,0,0,0,0,0,0,0,0,0,0,0,0,0,0,0,0,0,0,0,0,0,0,0,0,0,0,0,0,0,0,0,0,0,0,0,0,0,0,0,0,0,0,0,0,0,0,0,0,0,0,0,0,0,0,0,0,0,0,0,0.7,0,0,0,0,3.4,0,0,0,0,0,0,1.5,0,0,0,0,0,0,0,0,0,0,0,0,0,0,0,4,0,0,0,0,0,0,0,0,0,0,0,0,0,0,0,0,0,0,0,0,0,0,0,0,0,0,59,0,0,0,0,0,0,0,0,0,0,0,0,0,0,0,0,0,0,2.1,0,0,0,0,0,0,0,0,0,0,0,0,0,0,0,0,0,3.1,0,0,2.5
Interglad,Interglad_121, XP06-116792, Japanese Patent    Nippon Sheet Glass (J),1991, A037135,mass_percent,,-0.34,1450,0,0,0,0,0,0,0,0,22.1,0,1,0,0,0,0,0,0,0,0,0,0,0,0,0,0,0,0,0,0,0,0,0,0,0,0,0,0,0,0,0,0,0,0,0,0,0,0,0,0,0,0,0,0,0,0,0,0,0,0,0,0,0,0,0,0,0,0,0,0,0,0,0,0,0,0,0,0,0,0,0,0,0,0,0,0,0,0,0,0,0,0,0,0,0,0,0,0,0,3.4,0,0,0,0,0,0,0.9,0,0,0,0,0,0,0,0,0,0,0,0,0,0,0,4,0,0,0,0,0,0,0,0,0,0,0,0,0,0,0,0,0,0,0,0,0,0,0,0,0,0,59.4,0,0,0,0,0,0,0,0,0,0,0,0,0,0,0,0,0,0,2.1,0,0,0,0,0,0,0,0,0,0,0,0,0,0,0,0,0,4.6,0,0,2.5
Interglad,Interglad_122, XP06-116793, Japanese Patent    Nippon Sheet Glass (J),1991, A037135,mass_percent,,0.84,1422,0,0,0,0,0,0,0,0,22.7,0,1,0,0,0,0,0,0,0,0,0,0,0,0,0,0,0,0,0,0,0,0,0,0,0,0,0,0,0,0,0,0,0,0,0,0,0,0,0,0,0,0,0,0,0,0,0,0,0,0,0,0,0,0,0,0,0,0,0,0,0,0,0,0,0,0,0,0,0,0,0,0,0,0,0,0,0,0,0,0,0,0,0,0,0,0,0,0,0,3.4,0,0,0,0,0,0,2.3,0,0,0,0,0,0,0,0,0,0,0,0,0,0,0,4.7,0,0,0,0,0,0,0,0,0,0,0,0,0,0,0,0,0,0,0,0,0,0,0,0,0,0,59.7,0,0,0,0,0,0,0,0,0,0,0,0,0,0,0,0,0,0,2.1,0,0,0,0,0,0,0,0,0,0,0,0,0,0,0,0,0,1.6,0,0,2.5
Interglad,Interglad_123, GP03-116794, Japanese Patent    Nippon Electric Glass (J),1991, A037136,mass_percent,,,1212,0,0,0,0,0,0,0,0,13.9,0,0,0,0,0,0,0,0,6.8,0,0,0,0,0,0,0,0,0,0,0,0,0,0,0,0,0,0,0,21.4,0,0,0,0,0,0,0,0,0,0,0,0,0,0,0,0,0,0,0,0,0,0,0,0,0,0,0,0,0,0.2,0,0,0,0,0,0,0,0,0,0,0,0,0,0,0,0,0,0,0,0,0,0,0,0,0,0.1,0,0,0,0,0,0,0,0,0,0,0,1.8,0,0,0,0,0.3,0,0,0,0,0,0,0,0,0,0,0,0,0,0,0,0,0,0,0,0,0,0,0,0,0,0,0,0,0,0,0,0,0,0,0,0,0,55.3,0,0,0,0,0,0,0,0,0,0,0,0,0,0,0,0,0,0,0.2,0,0,0,0,0,0,0,0,0,0,0,0,0,0,0,0,0,0,0,0,0
Interglad,Interglad_124, GP03-116795, Japanese Patent    Nippon Electric Glass (J),1991, A037136,mass_percent,,,1210,0,0,0,0,0,0,0,0,13.9,0,0,0,0,0,0,0,0,6.8,0,0,0,0,0,0,0,0,0,0,0,0,0,0,0,0,0,0,0,22.5,0,0,0,0,0,0,0,0,0,0,0,0,0,0,0,0,0,0,0,0,0,0,0,0,0,0,0,0,0,0.2,0,0,0,0,0,0,0,0,0,0,0,0,0,0,0,0,0,0,0,0,0,0,0,0,0,0.1,0,0,0,0,0,0,0,0,0,0,0,0.8,0,0,0,0,0.3,0,0,0,0,0,0,0,0,0,0,0,0,0,0,0,0,0,0,0,0,0,0,0,0,0,0,0,0,0,0,0,0,0,0,0,0,0,55.2,0,0,0,0,0,0,0,0,0,0,0,0,0,0,0,0,0,0,0.2,0,0,0,0,0,0,0,0,0,0,0,0,0,0,0,0,0,0,0,0,0
Interglad,Interglad_125, GP03-116796, Japanese Patent    Nippon Electric Glass (J),1991, A037136,mass_percent,,,1214,0,0,0,0,0,0,0,0,14,0,0,0,0,0,0,0,0,6.7,0,0,0,0,0,0,0,0,0,0,0,0,0,0,0,0,0,0,0,21.9,0,0,0,0,0,0,0,0,0,0,0,0,0,0,0,0,0,0,0,0,0,0,0,0,0,0,0,0,0,0.2,0,0,0,0,0,0,0,0,0,0,0,0,0,0,0,0,0,0,0,0,0,0,0,0,0,0.1,0,0,0,0,0,0,0,0,0,0,0,1.3,0,0,0,0,0.3,0,0,0,0,0,0,0,0,0,0,0,0,0,0,0,0,0,0,0,0,0,0,0,0,0,0,0,0,0,0,0,0,0,0,0,0,0,55.3,0,0,0,0,0,0,0,0,0,0,0,0,0,0,0,0,0,0,0.2,0,0,0,0,0,0,0,0,0,0,0,0,0,0,0,0,0,0,0,0,0
Interglad,Interglad_126, GP03-116797, Japanese Patent    Nippon Electric Glass (J),1991, A037136,mass_percent,,,1217,0,0,0,0,0,0,0,0,13.5,0,0,0,0,0,0,0,0,5.8,0,0,0,0,0,0,0,0,0,0,0,0,0,0,0,0,0,0,0,21.6,0,0,0,0,0,0,0,0,0,0,0,0,0,0,0,0,0,0,0,0,0,0,0,0,0,0,0,0,0,0.2,0,0,0,0,0,0,0,0,0,0,0,0,0,0,0,0,0,0,0,0,0,0,0,0,0,0.1,0,0,0,0,0,0,0,0,0,0,0,2.2,0,0,0,0,0.3,0,0,0,0,0,0,0,0,0,0,0,0,0,0,0,0,0,0,0,0,0,0,0,0,0,0,0,0,0,0,0,0,0,0,0,0,0,56.1,0,0,0,0,0,0,0,0,0,0,0,0,0,0,0,0,0,0,0.2,0,0,0,0,0,0,0,0,0,0,0,0,0,0,0,0,0,0,0,0,0
Interglad,Interglad_127, GP03-116798, Japanese Patent    Nippon Electric Glass (J),1991, A037136,mass_percent,,,1212,0,0,0,0,0,0,0,0,14.3,0,0,0,0,0,0,0,0,6.2,0,0,0,0,0,0,0,0,0,0,0,0,0,0,0,0,0,0,0,21.7,0,0,0,0,0,0,0,0,0,0,0,0,0,0,0,0,0,0,0,0,0,0,0,0,0,0,0,0,0,0.2,0,0,0,0,0,0,0,0,0,0,0,0,0,0,0,0,0,0,0,0,0,0,0,0,0,0.1,0,0,0,0,0,0,0,0,0,0,0,1.7,0,0,0,0,0.2,0,0,0,0,0,0,0,0,0,0,0,0,0,0,0,0,0,0,0,0,0,0,0,0,0,0,0,0,0,0,0,0,0,0,0,0,0,55.4,0,0,0,0,0,0,0,0,0,0,0,0,0,0,0,0,0,0,0.2,0,0,0,0,0,0,0,0,0,0,0,0,0,0,0,0,0,0,0,0,0
Interglad,Interglad_128, GP03-116799, Japanese Patent    Nippon Electric Glass (J),1991, A037136,mass_percent,,,1205,0,0,0,0,0,0,0,0,13.9,0,0,0,0,0,0,0,0,6.8,0,0,0,0,0,0,0,0,0,0,0,0,0,0,0,0,0,0,0,22,0,0,0,0,0,0,0,0,0,0,0,0,0,0,0,0,0,0,0,0,0,0,0,0,0,0,0,0,0,0.2,0,0,0,0,0,0,0,0,0,0,0,0,0,0,0,0,0,0,0,0,0,0,0,0,0,0.1,0,0,0,0,0,0,0,0,0,0,0,1.8,0,0,0,0,0.2,0,0,0,0,0,0,0,0,0,0,0,0,0,0,0,0,0,0,0,0,0,0,0,0,0,0,0,0,0,0,0,0,0,0,0,0,0,54.8,0,0,0,0,0,0,0,0,0,0,0,0,0,0,0,0,0,0,0.2,0,0,0,0,0,0,0,0,0,0,0,0,0,0,0,0,0,0,0,0,0
Interglad,Interglad_129, GP03-127006, Japanese Patent    Nippon Electric Glass (J),1993, A155638,mass_percent,,,1277,0,0,0,0,0,0,0,0,10.5,0,0,0,0,0,0,0,0,0,0,0,0,0,0,0,0,0,0,0,0,0,0,0,0,0,0,0,0,20.5,0,0,0,0,0,0,0,0,0,0,0,0,0,0,0,0,0,0,0,0,0,0,0,0,0,0,0,0,0,0,0,0,0,0,0,0,0,0,0,0,0,0,0,0,0,0,0,0,0,0,0,0,0,0,0,0.4,0,0,0,0,0,0,0,0,0,0,0,2.5,0,0,0,0,0.4,0,0,0,0,0,0,0,0,0,0,0,0,0,0,0,0,0,0,0,0,0,0,0,0,0,0,0,0,0,0,0,0,0,0,0,0,0,60.7,0,0,0,0,0,0,0,0,0,0,0,0,0,0,0,0,0,0,1,0,0,0,0,0,0,0,0,0,0,0,0,0,0,0,0,0,3,0,0,1
Interglad,Interglad_130, GP03-127007, Japanese Patent    Nippon Electric Glass (J),1993, A155638,mass_percent,,,1261,0,0,0,0,0,0,0,0,10.5,0,0,0,0,0,0,0,0,0,0,0,0,0,0,0,0,0,0,0,0,0,0,0,0,0,0,0,0,20.5,0,0,0,0,0,0,0,0,0,0,0,0,0,0,0,0,0,0,0,0,0,0,0,0,0,0,0,0,0,0,0,0,0,0,0,0,0,0,0,0,0,0,0,0,0,0,0,0,0,0,0,0,0,0,0,0.6,0,0,0,0,0,0,0,0,0,0,0,2.5,0,0,0,0,0.2,0,0,0,0,0,0,0,0,0,0,0,0,0,0,0,0,0,0,0,0,0,0,0,0,0,0,0,0,0,0,0,0,0,0,0,0,0,59.1,0,0,0,0,0,0,0,0,0,0,0,0,0,0,0,0,0,0,1.6,0,0,0,0,0,0,0,0,0,0,0,0,0,0,0,0,0,3,0,0,2
Interglad,Interglad_131, GP03-127008, Japanese Patent    Nippon Electric Glass (J),1993, A155638,mass_percent,,,1260,0,0,0,0,0,0,0,0,11.52,0,0,0,0,0,0,0,0,0,0,0,0,0,0,0,1,0,0,0,0,0,0,0,0,0,0,0,0,21.54,0,0,0,0,0,0,0,0,0,0,0,0,0,0,0,0,0,0,0,0,0,0,0,0,0,0,0,0,0,0,0,0,0,0,0,0,0,0,0,0,0,0,0,0,0,0,0,0,0,0,0,0,0,0,0,0.5,0,0,0,0,0,0,0,0,0,0,0,3.51,0,0,0,0,0.3,0,0,0,0,0,0,0,0,0,0,0,0,0,0,0,0,0,0,0,0,0,0,0,0,0,0,0,0,0,0,0,0,0,0,0,0,0,58.02,0,0,0,0,0,0,0,0,0,0,0,0,0,0,0,0,0,0,0.6,0,0,0,0,0,0,0,0,0,0,0,0,0,0,0,0,0,0,0,0,3.01
Interglad,Interglad_132, GP03-127009, Japanese Patent    Nippon Electric Glass (J),1993, A155638,mass_percent,,,1233,0,0,0,0,0,0,0,0,10.5,0,0,0,0,0,0,0,0,0,0,0,0,0,0,0,2,0,0,0,0,0,0,0,0,0,0,0,0,20.5,0,0,0,0,0,0,0,0,0,0,0,0,0,0,0,0,0,0,0,0,0,0,0,0,0,0,0,0,0,0,0,0,0,0,0,0,0,0,0,0,0,0,0,0,0,0,0,0,0,0,0,0,0,0,0,0.4,0,0,0,0,0,0,0,0,0,0,0,2.5,0,0,0,0,0.4,0,0,0,0,0,0,0,0,0,0,0,0,0,0,0,0,0,0,0,0,0,0,0,0,0,0,0,0,0,0,0,0,0,0,0,0,0,58.7,0,0,0,0,0,0,0,0,0,0,0,0,0,0,0,0,0,0,1,0,0,0,0,0,0,0,0,0,0,0,0,0,0,0,0,0,3,0,0,1
Interglad,Interglad_133, GP03-127010, Japanese Patent    Nippon Electric Glass (J),1993, A155638,mass_percent,,,1251,0,0,0,0,0,0,0,0,10.4789521,0,0,0,0,0,0,0,0,0,0,0,0,0,0,0,1.399860014,0,0,0,0,0,0,0,0,0,0,0,0,20.4579542,0,0,0,0,0,0,0,0,0,0,0,0,0,0,0,0,0,0,0,0,0,0,0,0,0,0,0,0,0,0,0,0,0,0,0,0,0,0,0,0,0,0,0,0,0,0,0,0,0,0,0,0,0,0,0,0.399960004,0,0,0,0,0,0,0,0,0,0,0,2.499750025,0,0,0,0,0.399960004,0,0,0,0,0,0,0,0,0,0,0,0,0,0,0,0,0,0,0,0,0,0,0,0,0,0,0,0,0,0,0,0,0,0,0,0,0,57.77422258,0,0,0,0,0,0,0,0,0,0,0,0,0,0,0,0,0,0,1.799820018,0,0,0,0,0,0,0,0,0,0,0,0,0,0,0,0,0,2.98970103,0,0,1.799820018
Interglad,Interglad_134, GP03-127012, Japanese Patent    Nippon Electric Glass (J),1993, A155638,mass_percent,,,1257,0,0,0,0,0,0,0,0,11.5,0,0,0,0,0,0,0,0,0,0,0,0,0,0,0,3.5,0,0,0,0,0,0,0,0,0,0,0,0,19.5,0,0,0,0,0,0,0,0,0,0,0,0,0,0,0,0,0,0,0,0,0,0,0,0,0,0,0,0,0,0,0,0,0,0,0,0,0,0,0,0,0,0,0,0,0,0,0,0,0,0,0,0,0,0,0,0.4,0,0,0,0,0,0,0,0,0,0,0,1.5,0,0,0,0,0.4,0,0,0,0,0,0,0,0,0,0,0,0,0,0,0,0,0,0,0,0,0,0,0,0,0,0,0,0,0,0,0,0,0,0,0,0,0,55.4,0,0,0,0,0,0,0,0,0,0,0,0,0,0,0,0,0,0,0.8,0,0,0,0,0,0,0,0,0,0,0,0,0,0,0,0,0,4,0,0,3
Interglad,Interglad_135, GP03-127013, Japanese Patent    Nippon Electric Glass (J),1993, A155638,mass_percent,,,1232,0,0,0,0,0,0,0,0,10.5,0,0,0,0,0,0,0,0,0,0,0,0,0,0,0,3,0,0,0,0,0,0,0,0,0,0,0,0,21,0,0,0,0,0,0,0,0,0,0,0,0,0,0,0,0,0,0,0,0,0,0,0,0,0,0,0,0,0,0,0,0,0,0,0,0,0,0,0,0,0,0,0,0,0,0,0,0,0,0,0,0,0,0,0,0.2,0,0,0,0,0,0,0,0,0,0,0,2,0,0,0,0,0.6,0,0,0,0,0,0,0,0,0,0,0,0,0,0,0,0,0,0,0,0,0,0,0,0,0,0,0,0,0,0,0,0,0,0,0,0,0,55.8,0,0,0,0,0,0,0,0,0,0,0,0,0,0,0,0,0,0,1.9,0,0,0,0,0,0,0,0,0,0,0,0,0,0,0,0,0,3,0,0,2
Interglad,Interglad_136, GI06-152445, NGF's Additional New Data (J),2001, v. 004  p. 0001,mass_percent,,,1207,0,0,0,0,0,0,0,0,17.68,0,0,0,0,0,0,0,0,0,0,0,0,0,0,0,0,0,0,0,0,0,0,0,0,0,0,0,0,0,0,0,0,0,0,0,0,0,0,0,0,0,0,0,0,0,0,0,0,0,0,0,0,0,0,0,0,0,0,0,0,0,0,0,0,0,0,0,0,0,0,0,0,0,0,0,0,0,0,0,0,0,0,0,0,0,0,0,0,0,12.65,0,0,0,0,0,0,0,0,0,0,0,0,0,0,0,0,0,0,0,0,0,0,0,0,0,0,0,0,0,0,0,0,0,0,0,0,0,0,0,0,0,0,0,0,0,0,0,0,0,69.67,0,0,0,0,0,0,0,0,0,0,0,0,0,0,0,0,0,0,0,0,0,0,0,0,0,0,0,0,0,0,0,0,0,0,0,0,0,0,0,0
Interglad,Interglad_137, GI06-152446R, NGF's Additional New Data (J),2001, v. 004  p. 0001,mass_percent,,,1298,0,0,0,0,0,0,0,0,21.90001051,0.200000096,0,0,0,0,0,0,0,0,0,0,0,0,0,0,0,0,0,0,0,0,0,0,0,0,0,0,0,0.009952005,0,0,0,0,0,0,0,0,0,0,0,0,0,0,0,0,0,0,0,0,0,0,0,0,0,0,0,0,0,0,0,0,0,0,0,0,0,0,0,0,0,0,0,0,0,0,0,0,0,0,0,0,0,0,0,23.61001133,0,0,0,0,0,0,0,0,0,0,0,0,0,0,0,0,0,0,0,0,0,0,0,0,0,0,0,0,0,0,0,0,0,0,0,0,0,0,0,0,0,0,0,0,0,0,0,0,0,0,0,0,0,0,54.28002605,0,0,0,0,0,0,0,0,0,0,0,0,0,0,0,0,0,0,0,0,0,0,0,0,0,0,0,0,0,0,0,0,0,0,0,0,0,0,0,0
Interglad,Interglad_138, GI06-152448R, NGF's Additional New Data (J),2001, v. 004  p. 0001,mass_percent,,,1359,0,0,0,0,0,0,0,0,24.04759524,0,0,0,0,0,0,0,0,0,0,0,0,0,0,0,0,0,0,0,0,0,0,0,0,0,0,0,0,0,0,0,0,0,0,0,0,0,0,0,0,0,0,0,0,0,0,0,0,0,0,0,0,0,0,0,0,0,0,0,0,0,0,0,0,0,0,0,0,0,0,0,0,0,0,0,0,0,0,0,0,0,0,0,0,0,0,0,0,0,0,0,0,0,0,0,0,9.509049095,0,0,0,0,9.749025097,0,0,0,0,0,0,0,0,0,0,0,0,0,0,0,0,0,0,0,0,0,0,0,0,0,0,0,0,0,0,0,0,0,0,0,0,0,56.69433057,0,0,0,0,0,0,0,0,0,0,0,0,0,0,0,0,0,0,0,0,0,0,0,0,0,0,0,0,0,0,0,0,0,0,0,0,0,0,0,0
Interglad,Interglad_139, GI06-152449R, NGF's Additional New Data (J),2001, v. 004  p. 0001,mass_percent,,,1383,0,0,0,0,0,0,0,0,21,0,0,0,0,0,0,0,0,0,0,0,0,0,0,0,0,0,0,0,0,0,0,0,0,0,0,0,0,0,0,0,0,0,0,0,0,0,0,0,0,0,0,0,0,0,0,0,0,0,0,0,0,0,0,0,0,0,0,0,0,0,0,0,0,0,0,0,0,0,0,0,0,0,0,0,0,0,0,0,0,0,0,0,0,0,0,0,0,0,0,0,0,0,0,0,0,0,0,0,0,0,9.02,0,0,0,0,0,0,0,0,0,0,0,0,0,0,0,0,0,0,0,0,0,0,0,0,0,0,0,0,0,0,0,0,0,0,0,0,0,52.11,0,0,0,0,0,0,0,0,0,0,0,0,0,0,0,0,0,0,0,0,0,0,0,0,0,0,0,0,0,0,0,0,0,0,0,0,17.87,0,0,0
Interglad,Interglad_140, GI06-152450, NGF's Additional New Data (J),2001, v. 004  p. 0001,mass_percent,,,1449,0,0,0,0,0,0,0,0,23.78,0,0,0,0,0,0,0,0,0,0,0,0,0,0,0,0,0,0,0,0,0,0,0,0,0,0,0,0,0,0,0,0,0,0,0,0,0,0,0,0,0,0,0,0,0,0,0,0,0,0,0,0,0,0,0,0,0,0,0,0,0,0,0,0,0,0,0,0,0,0,0,0,0,0,0,0,0,0,0,0,0,0,0,0,0,0,0,0,0,3.34,0,0,0,0,0,0,0,0,0,0,0,7.11,0,0,0,0,0,0,0,0,0,0,0,0,0,0,0,0,0,0,0,0,0,0,0,0,0,0,0,0,0,0,0,0,0,0,0,0,0,60.08,0,0,0,0,0,0,0,0,0,0,0,0,0,0,0,0,0,0,5.69,0,0,0,0,0,0,0,0,0,0,0,0,0,0,0,0,0,0,0,0,0
Interglad,Interglad_141, GI06-152451R, NGF's Additional New Data (J),2001, v. 004  p. 0001,mass_percent,,,1460,0,0,0,0,0,0,0,0,24.31,0,0,0,0,0,0,0,0,0,0,0,0,0,0,0,0,0,0,0,0,0,0,0,0,0,0,0,0,0,0,0,0,0,0,0,0,0,0,0,0,0,0,0,0,0,0,0,0,0,0,0,0,0,0,0,0,0,0,0,0,0,0,0,0,0,0,0,0,0,0,0,0,0,0,0,0,0,0,0,0,0,0,0,0,0,0,0,0,0,3.39,0,0,0,0,0,0,2.43,0,0,0,0,7.57,0,0,0,0,0,0,0,0,0,0,0,0,0,0,0,0,0,0,0,0,0,0,0,0,0,0,0,0,0,0,0,0,0,0,0,0,0,62.3,0,0,0,0,0,0,0,0,0,0,0,0,0,0,0,0,0,0,0,0,0,0,0,0,0,0,0,0,0,0,0,0,0,0,0,0,0,0,0,0
Interglad,Interglad_142, GI06-152452R, NGF's Additional New Data (J),2001, v. 004  p. 0001,mass_percent,,,1428,0,0,0,0,0,0,0,0,23.34766523,0,0,0,0,0,0,0,0,0,0,0,0,0,0,0,0,0,0,0,0,0,0,0,0,0,0,0,0,0,0,0,0,0,0,0,0,0,0,0,0,0,0,0,0,0,0,0,0,0,0,0,0,0,0,0,0,0,0,0,0,0,0,0,0,0,0,0,0,0,0,0,0,0,0,0,0,0,0,0,0,0,0,0,0,0,0,0,0,0,3.309669033,0,0,0,0,0,0,0,0,0,0,0,7.289271073,0,0,0,0,0,0,0,0,0,0,0,0,0,0,0,0,0,0,0,0,0,0,0,0,0,0,0,0,0,0,0,0,0,0,0,0,0,58.92410759,0,0,0,0,0,0,0,0,0,0,0,7.129287071,0,0,0,0,0,0,0,0,0,0,0,0,0,0,0,0,0,0,0,0,0,0,0,0,0,0,0,0
Interglad,Interglad_143, GI06-152453R, NGF's Additional New Data (J),2001, v. 004  p. 0001,mass_percent,,,1432,0,0,0,0,0,0,0,0,22.71,0,0,0,0,0,0,0,0,0,0,0,0,0,0,0,0,0,0,0,0,0,0,0,0,0,0,0,0,0,0,0,0,0,0,0,0,0,0,0,0,0,0,0,0,0,0,0,0,0,0,0,0,0,0,0,0,0,0,0,0,0,0,0,0,0,0,0,0,0,0,0,0,0,0,0,0,0,0,0,0,0,0,0,0,0,0,0,0,0,3.3,0,0,0,0,0,0,0,0,0,0,0,7.2,0,0,0,0,0,0,0,0,0,0,0,0,0,0,0,0,0,0,0,0,0,0,0,0,0,0,0,0,0,0,0,0,0,0,0,0,0,60.71,0,0,0,0,0,0,0,0,0,0,0,0,0,0,0,0,0,0,0,0,0,0,0,0,0,0,0,0,0,0,0,0,0,0,0,0,6.08,0,0,0
Interglad,Interglad_144, GI06-152454R, NGF's Additional New Data (J),2001, v. 004  p. 0001,mass_percent,,,1410,0,0,0,0,0,0,0,0,23.78,0,0,0,0,0,0,0,0,0,0,0,0,0,0,0,0,0,0,0,0,0,0,0,0,0,0,0,0,4.34,0,0,0,0,0,0,0,0,0,0,0,0,0,0,0,0,0,0,0,0,0,0,0,0,0,0,0,0,0,0,0,0,0,0,0,0,0,0,0,0,0,0,0,0,0,0,0,0,0,0,0,0,0,0,0,0,0,0,0,0,3.35,0,0,0,0,0,0,0,0,0,0,0,7.36,0,0,0,0,0,0,0,0,0,0,0,0,0,0,0,0,0,0,0,0,0,0,0,0,0,0,0,0,0,0,0,0,0,0,0,0,0,61.17,0,0,0,0,0,0,0,0,0,0,0,0,0,0,0,0,0,0,0,0,0,0,0,0,0,0,0,0,0,0,0,0,0,0,0,0,0,0,0,0
Interglad,Interglad_145, GI06-152455R, NGF's Additional New Data (J),2001, v. 004  p. 0001,mass_percent,,,1433,0,0,0,0,0,0,0,0,22.3,0,0,0,0,0,0,0,0,0,0,0,0,0,0,0,11.31,0,0,0,0,0,0,0,0,0,0,0,0,0,0,0,0,0,0,0,0,0,0,0,0,0,0,0,0,0,0,0,0,0,0,0,0,0,0,0,0,0,0,0,0,0,0,0,0,0,0,0,0,0,0,0,0,0,0,0,0,0,0,0,0,0,0,0,0,0,0,0,0,0,3.13,0,0,0,0,0,0,0,0,0,0,0,6.76,0,0,0,0,0,0,0,0,0,0,0,0,0,0,0,0,0,0,0,0,0,0,0,0,0,0,0,0,0,0,0,0,0,0,0,0,0,56.5,0,0,0,0,0,0,0,0,0,0,0,0,0,0,0,0,0,0,0,0,0,0,0,0,0,0,0,0,0,0,0,0,0,0,0,0,0,0,0,0
Interglad,Interglad_146, GI03-152466R, NGF's Additional New Data (J),2001, v. 004  p. 0003,mass_percent,,,1207,0,0,0,0,0,0,0,0,11.44,0.4,0,0,0,0,0,0,0,0,0,0,0,0,0,0,0,0,0,0,0,0,0,0,0,0,0,0,0,22.17,0,0,0,0,0,0,0,0,0,0,0,0,0,0,0,0,0,0,0,0,0,0,0,0,0,0,0,0,0,0,0,0,0,0,0,0,0,0,0,0,0,0,0,0,0,0,0,0,0,0,0,0,0,0,0,0,0,0,0,0,0,0,0,0,0,0,0,1.62,0,0,0,0,4.91,0,0,0,0,0,0,0,0,0,0,0,0,0,0,0,0,0,0,0,0,0,0,0,0,0,0,0,0,0,0,0,0,0,0,0,0,0,56.69,0,0,0,0,0,0,0,0,0,0,0,0.01,0,0,0,0,0,0,2.76,0,0,0,0,0,0,0,0,0,0,0,0,0,0,0,0,0,0,0,0,0
Interglad,Interglad_147, GI03-152467, NGF's Additional New Data (J),2001, v. 004  p. 0003,mass_percent,,,1268,0,0,0,0,0,0,0,0,11.19,0.4,0,0,0,0,0,0,0,0,0,0,0,0,0,0,0,0,0,0,0,0,0,0,0,0,0,0,0,21.35,0,0,0,0,0,0,0,0,0,0,0,0,0,0,0,0,0,0,0,0,0,0,0,0,0,0,0,0,0,0,0,0,0,0,0,0,0,0,0,0,0,0,0,0,0,0,0,0,0,0,0,0,0,0,0,7.22,0,0,0,0,0,0,0,0,0,0,0,1.41,0,0,0,0,0.04,0,0,0,0,0,0,0,0,0,0,0,0,0,0,0,0,0,0,0,0,0,0,0,0,0,0,0,0,0,0,0,0,0,0,0,0,0,55.36,0,0,0,0,0,0,0,0,0,0,0,0.01,0,0,0,0,0,0,3.02,0,0,0,0,0,0,0,0,0,0,0,0,0,0,0,0,0,0,0,0,0
Interglad,Interglad_148, GI03-152468R, NGF's Additional New Data (J),2001, v. 004  p. 0003,mass_percent,,,1230,0,0,0,0,0,0,0,0,11.35,0.4,0,0,0,0,0,0,0,0,0,0,0,0,0,0,0,0,0,0,0,0,0,0,0,0,0,0,0,21.4,0,0,0,0,0,0,0,0,0,0,0,0,0,0,0,0,0,0,0,0,0,0,0,0,0,0,0,0,0,0,0,0,0,0,0,0,0,0,0,0,0,0,0,0,0,0,0,0,0,0,0,0,0,0,0,3.79,0,0,0,0,0,0,0,0,0,0,0,1.74,0,0,0,0,2.57,0,0,0,0,0,0,0,0,0,0,0,0,0,0,0,0,0,0,0,0,0,0,0,0,0,0,0,0,0,0,0,0,0,0,0,0,0,55.79,0,0,0,0,0,0,0,0,0,0,0,0.01,0,0,0,0,0,0,2.95,0,0,0,0,0,0,0,0,0,0,0,0,0,0,0,0,0,0,0,0,0
Interglad,Interglad_149, GI03-152469R, NGF's Additional New Data (J),2001, v. 004  p. 0003,mass_percent,,,1289,0,0,0,0,0,0,0,0,12.45,0,0,0,0,0,0,0,0,0,0,0,0,0,0,0,0,0,0,0,0,0,0,0,0,0,0,0,0,25.24,0,0,0,0,0,0,0,0,0,0,0,0,0,0,0,0,0,0,0,0,0,0,0,0,0,0,0,0,0,0,0,0,0,0,0,0,0,0,0,0,0,0,0,0,0,0,0,0,0,0,0,0,0,0,0,0,0,0,0,0,0,0,0,0,0,0,0,0,0,0,0,0,0.04,0,0,0,0,0,0,0,0,0,0.6,0,0,0,0,0,0,0,0,0,0,0,0,0,0,0,0,0,0,0,0,0,0,0,0,0,0,0,61.67,0,0,0,0,0,0,0,0,0,0,0,0,0,0,0,0,0,0,0,0,0,0,0,0,0,0,0,0,0,0,0,0,0,0,0,0,0,0,0,0
Interglad,Interglad_150, GI03-152470R, NGF's Additional New Data (J),2001, v. 004  p. 0003,mass_percent,,,1298,0,0,0,0,0,0,0,0,13.08,0.6,0,0,0,0,0,0,0,0,0,0,0,0,0,0,0,0,0,0,0,0,0,0,0,0,0,0,0,23.05,0,0,0,0,0,0,0,0,0,0,0,0,0,0,0,0,0,0,0,0,0,0,0,0,0,0,0,0,0,0,0,0,0,0,0,0,0,0,0,0,0,0,0,0,0,0,0,0,0,0,0,0,0,0,0,0,0,0,0,0,0,0,0,0,0,0,0,2.72,0,0,0,0,0.05,0,0,0,0,0,0,0,0,0,0,0,0,0,0,0,0,0,0,0,0,0,0,0,0,0,0,0,0,0,0,0,0,0,0,0,0,0,60.49,0,0,0,0,0,0,0,0,0,0,0,0.01,0,0,0,0,0,0,0,0,0,0,0,0,0,0,0,0,0,0,0,0,0,0,0,0,0,0,0,0
