Repository: n000188975/2026.05.25-glass-predition-reverse-model

File: interglad_database.csv (part 5 of 76)
_mass_pct,GeSe_mass_pct,GeTe4_mass_pct,GeTe_mass_pct,Ge_mass_pct,H2O_mass_pct,HfF4_mass_pct,HfO2_mass_pct,Ho2O3_mass_pct,I_mass_pct,In2S3_mass_pct,InF3_mass_pct,In_mass_pct,K2O_mass_pct,KBr_mass_pct,KCl_mass_pct,KF_mass_pct,La2O3_mass_pct,Li2O_mass_pct,Li2SO4_mass_pct,Li2S_mass_pct,LiCl_mass_pct,LiF_mass_pct,Lu2O3_mass_pct,MgF2_mass_pct,MgO_mass_pct,MnF2_mass_pct,MnO2_mass_pct,MnO_mass_pct,MoO3_mass_pct,Na2O_mass_pct,Na2SO4_mass_pct,Na2S_mass_pct,NaCl_mass_pct,NaF_mass_pct,NaPO3_mass_pct,Nb2O5_mass_pct,Nd2O3_mass_pct,NdF3_mass_pct,NiO_mass_pct,O_mass_pct,P2O5_mass_pct,P2S5_mass_pct,P_mass_pct,PbBr2_mass_pct,PbCl2_mass_pct,PbF2_mass_pct,PbI2_mass_pct,PbO_mass_pct,PbSe_mass_pct,PbTe_mass_pct,Pb_mass_pct,Pr2O3_mass_pct,Rb2O_mass_pct,RbCl_mass_pct,RbF_mass_pct,Rh2O3_mass_pct,Rh_mass_pct,SO3_mass_pct,S_mass_pct,Sb2O3_mass_pct,Sb2S3_mass_pct,Sb2Se3_mass_pct,Sb2Te3_mass_pct,Sb_mass_pct,Sc2O3_mass_pct,SeO2_mass_pct,Se_mass_pct,SiO2_mass_pct,SiS2_mass_pct,Si_mass_pct,Sm2O3_mass_pct,SnCl2_mass_pct,SnF2_mass_pct,SnO2_mass_pct,SnO_mass_pct,SnS_mass_pct,SnSe2_mass_pct,SnSe_mass_pct,SnTe_mass_pct,SrO_mass_pct,Ta2O5_mass_pct,Tb2O3_mass_pct,TeO2_mass_pct,Te_mass_pct,ThF4_mass_pct,Th_mass_pct,TiO2_mass_pct,Tl2O_mass_pct,Tl2S_mass_pct,Tl2Se_mass_pct,Tl2Te_mass_pct,TlBr_mass_pct,TlCl_mass_pct,TlSe_mass_pct,Tl_mass_pct,U_mass_pct,V2O5_mass_pct,WO3_mass_pct,Y2O3_mass_pct,YF3_mass_pct,Yb2O3_mass_pct,ZnBr2_mass_pct,ZnCl2_mass_pct,ZnF2_mass_pct,ZnO_mass_pct,ZnSO4_mass_pct,ZrF4_mass_pct,ZrO2_mass_pct
Interglad,Interglad_305, XP06-182998, European Patent    Corning Inc. (US),1998, A0869105,mass_percent,,3.71,1443,0,0,0,0,0,0,0,0,18.3,0,0,0,0,0,0,0,0,0,0,0,0,0,0,0,2,0,0,0,0,0,0,0,0,0,0,0,0,0,0,0,0,0,0,0,0,0,0,0,0,0,0,4.1,0,0,0,0,0,0,0,0,0,0,0,0,0,0,0,0,0,0,0,0,0,0,0,0,0,0,0,0,0,0,0,0,0,0,0,0,0,0,0,0,0,0,0,0,0,0,0,0,0,0,0,0,0,2,0,0,0,0,0,0,0,0,0,0,0,0,0,0,0,0,0,0,0,0,0,0,0,0,0,0,0,0,0,0,0,0,0,0,0,0,0,0,0,0,0,0,57,0,0,0,0,0,0,0,0,0,0,0,0,0,0,0,0,0,0,5.1,0,0,0,0,0,0,0,0,0,0,0,0,0,0,0,0,0,8.4,0,0,3.1
Interglad,Interglad_306, XP06-182999, European Patent    Corning Inc. (US),1998, A0869105,mass_percent,,3.91,1420,0,0,0,0,0,0,0,0,19.3,0,0,0,0,0,0,0,0,0,0,0,0,0,0,0,2,0,0,0,0,0,0,0,0,0,0,0,0,0,0,0,0,0,0,0,0,0,0,0,0,0,0,4,0,0,0,0,0,0,0,0,0,0,0,0,0,0,0,0,0,0,0,0,0,0,0,0,0,0,0,0,0,0,0,0,0,0,0,0,0,0,0,0,0,0,0,0,0,0,0,0,0,0,0,0,0,2,0,0,0,0,0,0,0,0,0,0,0,0,0,0,0,0,0,0,0,0,0,0,0,0,0,0,0,0,0,0,0,0,0,0,0,0,0,0,0,0,0,0,55.7,0,0,0,0,0,0,0,0,0,0,0,0,0,0,0,0,0,0,5,0,0,0,0,0,0,0,0,0,0,0,0,0,0,0,0,0,9,0,0,3
Interglad,Interglad_307, XP06-183000, European Patent    Corning Inc. (US),1998, A0869105,mass_percent,,3.75,1420,0,0,0,0,0,0,0,0,20,0,0,0,0,0,0,0,0,0,0,0,0,0,0,0,0,0,0,0,0,0,0,0,0,0,0,0,0,0,0,0,0,0,0,0,0,0,0,0,0,0,0,2.1,0,0,0,0,0,0,0,0,0,0,0,0,0,0,0,0,0,0,0,0,0,0,0,0,0,0,0,0,0,0,0,0,0,0,0,0,0,0,0,0,0,0,0,0,0,0,0,0,0,0,0,0,0,3.5,0,0,0,0,0,0,0,0,0,0,0,0,0,0,0,0,0,0,0,0,0,0,0,0,0,0,0,0,0,0,0,0,0,0,0,0,0,0,0,0,0,0,57.7,0,0,0,0,0,0,0,0,0,0,0,0,0,0,0,0,0,0,5.1,0,0,0,0,0,0,0,0,0,0,0,0,0,0,0,0,0,8.5,0,0,3.1
Interglad,Interglad_308, XP06-183001, European Patent    Corning Inc. (US),1998, A0869105,mass_percent,,3.89,1400,0,0,0,0,0,0,0,0,19.17616477,0,0,0,0,0,0,0,0,0,0,0,0,0,0,0,3.099380124,0,0,0,0,0,0,0,0,0,0,0,0,0,0,0,0,0,0,0,0,0,0,0,0,0,0,1.99960008,0,0,0,0,0,0,0,0,0,0,0,0,0,0,0,0,0,0,0,0,0,0,0,0,0,0,0,0,0,0,0,0,0,0,0,0,0,0,0,0,0,0,0,0,0,0,0,0,0,0,0,0,0,0,0,0,0,0,0,0,0,0,0,0,0,0,0,0,0,0,0,0,0,0,0,0,0,0,0,0,0,0,0,0,0,0,0,0,0,0,0,0,0,0,0,0,54.9390122,0,0,0,0,0,0,0,0,0,0,0,0,0,0,0,0,0,0,4.899020196,0,0,0,0,0,0,0,0,0,0,0,0,0,0,0,0,0,12.98740252,0,0,2.899420116
Interglad,Interglad_309, XP06-183002, European Patent    Corning Inc. (US),1998, A0869105,mass_percent,,3.71,1400,0,0,0,0,0,0,0,0,18.5,0,0,0,0,0,0,0,0,0,0,0,0,0,0,0,3.1,0,0,0,0,0,0,0,0,0,0,0,0,0,0,0,0,0,0,0,0,0,0,0,0,0,0,0,0,0,0,0,0,0,0,0,0,0,0,0,0,0,0,0,0,0,0,0,0,0,0,0,0,0,0,0,0,0,0,0,0,0,0,0,0,0,0,0,0,0,0,0,0,0,0,0,0,0,0,0,0,0,0,0,0,0,0,0,0,0,0,0,0,0,0,0,0,0,0,0,0,0,0,0,0,0,0,0,0,0,0,0,0,0,0,0,0,0,0,0,0,0,0,0,57.4,0,0,0,0,0,0,0,0,0,0,0,0,0,0,0,0,0,0,5,0,0,0,0,0,0,0,0,0,0,0,0,0,0,0,0,0,13,0,0,3
Interglad,Interglad_310, XP06-183003, European Patent    Corning Inc. (US),1998, A0869105,mass_percent,,3.76,1416,0,0,0,0,0,0,0,0,19.12,0,0,0,0,0,0,0,0,0,0,0,0,0,0,0,2.1,0,0,0,0,0,0,0,0,0,0,0,0,0,0,0,0,0,0,0,0,0,0,0,0,0,0,0,0,0,0,0,0,0,0,0,0,0,0,0,0,0,0,0,0,0,0,0,0,0,0,0,0,0,0,0,0,0,0,0,0,0,0,0,0,0,0,0,0,0,0,0,0,0,0,0,0,0,0,0,0,2.5,0,0,0,0,0,0,0,0,0,0,0,0,0,0,0,0,0,0,0,0,0,0,0,0,0,0,0,0,0,0,0,0,0,0,0,0,0,0,0,0,0,0,59.06,0,0,0,0,0,0,0,0,0,0,0,0,0,0,0,0,0,0,5.11,0,0,0,0,0,0,0,0,0,0,0,0,0,0,0,0,0,9.01,0,0,3.1
Interglad,Interglad_311, XP06-183004, European Patent    Corning Inc. (US),1998, A0869105,mass_percent,,3.84,1385,0,0,0,0,0,0,0,0,18.54185419,0,0,0,0,0,0,0,0,0,0,0,0,0,0,0,2.00020002,0,0,0,0,0,0,0,0,0,0,0,0,0,0,0,0,0,0,0,0,0,0,0,0,0,0,0,0,0,0,0,0,0,0,0,0,0,0,0,0,0,0,0,0,0,0,0,0,0,0,0,0,0,0,0,0,0,0,0,0,0,0,0,0,0,0,0,0,0,0,0,0,0,0,0,0,0,0,0,0,2.400240024,0,0,0,0,0,0,0,0,0,0,0,0,0,0,0,0,0,0,0,0,0,0,0,0,0,0,0,0,0,0,0,0,0,0,0,0,0,0,0,0,0,0,57.41574157,0,0,0,0,0,0,0,0,0,0,0,0,0,0,0,0,0,0,5.01050105,0,0,0,0,0,0,0,0,0,0,0,0,0,0,0,0,0,11.62116212,0,0,3.01030103
Interglad,Interglad_312, XP06-183005, European Patent    Corning Inc. (US),1998, A0869105,mass_percent,,3.73,1425,0,0,0,0,0,0,0,0,17.7,0,0,0,0,0,0,0,0,0,0,0,0,0,0,0,3.2,0,0,0,0,0,0,0,0,0,0,0,0,0,0,0,0,0,0,0,0,0,0,0,0,0,0,0,0,0,0,0,0,0,0,0,0,0,0,0,0,0,0,0,0,0,0,0,0,0,0,0,0,0,0,0,0,0,0,0,0,0,0,0,0,0,0,0,0,0,0,0,0,3.4,0,0,0,0,0,0,0,0,0,0,0,0,0,0,0,0,0,0,0,0,0,0,0,0,0,0,0,0,0,0,0,0,0,0,0,0,0,0,0,0,0,0,0,0,0,0,0,0,0,0,57.4,0,0,0,0,0,0,0,0,0,0,0,0,0,0,0,0,0,0,5.1,0,0,0,0,0,0,0,0,0,0,0,0,0,0,0,0,0,10.1,0,0,3.1
Interglad,Interglad_313, GP06-187601, Japanese Patent    Nitto Boseki (J),1999, A021147,mass_percent,,,1471,0,0,0,0,0,0,0,0,25,0,0,0,0,0,0,0,0,0,0,0,0,0,0,0,0,0,0,0,0,0,0,0,0,0,0,0,0,0,0,0,0,0,0,0,0,0,0,0,0,0,0,0,0,0,0,0,0,0,0,0,0,0,0,0,0,0,0,0.2,0,0,0,0,0,0,0,0,0,0,0,0,0,0,0,0,0,0,0,0,0,0,0,0,0,0,0,0,0,0,0,0,0,0,0,0,0,10,0,0,0,0,0,0,0,0,0,0,0,0,0,0,0,0,0,0,0,0,0,0,0,0,0,0,0,0,0,0,0,0,0,0,0,0,0,0,0,0,0,0,64.8,0,0,0,0,0,0,0,0,0,0,0,0,0,0,0,0,0,0,0,0,0,0,0,0,0,0,0,0,0,0,0,0,0,0,0,0,0,0,0,0
Interglad,Interglad_314, GP06-187602, Japanese Patent    Nitto Boseki (J),1999, A021147,mass_percent,,,1468,0,0,0,0,0,0,0,0,24.9,0,0,0,0,0,0,0,0,0,0,0,0,0,0,0,0,0,0,0,0,0,0,0,0,0,0,0,0,0,0,0,0,0,0,0,0,0,0,0,0,0,0,0,0,0,0,0,0,0,0,0,0,0,0,0,0,0,0,0.4,0,0,0,0,0,0,0,0,0,0,0,0,0,0,0,0,0,0,0,0,0,0,0,0,0,0,0,0,0,0,0,0,0,0,0,0,0,10,0,0,0,0,0,0,0,0,0,0,0,0,0,0,0,0,0,0,0,0,0,0,0,0,0,0,0,0,0,0,0,0,0,0,0,0,0,0,0,0,0,0,64.7,0,0,0,0,0,0,0,0,0,0,0,0,0,0,0,0,0,0,0,0,0,0,0,0,0,0,0,0,0,0,0,0,0,0,0,0,0,0,0,0
Interglad,Interglad_315, GP06-187603, Japanese Patent    Nitto Boseki (J),1999, A021147,mass_percent,,,1468,0,0,0,0,0,0,0,0,24.9,0,0,0,0,0,0,0,0,0,0,0,0,0,0,0,0,0,0,0,0,0,0,0,0,0,0,0,0,0,0,0,0,0,0,0,0,0,0,0,0,0,0,0,0,0,0,0,0,0,0,0,0,0,0,0,0,0,0,0.6,0,0,0,0,0,0,0,0,0,0,0,0,0,0,0,0,0,0,0,0,0,0,0,0,0,0,0,0,0,0,0,0,0,0,0,0,0,9.9,0,0,0,0,0,0,0,0,0,0,0,0,0,0,0,0,0,0,0,0,0,0,0,0,0,0,0,0,0,0,0,0,0,0,0,0,0,0,0,0,0,0,64.6,0,0,0,0,0,0,0,0,0,0,0,0,0,0,0,0,0,0,0,0,0,0,0,0,0,0,0,0,0,0,0,0,0,0,0,0,0,0,0,0
Interglad,Interglad_316, GP06-187604, Japanese Patent    Nitto Boseki (J),1999, A021147,mass_percent,,,1465,0,0,0,0,0,0,0,0,24.9,0,0,0,0,0,0,0,0,0,0,0,0,0,0,0,0,0,0,0,0,0,0,0,0,0,0,0,0,0,0,0,0,0,0,0,0,0,0,0,0,0,0,0,0,0,0,0,0,0,0,0,0,0,0,0,0,0,0,0,0,0,0,0,0,0,0,0,0,0,0,0,0,0,0,0,0,0,0,0,0,0,0,0,0,0,0,0,0,0,0,0,0,0,0,0,0,9.9,0,0,0,0,0,0,0,0,0,0,0,0,0,0,0,0,0,0,0,0,0,0,0,0,0,0,0,0,0,0,0,0,0,0,0,0,0,0,0,0,0,0,64.6,0,0,0,0,0,0,0,0,0,0,0,0,0,0,0,0,0,0,0.6,0,0,0,0,0,0,0,0,0,0,0,0,0,0,0,0,0,0,0,0,0
Interglad,Interglad_317, GP06-187605, Japanese Patent    Nitto Boseki (J),1999, A021147,mass_percent,,,1470,0,0,0,0,0,0,0,0,24.9,0,0,0,0,0,0,0,0,0,0,0,0,0,0,0,0,0,0,0,0,0,0,0,0,0,0,0,0,0,0,0,0,0,0,0,0,0,0,0,0,0,0,0,0,0,0,0,0,0,0,0,0,0,0,0,0,0,0,0,0,0,0,0,0,0,0,0,0,0,0,0,0,0,0,0,0,0,0,0,0,0,0,0,0,0,0,0,0,0,0,0,0,0,0,0,0,9.9,0,0.6,0,0,0,0,0,0,0,0,0,0,0,0,0,0,0,0,0,0,0,0,0,0,0,0,0,0,0,0,0,0,0,0,0,0,0,0,0,0,0,0,64.6,0,0,0,0,0,0,0,0,0,0,0,0,0,0,0,0,0,0,0,0,0,0,0,0,0,0,0,0,0,0,0,0,0,0,0,0,0,0,0,0
Interglad,Interglad_318, GP06-187606, Japanese Patent    Nitto Boseki (J),1999, A021147,mass_percent,,,1471,0,0,0,0,0,0,0,0,25,0,0,0,0,0,0,0,0,0,0,0,0,0,0,0,0,0,0,0,0,0,0,0,0,0,0,0,0,0,0,0,0,0,0,0,0,0,0.1,0,0,0,0,0,0,0,0,0,0,0,0,0,0,0,0,0,0,0,0,0,0,0,0,0,0,0,0,0,0,0,0,0,0,0,0,0,0,0,0,0,0,0,0,0,0,0,0,0,0,0,0,0,0,0,0,0,0,10,0,0,0,0,0,0,0,0,0,0,0,0,0,0,0,0,0,0,0,0,0,0,0,0,0,0,0,0,0,0,0,0,0,0,0,0,0,0,0,0,0,0,64.9,0,0,0,0,0,0,0,0,0,0,0,0,0,0,0,0,0,0,0,0,0,0,0,0,0,0,0,0,0,0,0,0,0,0,0,0,0,0,0,0
Interglad,Interglad_319, GP06-187607, Japanese Patent    Nitto Boseki (J),1999, A021147,mass_percent,,,1470,0,0,0,0,0,0,0,0,25,0,0,0,0,0,0,0,0,0,0,0,0,0,0,0,0,0,0,0,0,0,0,0,0,0,0,0,0,0,0,0,0,0,0,0,0,0,0,0,0,0,0,0,0,0,0,0,0,0,0,0.2,0,0,0,0,0,0,0,0,0,0,0,0,0,0,0,0,0,0,0,0,0,0,0,0,0,0,0,0,0,0,0,0,0,0,0,0,0,0,0,0,0,0,0,0,0,10,0,0,0,0,0,0,0,0,0,0,0,0,0,0,0,0,0,0,0,0,0,0,0,0,0,0,0,0,0,0,0,0,0,0,0,0,0,0,0,0,0,0,64.8,0,0,0,0,0,0,0,0,0,0,0,0,0,0,0,0,0,0,0,0,0,0,0,0,0,0,0,0,0,0,0,0,0,0,0,0,0,0,0,0
Interglad,Interglad_320, GP06-187608, Japanese Patent    Nitto Boseki (J),1999, A021147,mass_percent,,,1466,0,0,0,0,0,0,0,0,24.9,0,0,0,0,0,0,0,0,0,0,0,0,0,0,0,0,0,0,0,0,0,0,0,0,0,0,0,0,0,0,0,0,0,0,0,0,0,0,0,0,0,0,0,0,0,0,0,0,0,0,0,0,0,0,0,0,0,0,0,0,0,0,0,0,0,0,0,0,0,0,0,0,0,0,0,0,0,0,0,0,0,0,0,0,0,0,0,0,0,0,0,0,0,0,0,0,9.9,0,0,0,0,0,0,0,0,0,0,0,0,0,0,0,0,0,0,0,0,0,0,0,0,0,0,0,0,0,0,0,0,0,0,0,0,0,0,0,0,0,0,64.6,0,0,0,0,0,0,0,0,0,0,0,0,0,0,0,0,0,0,0,0,0,0,0,0,0,0,0,0,0,0,0,0,0,0,0,0,0.6,0,0,0
Interglad,Interglad_321, GP06-187609, Japanese Patent    Nitto Boseki (J),1999, A021147,mass_percent,,,1472,0,0,0,0,0,0,0,0,24.9,0,0,0,0,0,0,0,0,0,0,0,0,0,0,0,0,0,0,0,0,0,0,0,0,0,0,0,0,0,0,0,0,0,0,0,0.6,0,0,0,0,0,0,0,0,0,0,0,0,0,0,0,0,0,0,0,0,0,0,0,0,0,0,0,0,0,0,0,0,0,0,0,0,0,0,0,0,0,0,0,0,0,0,0,0,0,0,0,0,0,0,0,0,0,0,0,0,9.9,0,0,0,0,0,0,0,0,0,0,0,0,0,0,0,0,0,0,0,0,0,0,0,0,0,0,0,0,0,0,0,0,0,0,0,0,0,0,0,0,0,0,64.6,0,0,0,0,0,0,0,0,0,0,0,0,0,0,0,0,0,0,0,0,0,0,0,0,0,0,0,0,0,0,0,0,0,0,0,0,0,0,0,0
Interglad,Interglad_322, XP06-187871, Japanese Patent    Corning Inc. (US),1999, A071134,mass_percent,,3.77,1393,0,0,0,0,0,0,0,0,20.38,0,0,0,0,0,0,0,0,0,0,0,0,0,0,0,0,0,0,0,0,0,0,0,0,0,0,0,0,0,0,0,0,0,0,0,0,0,0,0,0,0,0,0,0,0,0,0,0,0,0,0,0,0,0,0,0,0,0,0,0,0,0,0,0,0,0,0,0,0,0,0,0,0,0,0,0,0,0,0,0,0,0,0,0,0,0,0,0,0,0,0,0,0,0,0,0,4.24,0,0,0,0,0,0,0,0,0,0,0,0,0,0,0,0,0,0,0,0,0,0,0,0,0,0,0,0,0,0,0,0,0,0,0,0,0,0,0,0,0,0,58.82,0,0,0,0,0,0,0,0,0,0,0,0,0,0,0,0,0,0,3.03,0,0,0,0,0,0,0,0,0,0,0,0,0,0,0,0,0,8.48,0,0,5.05
Interglad,Interglad_323, XP06-187872, Japanese Patent    Corning Inc. (US),1999, A071134,mass_percent,,3.71,1443,0,0,0,0,0,0,0,0,18.3,0,0,0,0,0,0,0,0,0,0,0,0,0,0,0,2,0,0,0,0,0,0,0,0,0,0,0,0,0,0,0,0,0,0,0,0,0,0,0,0,0,0,4.1,0,0,0,0,0,0,0,0,0,0,0,0,0,0,0,0,0,0,0,0,0,0,0,0,0,0,0,0,0,0,0,0,0,0,0,0,0,0,0,0,0,0,0,0,0,0,0,0,0,0,0,0,0,2,0,0,0,0,0,0,0,0,0,0,0,0,0,0,0,0,0,0,0,0,0,0,0,0,0,0,0,0,0,0,0,0,0,0,0,0,0,0,0,0,0,0,57,0,0,0,0,0,0,0,0,0,0,0,0,0,0,0,0,0,0,5.1,0,0,0,0,0,0,0,0,0,0,0,0,0,0,0,0,0,8.4,0,0,3.1
Interglad,Interglad_324, XP06-187873, Japanese Patent    Corning Inc. (US),1999, A071134,mass_percent,,3.91,1443,0,0,0,0,0,0,0,0,19.3,0,0,0,0,0,0,0,0,0,0,0,0,0,0,0,2,0,0,0,0,0,0,0,0,0,0,0,0,0,0,0,0,0,0,0,0,0,0,0,0,0,0,4,0,0,0,0,0,0,0,0,0,0,0,0,0,0,0,0,0,0,0,0,0,0,0,0,0,0,0,0,0,0,0,0,0,0,0,0,0,0,0,0,0,0,0,0,0,0,0,0,0,0,0,0,0,2,0,0,0,0,0,0,0,0,0,0,0,0,0,0,0,0,0,0,0,0,0,0,0,0,0,0,0,0,0,0,0,0,0,0,0,0,0,0,0,0,0,0,55.7,0,0,0,0,0,0,0,0,0,0,0,0,0,0,0,0,0,0,5,0,0,0,0,0,0,0,0,0,0,0,0,0,0,0,0,0,9,0,0,3
Interglad,Interglad_325, XP06-187874, Japanese Patent    Corning Inc. (US),1999, A071134,mass_percent,,3.75,1420,0,0,0,0,0,0,0,0,20,0,0,0,0,0,0,0,0,0,0,0,0,0,0,0,0,0,0,0,0,0,0,0,0,0,0,0,0,0,0,0,0,0,0,0,0,0,0,0,0,0,0,2.1,0,0,0,0,0,0,0,0,0,0,0,0,0,0,0,0,0,0,0,0,0,0,0,0,0,0,0,0,0,0,0,0,0,0,0,0,0,0,0,0,0,0,0,0,0,0,0,0,0,0,0,0,0,3.5,0,0,0,0,0,0,0,0,0,0,0,0,0,0,0,0,0,0,0,0,0,0,0,0,0,0,0,0,0,0,0,0,0,0,0,0,0,0,0,0,0,0,57.7,0,0,0,0,0,0,0,0,0,0,0,0,0,0,0,0,0,0,5.1,0,0,0,0,0,0,0,0,0,0,0,0,0,0,0,0,0,8.5,0,0,3.1
Interglad,Interglad_326, XP06-187875, Japanese Patent    Corning Inc. (US),1999, A071134,mass_percent,,3.89,1400,0,0,0,0,0,0,0,0,19.17,0,0,0,0,0,0,0,0,0,0,0,0,0,0,0,3.1,0,0,0,0,0,0,0,0,0,0,0,0,0,0,0,0,0,0,0,0,0,0,0,0,0,0,2,0,0,0,0,0,0,0,0,0,0,0,0,0,0,0,0,0,0,0,0,0,0,0,0,0,0,0,0,0,0,0,0,0,0,0,0,0,0,0,0,0,0,0,0,0,0,0,0,0,0,0,0,0,0,0,0,0,0,0,0,0,0,0,0,0,0,0,0,0,0,0,0,0,0,0,0,0,0,0,0,0,0,0,0,0,0,0,0,0,0,0,0,0,0,0,0,54.94,0,0,0,0,0,0,0,0,0,0,0,0,0,0,0,0,0,0,4.9,0,0,0,0,0,0,0,0,0,0,0,0,0,0,0,0,0,12.99,0,0,2.9
Interglad,Interglad_327, XP06-187876, Japanese Patent    Corning Inc. (US),1999, A071134,mass_percent,,3.71,1400,0,0,0,0,0,0,0,0,18.5,0,0,0,0,0,0,0,0,0,0,0,0,0,0,0,3.1,0,0,0,0,0,0,0,0,0,0,0,0,0,0,0,0,0,0,0,0,0,0,0,0,0,0,0,0,0,0,0,0,0,0,0,0,0,0,0,0,0,0,0,0,0,0,0,0,0,0,0,0,0,0,0,0,0,0,0,0,0,0,0,0,0,0,0,0,0,0,0,0,0,0,0,0,0,0,0,0,0,0,0,0,0,0,0,0,0,0,0,0,0,0,0,0,0,0,0,0,0,0,0,0,0,0,0,0,0,0,0,0,0,0,0,0,0,0,0,0,0,0,0,57.4,0,0,0,0,0,0,0,0,0,0,0,0,0,0,0,0,0,0,5,0,0,0,0,0,0,0,0,0,0,0,0,0,0,0,0,0,13,0,0,3
Interglad,Interglad_328, XP06-187877, Japanese Patent    Corning Inc. (US),1999, A071134,mass_percent,,3.76,1416,0,0,0,0,0,0,0,0,19.12,0,0,0,0,0,0,0,0,0,0,0,0,0,0,0,2.1,0,0,0,0,0,0,0,0,0,0,0,0,0,0,0,0,0,0,0,0,0,0,0,0,0,0,0,0,0,0,0,0,0,0,0,0,0,0,0,0,0,0,0,0,0,0,0,0,0,0,0,0,0,0,0,0,0,0,0,0,0,0,0,0,0,0,0,0,0,0,0,0,0,0,0,0,0,0,0,0,2.5,0,0,0,0,0,0,0,0,0,0,0,0,0,0,0,0,0,0,0,0,0,0,0,0,0,0,0,0,0,0,0,0,0,0,0,0,0,0,0,0,0,0,59.06,0,0,0,0,0,0,0,0,0,0,0,0,0,0,0,0,0,0,5.11,0,0,0,0,0,0,0,0,0,0,0,0,0,0,0,0,0,9.01,0,0,3.1
Interglad,Interglad_329, XP06-187878, Japanese Patent    Corning Inc. (US),1999, A071134,mass_percent,,3.84,1385,0,0,0,0,0,0,0,0,18.54,0,0,0,0,0,0,0,0,0,0,0,0,0,0,0,2,0,0,0,0,0,0,0,0,0,0,0,0,0,0,0,0,0,0,0,0,0,0,0,0,0,0,0,0,0,0,0,0,0,0,0,0,0,0,0,0,0,0,0,0,0,0,0,0,0,0,0,0,0,0,0,0,0,0,0,0,0,0,0,0,0,0,0,0,0,0,0,0,0,0,0,0,0,0,0,0,2.4,0,0,0,0,0,0,0,0,0,0,0,0,0,0,0,0,0,0,0,0,0,0,0,0,0,0,0,0,0,0,0,0,0,0,0,0,0,0,0,0,0,0,57.42,0,0,0,0,0,0,0,0,0,0,0,0,0,0,0,0,0,0,5.01,0,0,0,0,0,0,0,0,0,0,0,0,0,0,0,0,0,11.62,0,0,3.01
Interglad,Interglad_330, XP06-187879, Japanese Patent    Corning Inc. (US),1999, A071134,mass_percent,,3.73,1425,0,0,0,0,0,0,0,0,18.32,0,0,0,0,0,0,0,0,0,0,0,0,0,0,0,3.31,0,0,0,0,0,0,0,0,0,0,0,0,0,0,0,0,0,0,0,0,0,0,0,0,0,0,0,0,0,0,0,0,0,0,0,0,0,0,0,0,0,0,0,0,0,0,0,0,0,0,0,0,0,0,0,0,0,0,0,0,0,0,0,0,0,0,0,0,0,0,0,0,0,0,0,0,0,0,0,0,0,0,0,0,0,0,0,0,0,0,0,0,0,0,0,0,0,0,0,0,0,0,0,0,0,0,0,0,0,0,0,0,0,0,0,0,0,0,0,0,0,0,0,59.42,0,0,0,0,0,0,0,0,0,0,0,0,0,0,0,0,0,0,5.28,0,0,0,0,0,0,0,0,0,0,0,0,0,0,0,0,0,10.46,0,0,3.21
Interglad,Interglad_331, GP06-188864, Japanese Patent    Nippon Electric Glass (J),1999, A292563,mass_percent,75.1,3,,0,0,0,0,0,0,0,0,19,0,0,0,0,0,0,0,0,12,0,0,0,0,0,0,1,0,0,0,0,0,0,0,0,0,0,0,0,0,0,0,0,0,0,0,0,0,0,0,0,0,0,0,0,0,0,0,0,0,0,0,0,0,0,0,0,0,0,0,0,0,0,0,0,0,0,0,0,0,0,0,0,0,0,0,0,0,0,0,0,0,0,0,0,0,0,0,0,0,0,0,0,0,0,0,0,6,0,0,0,0,0,0,0,0,0,0,0,0,0,0,0,0,0,0,0,0,0,0,0,0,0,0,0,0,0,0,0,0,0,0,0,0,0,0,0,0,0,0,56,0,0,0,0,0,0,0,0,0,0,0,1,0,0,0,0,0,0,1,0,0,0,0,0,0,0,0,0,0,0,0,0,0,0,0,0,2.5,0,0,1.5
Interglad,Interglad_332, GP05-188895, Japanese Patent    Nitto Boseki (J),1999, A292567,mass_percent,,,1295,0,0,0,0,0,0,0,0,14.7,0,0,0,0,0,0,0,0,20,0,0,0,0,0,0,0,0,0,0,0,0,0,0,0,0,0,0,0,4,0,0,0,0,0,0,0,0,0,0,0,0,0,0,0,0,0,0,0,0,0,0,0,0,0,0,0,0,1,0,0,0,0,0,0,0,0,0,0,0,0,0,0,0,0,0,0,0,0,0,0,0,0,0,0,0,0,0,0,0,0.15,0,0,0,0,0,0,4,0,0,0,0,0.15,0,0,0,0,0,0,0,0,0,0,0,0,0,0,0,0,0,0,0,0,0,0,0,0,0,0,0,0,0,0,0,0,0,0,0,0,0,53,0,0,0,0,0,0,0,0,0,0,0,0,0,0,0,0,0,0,3,0,0,0,0,0,0,0,0,0,0,0,0,0,0,0,0,0,0,0,0,0
Interglad,Interglad_333, GP05-188896, Japanese Patent    Nitto Boseki (J),1999, A292567,mass_percent,,,1336,0,0,0,0,0,0,0,0,16,0,0,0,0,0,0,0,0,18,0,0,0,0,0,0,0,0,0,0,0,0,0,0,0,0,0,0,0,2,0,0,0,0,0,0,0,0,0,0,0,0,0,0,0,0,0,0,0,0,0,0,0,0,0,0,0,0,1,0,0,0,0,0,0,0,0,0,0,0,0,0,0,0,0,0,0,0,0,0,0,0,0,0,0,0,0,0,0,0,0.15,0,0,0,0,0,0,5.7,0,0,0,0,0.15,0,0,0,0,0,0,0,0,0,0,0,0,0,0,0,0,0,0,0,0,0,0,0,0,0,0,0,0,0,0,0,0,0,0,0,0,0,55,0,0,0,0,0,0,0,0,0,0,0,0,0,0,0,0,0,0,2,0,0,0,0,0,0,0,0,0,0,0,0,0,0,0,0,0,0,0,0,0
Interglad,Interglad_334, GP05-188897, Japanese Patent    Nitto Boseki (J),1999, A292567,mass_percent,,,1340,0,0,0,0,0,0,0,0,15,0,0,0,0,0,0,0,0,15.5,0,0,0,0,0,0,0,0,0,0,0,0,0,0,0,0,0,0,0,4.7,0,0,0,0,0,0,0,0,0,0,0,0,0,0,0,0,0,0,0,0,0,0,0,0,0,0,0,0,0.5,0,0,0,0,0,0,0,0,0,0,0,0,0,0,0,0,0,0,0,0,0,0,0,0,0,0,0,0,0,0,0,0.15,0,0,0,0,0,0,5,0,0,0,0,0.15,0,0,0,0,0,0,0,0,0,0,0,0,0,0,0,0,0,0,0,0,0,0,0,0,0,0,0,0,0,0,0,0,0,0,0,0,0,57,0,0,0,0,0,0,0,0,0,0,0,0,0,0,0,0,0,0,2,0,0,0,0,0,0,0,0,0,0,0,0,0,0,0,0,0,0,0,0,0
Interglad,Interglad_335, GP05-188898, Japanese Patent    Nitto Boseki (J),1999, A292567,mass_percent,,,1315,0,0,0,0,0,0,0,0,13,0,0,0,0,0,0,0,0,17,0,0,0,0,0,0,0,0,0,0,0,0,0,0,0,0,0,0,0,5,0,0,0,0,0,0,0,0,0,0,0,0,0,0,0,0,0,0,0,0,0,0,0,0,0,0,0,0,0.5,0,0,0,0,0,0,0,0,0,0,0,0,0,0,0,0,0,0,0,0,0,0,0,0,0,0,0,0,0,0,0,0.15,0,0,0,0,0,0,4.7,0,0,0,0,0.15,0,0,0,0,0,0,0,0,0,0,0,0,0,0,0,0,0,0,0,0,0,0,0,0,0,0,0,0,0,0,0,0,0,0,0,0,0,55.5,0,0,0,0,0,0,0,0,0,0,0,0,0,0,0,0,0,0,4,0,0,0,0,0,0,0,0,0,0,0,0,0,0,0,0,0,0,0,0,0
Interglad,Interglad_336, GP05-188899, Japanese Patent    Nitto Boseki (J),1999, A292567,mass_percent,,,1312,0,0,0,0,0,0,0,0,16,0,0,0,0,0,0,0,0,19,0,0,0,0,0,0,0,0,0,0,0,0,0,0,0,0,0,0,0,4.7,0,0,0,0,0,0,0,0,0,0,0,0,0,0,0,0,0,0,0,0,0,0,0,0,0,0,0,0,0.5,0,0,0,0,0,0,0,0,0,0,0,0,0,0,0,0,0,0,0,0,0,0,0,0,0,0,0,0,0,0,0,0.15,0,0,0,0,0,0,3,0,0,0,0,0.15,0,0,0,0,0,0,0,0,0,0,0,0,0,0,0,0,0,0,0,0,0,0,0,0,0,0,0,0,0,0,0,0,0,0,0,0,0,54.5,0,0,0,0,0,0,0,0,0,0,0,0,0,0,0,0,0,0,2,0,0,0,0,0,0,0,0,0,0,0,0,0,0,0,0,0,0,0,0,0
Interglad,Interglad_337, XP06-189201, Japanese Patent    Corning Inc. (US),1999, A335139,mass_percent,,3.77,1393,0,0,0,0,0,0,0,0,20.38,0,0,0,0,0,0,0,0,0,0,0,0,0,0,0,0,0,0,0,0,0,0,0,0,0,0,0,0,0,0,0,0,0,0,0,0,0,0,0,0,0,0,0,0,0,0,0,0,0,0,0,0,0,0,0,0,0,0,0,0,0,0,0,0,0,0,0,0,0,0,0,0,0,0,0,0,0,0,0,0,0,0,0,0,0,0,0,0,0,0,0,0,0,0,0,0,4.24,0,0,0,0,0,0,0,0,0,0,0,0,0,0,0,0,0,0,0,0,0,0,0,0,0,0,0,0,0,0,0,0,0,0,0,0,0,0,0,0,0,0,58.82,0,0,0,0,0,0,0,0,0,0,0,0,0,0,0,0,0,0,3.03,0,0,0,0,0,0,0,0,0,0,0,0,0,0,0,0,0,8.48,0,0,5.05
Interglad,Interglad_338, XP06-189204, Japanese Patent    Corning Inc. (US),1999, A335139,mass_percent,,3.71,1400,0,0,0,0,0,0,0,0,18.5,0,0,0,0,0,0,0,0,0,0,0,0,0,0,0,3.1,0,0,0,0,0,0,0,0,0,0,0,0,0,0,0,0,0,0,0,0,0,0,0,0,0,0,0,0,0,0,0,0,0,0,0,0,0,0,0,0,0,0,0,0,0,0,0,0,0,0,0,0,0,0,0,0,0,0,0,0,0,0,0,0,0,0,0,0,0,0,0,0,0,0,0,0,0,0,0,0,0,0,0,0,0,0,0,0,0,0,0,0,0,0,0,0,0,0,0,0,0,0,0,0,0,0,0,0,0,0,0,0,0,0,0,0,0,0,0,0,0,0,0,57.4,0,0,0,0,0,0,0,0,0,0,0,0,0,0,0,0,0,0,5,0,0,0,0,0,0,0,0,0,0,0,0,0,0,0,0,0,13,0,0,3
Interglad,Interglad_339, XP06-189205, Japanese Patent    Corning Inc. (US),1999, A335139,mass_percent,,3.76,1416,0,0,0,0,0,0,0,0,19.12,0,0,0,0,0,0,0,0,0,0,0,0,0,0,0,2.1,0,0,0,0,0,0,0,0,0,0,0,0,0,0,0,0,0,0,0,0,0,0,0,0,0,0,0,0,0,0,0,0,0,0,0,0,0,0,0,0,0,0,0,0,0,0,0,0,0,0,0,0,0,0,0,0,0,0,0,0,0,0,0,0,0,0,0,0,0,0,0,0,0,0,0,0,0,0,0,0,2.5,0,0,0,0,0,0,0,0,0,0,0,0,0,0,0,0,0,0,0,0,0,0,0,0,0,0,0,0,0,0,0,0,0,0,0,0,0,0,0,0,0,0,59.06,0,0,0,0,0,0,0,0,0,0,0,0,0,0,0,0,0,0,5.11,0,0,0,0,0,0,0,0,0,0,0,0,0,0,0,0,0,9.01,0,0,3.1
Interglad,Interglad_340, XP06-189206, Japanese Patent    Corning Inc. (US),1999, A335139,mass_percent,,3.84,1385,0,0,0,0,0,0,0,0,18.54,0,0,0,0,0,0,0,0,0,0,0,0,0,0,0,2,0,0,0,0,0,0,0,0,0,0,0,0,0,0,0,0,0,0,0,0,0,0,0,0,0,0,0,0,0,0,0,0,0,0,0,0,0,0,0,0,0,0,0,0,0,0,0,0,0,0,0,0,0,0,0,0,0,0,0,0,0,0,0,0,0,0,0,0,0,0,0,0,0,0,0,0,0,0,0,0,2.4,0,0,0,0,0,0,0,0,0,0,0,0,0,0,0,0,0,0,0,0,0,0,0,0,0,0,0,0,0,0,0,0,0,0,0,0,0,0,0,0,0,0,57.42,0,0,0,0,0,0,0,0,0,0,0,0,0,0,0,0,0,0,5.01,0,0,0,0,0,0,0,0,0,0,0,0,0,0,0,0,0,11.62,0,0,3.01
Interglad,Interglad_341, XP06-189207, Japanese Patent    Corning Inc. (US),1999, A335139,mass_percent,,3.73,1425,0,0,0,0,0,0,0,0,17.7,0,0,0,0,0,0,0,0,0,0,0,0,0,0,0,3.2,0,0,0,0,0,0,0,0,0,0,0,0,0,0,0,0,0,0,0,0,0,0,0,0,0,0,0,0,0,0,0,0,0,0,0,0,0,0,0,0,0,0,0,0,0,0,0,0,0,0,0,0,0,0,0,0,0,0,0,0,0,0,0,0,0,0,0,0,0,0,0,0,3.4,0,0,0,0,0,0,0,0,0,0,0,0,0,0,0,0,0,0,0,0,0,0,0,0,0,0,0,0,0,0,0,0,0,0,0,0,0,0,0,0,0,0,0,0,0,0,0,0,0,0,57.4,0,0,0,0,0,0,0,0,0,0,0,0,0,0,0,0,0,0,5.1,0,0,0,0,0,0,0,0,0,0,0,0,0,0,0,0,0,10.1,0,0,3.1
Interglad,Interglad_342, GP05-189791, US Patent    Nitto Boseki (J),1999, A5958808,mass_percent,,3.24,1359,0,0,0,0,0,0,0,0,14,0,0,0,0,0,0,0,0,26,0,0,0,0,0,0,0,0,0,0,0,0,0,0,0,0,0,0,0,1,0,0,0,0,0,0,0,0,0,0,0,0,0,0,0,0,0,0,0,0,0,0,0,0,0,0,0,0,0,0,0,0,0,0,0,0,0,0,0,0,0,0,0,0,0,0,0,0,0,0,0,0,0,0,0,0,0,0,0,0,0.15,0,0,0,0,0,0,3,0,0,0,0,0.15,0,0,0,0,0,0,0,0,0,0,0,0,0,0,0,0,0,0,0,0,0,0,0,0,0,0,0,0,0,0,0,0,0,0,0,0,0,54.7,0,0,0,0,0,0,0,0,0,0,0,0,0,0,0,0,0,0,1,0,0,0,0,0,0,0,0,0,0,0,0,0,0,0,0,0,0,0,0,0
Interglad,Interglad_343, GP05-189792, US Patent    Nitto Boseki (J),1999, A5958808,mass_percent,,3.37,1316,0,0,0,0,0,0,0,0,14,0,0,0,0,0,0,0,0,26,0,0,0,0,0,0,0,0,0,0,0,0,0,0,0,0,0,0,0,1,0,0,0,0,0,0,0,0,0,0,0,0,0,0,0,0,0,0,0,0,0,0,0,0,0,0,0,0,0,0,0,0,0,0,0,0,0,0,0,0,0,0,0,0,0,0,0,0,0,0,0,0,0,0,0,0,0,0,0,0,0.15,0,0,0,0,0,0,3,0,0,0,0,0.15,0,0,0,0,0,0,0,0,0,0,0,0,0,0,0,0,0,0,0,0,0,0,0,0,0,0,0,0,0,0,0,0,0,0,0,0,0,52.7,0,0,0,0,0,0,0,0,0,0,0,0,0,0,0,0,0,0,3,0,0,0,0,0,0,0,0,0,0,0,0,0,0,0,0,0,0,0,0,0
Interglad,Interglad_344, GP05-189793, US Patent    Nitto Boseki (J),1999, A5958808,mass_percent,,3.32,1329,0,0,0,0,0,0,0,0,13,0,0,0,0,0,0,0,0,27,0,0,0,0,0,0,0,0,0,0,0,0,0,0,0,0,0,0,0,2,0,0,0,0,0,0,0,0,0,0,0,0,0,0,0,0,0,0,0,0,0,0,0,0,0,0,0,0,0,0,0,0,0,0,0,0,0,0,0,0,0,0,0,0,0,0,0,0,0,0,0,0,0,0,0,0.1,0,0,0,0,0,0,0,0,0,0,0,2,0,0,0,0,0.1,0,0,0,0,0,0,0,0,0,0,0,0,0,0,0,0,0,0,0,0,0,0,0,0,0,0,0,0,0,0,0,0,0,0,0,0,0,52.8,0,0,0,0,0,0,0,0,0,0,0,0,0,0,0,0,0,0,3,0,0,0,0,0,0,0,0,0,0,0,0,0,0,0,0,0,0,0,0,0
Interglad,Interglad_345, GP05-189794, US Patent    Nitto Boseki (J),1999, A5958808,mass_percent,,3.23,1306,0,0,0,0,0,0,0,0,12.99,0,0,0,0,0,0,0,0,25.97,0,0,0,0,0,0,0,0,0,0,0,0,0,0,0,0,0,0,0,4,0,0,0,0,0,0,0,0,0,0,0,0,0,0,0,0,0,0,0,0,0,0,0,0,0,0,0,0,0,0,0,0,0,0,0,0,0,0,0,0,0,0,0,0,0,0,0,0,0,0,0,0,0,0,0,0.1,0,0,0,0,0.15,0,0,0,0,0,0,2,0,0,0,0,0.15,0,0,0,0,0,0,0,0,0,0,0,0,0,0,0,0,0,0,0,0,0,0,0,0,0,0,0,0,0,0,0,0,0,0,0,0,0,51.64,0,0,0,0,0,0,0,0,0,0,0,0,0,0,0,0,0,0,3,0,0,0,0,0,0,0,0,0,0,0,0,0,0,0,0,0,0,0,0,0
Interglad,Interglad_346, GP05-189795, US Patent    Nitto Boseki (J),1999, A5958808,mass_percent,,3.47,1341,0,0,0,0,0,0,0,0,11.65,0,0,0,0,0,0,0,0,27.18,0,0,0,0,0,0,0,0,0,0,0,0,0,0,0,0,0,0,0,3.88,0,0,0,0,0,0,0,0,0,0,0,0,0,0,0,0,0,0,0,0,0,0,0,0,0,0,0,0,0,0,0,0,0,0,0,0,0,0,0,0,0,0,0,0,0,0,0,0,0,0,0,0,0,0,0,0.1,0,0,0,0,0.1,0,0,0,0,0,0,2.91,0,0,0,0,0.1,0,0,0,0,0,0,0,0,0,0,0,0,0,0,0,0,0,0,0,0,0,0,0,0,0,0,0,0,0,0,0,0,0,0,0,0,0,53.11,0,0,0,0,0,0,0,0,0,0,0,0,0,0,0,0,0,0,0.97,0,0,0,0,0,0,0,0,0,0,0,0,0,0,0,0,0,0,0,0,0
Interglad,Interglad_347, GP05-189796, US Patent    Nitto Boseki (J),1999, A5958808,mass_percent,,3.42,1348,0,0,0,0,0,0,0,0,11,0,0,0,0,0,0,0,0,27,0,0,0,0,0,0,0,0,0,0,0,0,0,0,0,0,0,0,0,3,0,0,0,0,0,0,0,0,0,0,0,0,0,0,0,0,0,0,0,0,0,0,0,0,0,0,0,0,0,0,0,0,0,0,0,0,0,0,0,0,0,0,0,0,0,0,0,0,0,0,0,0,0,0,0,0.1,0,0,0,0,0.1,0,0,0,0,0,0,2,0,0,0,0,0.1,0,0,0,0,0,0,0,0,0,0,0,0,0,0,0,0,0,0,0,0,0,0,0,0,0,0,0,0,0,0,0,0,0,0,0,0,0,53.7,0,0,0,0,0,0,0,0,0,0,0,0,0,0,0,0,0,0,3,0,0,0,0,0,0,0,0,0,0,0,0,0,0,0,0,0,0,0,0,0
Interglad,Interglad_348, GP05-189797, US Patent    Nitto Boseki (J),1999, A5958808,mass_percent,,3.22,1325,0,0,0,0,0,0,0,0,14,0,0,0,0,0,0,0,0,26,0,0,0,0,0,0,0,0,0,0,0,0,0,0,0,0,0,0,0,2,0,0,0,0,0,0,0,0,0,0,0,0,0,0,0,0,0,0,0,0,0,0,0,0,0,0,0,0,0,0,0,0,0,0,0,0,0,0,0,0,0,0,0,0,0,0,0,0,0,0,0,0,0,0,0,0,0,0,0,0,0.15,0,0,0,0,0,0,2,0,0,0,0,0.15,0,0,0,0,0,0,0,0,0,0,0,0,0,0,0,0,0,0,0,0,0,0,0,0,0,0,0,0,0,0,0,0,0,0,0,0,0,52.7,0,0,0,0,0,0,0,0,0,0,0,0,0,0,0,0,0,0,3,0,0,0,0,0,0,0,0,0,0,0,0,0,0,0,0,0,0,0,0,0
Interglad,Interglad_349, GP05-189798, US Patent    Nitto Boseki (J),1999, A5958808,mass_percent,,3.36,1281,0,0,0,0,0,0,0,0,15,0,0,0,0,0,0,0,0,26,0,0,0,0,0,0,0,0,0,0,0,0,0,0,0,0,0,0,0,4,0,0,0,0,0,0,0,0,0,0,0,0,0,0,0,0,0,0,0,0,0,0,0,0,0,0,0,0,0,0,0,0,0,0,0,0,0,0,0,0,0,0,0,0,0,0,0,0,0,0,0,0,0,0,0,0,0,0,0,0,0.1,0,0,0,0,0,0,2,0,0,0,0,0.1,0,0,0,0,0,0,0,0,0,0,0,0,0,0,0,0,0,0,0,0,0,0,0,0,0,0,0,0,0,0,0,0,0,0,0,0,0,50.8,0,0,0,0,0,0,0,0,0,0,0,0,0,0,0,0,0,0,2,0,0,0,0,0,0,0,0,0,0,0,0,0,0,0,0,0,0,0,0,0
Interglad,Interglad_350, GP05-189799, US Patent    Nitto Boseki (J),1999, A5958808,mass_percent,,,1320,0,0,0,0,0,0,0,0,15.03,0,0,0,0,0,0,0,0,25.25,0,0,0,0,0,0,0,0,0,0,0,0,0,0,0,0,0,0,0,1.7,0,0,0,0,0,0,0,0,0,0,0,0,0,0,0,0,0,0,0,0,0,0,0,0,0,0,0,0,0,0,0,0,0,0,0,0,0,0,0,0,0,0,0,0,0,0,0,0,0,0,0,0,0,0,0,0.1,0,0,0,0,0.1,0,0,0,0,0,0,1.7,0,0,0,0,0.1,0,0,0,0,0,0,0,0,0,0,0,0,0,0,0,0,0,0,0,0,0,0,0,0,0,0,0,0,0,0,0,0,0,0,0,0,0,53.01,0,0,0,0,0,0,0,0,0,0,0,0,0,0,0,0,0,0,3.01,0,0,0,0,0,0,0,0,0,0,0,0,0,0,0,0,0,0,0,0,0
Interglad,Interglad_351, GP05-189800, US Patent    Nitto Boseki (J),1999, A5958808,mass_percent,,,1324,0,0,0,0,0,0,0,0,15.02,0,0,0,0,0,0,0,0,25.23,0,0,0,0,0,0,0,0,0,0,0,0,0,0,0,0,0,0,0,2.5,0,0,0,0,0,0,0,0,0,0,0,0,0,0,0,0,0,0,0,0,0,0,0,0,0,0,0,0,0,0,0,0,0,0,0,0,0,0,0,0,0,0,0,0,0,0,0,0,0,0,0,0,0,0,0,0.08,0,0,0,0,0.12,0,0,0,0,0,0,1,0,0,0,0,0.1,0,0,0,0,0,0,0,0,0,0,0,0,0,0,0,0,0,0,0,0,0,0,0,0,0,0,0,0,0,0,0,0,0,0,0,0,0,52.95,0,0,0,0,0,0,0,0,0,0,0,0,0,0,0,0,0,0,3,0,0,0,0,0,0,0,0,0,0,0,0,0,0,0,0,0,0,0,0,0
Interglad,Interglad_352, GP03-189857, US Patent,1999, A5962354,mass_percent,,,1230,0,0,0,0,0,0,0,0,16,0,0,0,0,0,0,0,0,0,0,0,0,0,0,0,0,0,0,0,0,0,0,0,0,0,0,0,0,19,0,0,0,0,0,0,0,0,0,0,0,0,0,0,0,0,0,0,0,0,0,0,0,0,0,0,0,0,0,4,0,0,0,0,0,0,0,0,0,0,0,0,0,0,0,0,0,0,0,0,0,0,0,0,0,1,0,0,0,0,0,0,0,0,0,0,0,4,0,0,0,0,2,0,0,0,0,0,0,0,0,0,0,0,0,0,0,0,0,0,0,0,0,0,0,0,0,0,0,0,0.2,0,0,0,0,0,0,0,0,0,53.8,0,0,0,0,0,0,0,0,0,0,0,0,0,0,0,0,0,0,0,0,0,0,0,0,0,0,0,0,0,0,0,0,0,0,0,0,0,0,0,0
Interglad,Interglad_353, GP03-189858, US Patent,1999, A5962354,mass_percent,,,1275,0,0,0,0,0,0,0,0,15,0,0,0,0,0,0,0,0,0,0,0,0,0,0,0,0,0,0,0,0,0,0,0,0,0,0,0,0,18,0,0,0,0,0,0,0,0,0,0,0,0,0,0,0,0,0,0,0,0,0,0,0,0,0,0,0,0,0,3,0,0,0,0,0,0,0,0,0,0,0,0,0,0,0,0,0,0,0,0,0,0,0,0,0,1,0,0,0,0,0,0,0,0,0,0,0,3,0,0,0,0,2,0,0,0,0,0,0,0,0,0,0,0,0,0,0,0,0,0,0,0,0,0,0,0,0,0,0,0,0.2,0,0,0,0,0,0,0,0,0,57.8,0,0,0,0,0,0,0,0,0,0,0,0,0,0,0,0,0,0,0,0,0,0,0,0,0,0,0,0,0,0,0,0,0,0,0,0,0,0,0,0
Interglad,Interglad_354, GP03-189859, US Patent,1999, A5962354,mass_percent,,,1245,0,0,0,0,0,0,0,0,14.8,0,0,0,0,0,0,0,0,0,0,0,0,0,0,0,0,0,0,0,0,0,0,0,0,0,0,0,0,16,0,0,0,0,0,0,0,0,0,0,0,0,0,0,0,0,0,0,0,0,0,0,0,0,0,0,0,0,0,4.9,0,0,0,0,0,0,0,0,0,0,0,0,0,0,0,0,0,0,0,0,0,0,0,0,0,2,0,0,0,0,0,0,0,0,0,0,0,3,0,0,0,0,2.9,0,0,0,0,0,0,0,0,0,0,0,0,0,0,0,0,0,0,0,0,0,0,0,0,0,0,0,0.2,0,0,0,0,0,0,0,0,0,55.6,0,0,0,0,0,0,0,0,0,0,0,0,0,0,0,0,0,0,0.6,0,0,0,0,0,0,0,0,0,0,0,0,0,0,0,0,0,0,0,0,0
Interglad,Interglad_355, GP03-189860, US Patent,1999, A5962354,mass_percent,,,1255,0,0,0,0,0,0,0,0,14.7,0,0,0,0,0,0,0,0,0,0,0,0,0,0,0,0,0,0,0,0,0,0,0,0,0,0,0,0,15.9,0,0,0,0,0,0,0,0,0,0,0,0,0,0,0,0,0,0,0,0,0,0,0,0,0,0,0,0,0,4.1,0,0,0,0,0,0,0,0,0,0,0,0,0,0,0,0,0,0,0,0,0,0,0,0,0,3.2,0,0,0,0,0,0,0,0,0,0,0,3.3,0,0,0,0,2.5,0,0,0,0,0,0,0,0,0,0,0,0,0,0,0,0,0,0,0,0,0,0,0,0,0,0,0,0.1,0,0,0,0,0,0,0,0,0,55.5,0,0,0,0,0,0,0,0,0,0,0,0,0,0,0,0,0,0,0.7,0,0,0,0,0,0,0,0,0,0,0,0,0,0,0,0,0,0,0,0,0
Interglad,Interglad_356, XP06-189896, US Patent    Corning Inc. (US),1999, A5968857,mass_percent,,3.77,1393,0,0,0,0,0,0,0,0,20.38,0,0,0,0,0,0,0,0,0,0,0,0,0,0,0,0,0,0,0,0,0,0,0,0,0,0,0,0,0,0,0,0,0,0,0,0,0,0,0,0,0,0,0,0,0,0,0,0,0,0,0,0,0,0,0,0,0,0,0,0,0,0,0,0,0,0,0,0,0,0,0,0,0,0,0,0,0,0,0,0,0,0,0,0,0,0,0,0,0,0,0,0,0,0,0,0,4.24,0,0,0,0,0,0,0,0,0,0,0,0,0,0,0,0,0,0,0,0,0,0,0,0,0,0,0,0,0,0,0,0,0,0,0,0,0,0,0,0,0,0,58.82,0,0,0,0,0,0,0,0,0,0,0,0,0,0,0,0,0,0,3.03,0,0,0,0,0,0,0,0,0,0,0,0,0,0,0,0,0,8.48,0,0,5.05
Interglad,Interglad_357, XP06-189898, US Patent    Corning Inc. (US),1999, A5968857,mass_percent,,3.71,1443,0,0,0,0,0,0,0,0,18.3,0,0,0,0,0,0,0,0,0,0,0,0,0,0,0,2,0,0,0,0,0,0,0,0,0,0,0,0,0,0,0,0,0,0,0,0,0,0,0,0,0,0,4.1,0,0,0,0,0,0,0,0,0,0,0,0,0,0,0,0,0,0,0,0,0,0,0,0,0,0,0,0,0,0,0,0,0,0,0,0,0,0,0,0,0,0,0,0,0,0,0,0,0,0,0,0,0,2,0,0,0,0,0,0,0,0,0,0,0,0,0,0,0,0,0,0,0,0,0,0,0,0,0,0,0,0,0,0,0,0,0,0,0,0,0,0,0,0,0,0,57,0,0,0,0,0,0,0,0,0,0,0,0,0,0,0,0,0,0,5.1,0,0,0,0,0,0,0,0,0,0,0,0,0,0,0,0,0,8.4,0,0,3.1
Interglad,Interglad_358, XP06-189899, US Patent    Corning Inc. (US),1999, A5968857,mass_percent,,3.91,1420,0,0,0,0,0,0,0,0,19.3,0,0,0,0,0,0,0,0,0,0,0,0,0,0,0,2,0,0,0,0,0,0,0,0,0,0,0,0,0,0,0,0,0,0,0,0,0,0,0,0,0,0,4,0,0,0,0,0,0,0,0,0,0,0,0,0,0,0,0,0,0,0,0,0,0,0,0,0,0,0,0,0,0,0,0,0,0,0,0,0,0,0,0,0,0,0,0,0,0,0,0,0,0,0,0,0,2,0,0,0,0,0,0,0,0,0,0,0,0,0,0,0,0,0,0,0,0,0,0,0,0,0,0,0,0,0,0,0,0,0,0,0,0,0,0,0,0,0,0,55.7,0,0,0,0,0,0,0,0,0,0,0,0,0,0,0,0,0,0,5,0,0,0,0,0,0,0,0,0,0,0,0,0,0,0,0,0,9,0,0,3
Interglad,Interglad_359, XP06-189900, US Patent    Corning Inc. (US),1999, A5968857,mass_percent,,3.75,1420,0,0,0,0,0,0,0,0,20,0,0,0,0,0,0,0,0,0,0,0,0,0,0,0,0,0,0,0,0,0,0,0,0,0,0,0,0,0,0,0,0,0,0,0,0,0,0,0,0,0,0,2.1,0,0,0,0,0,0,0,0,0,0,0,0,0,0,0,0,0,0,0,0,0,0,0,0,0,0,0,0,0,0,0,0,0,0,0,0,0,0,0,0,0,0,0,0,0,0,0,0,0,0,0,0,0,3.5,0,0,0,0,0,0,0,0,0,0,0,0,0,0,0,0,0,0,0,0,0,0,0,0,0,0,0,0,0,0,0,0,0,0,0,0,0,0,0,0,0,0,57.7,0,0,0,0,0,0,0,0,0,0,0,0,0,0,0,0,0,0,5.1,0,0,0,0,0,0,0,0,0,0,0,0,0,0,0,0,0,8.5,0,0,3.1
Interglad,Interglad_360, XP06-189901, US Patent    Corning Inc. (US),1999, A5968857,mass_percent,,3.89,1400,0,0,0,0,0,0,0,0,19.17,0,0,0,0,0,0,0,0,0,0,0,0,0,0,0,3.1,0,0,0,0,0,0,0,0,0,0,0,0,0,0,0,0,0,0,0,0,0,0,0,0,0,0,2,0,0,0,0,0,0,0,0,0,0,0,0,0,0,0,0,0,0,0,0,0,0,0,0,0,0,0,0,0,0,0,0,0,0,0,0,0,0,0,0,0,0,0,0,0,0,0,0,0,0,0,0,0,0,0,0,0,0,0,0,0,0,0,0,0,0,0,0,0,0,0,0,0,0,0,0,0,0,0,0,0,0,0,0,0,0,0,0,0,0,0,0,0,0,0,0,54.94,0,0,0,0,0,0,0,0,0,0,0,0,0,0,0,0,0,0,4.9,0,0,0,0,0,0,0,0,0,0,0,0,0,0,0,0,0,12.99,0,0,2.9
Interglad,Interglad_361, XP06-189903, US Patent    Corning Inc. (US),1999, A5968857,mass_percent,,3.76,1416,0,0,0,0,0,0,0,0,19.12,0,0,0,0,0,0,0,0,0,0,0,0,0,0,0,2.1,0,0,0,0,0,0,0,0,0,0,0,0,0,0,0,0,0,0,0,0,0,0,0,0,0,0,0,0,0,0,0,0,0,0,0,0,0,0,0,0,0,0,0,0,0,0,0,0,0,0,0,0,0,0,0,0,0,0,0,0,0,0,0,0,0,0,0,0,0,0,0,0,0,0,0,0,0,0,0,0,2.5,0,0,0,0,0,0,0,0,0,0,0,0,0,0,0,0,0,0,0,0,0,0,0,0,0,0,0,0,0,0,0,0,0,0,0,0,0,0,0,0,0,0,59.06,0,0,0,0,0,0,0,0,0,0,0,0,0,0,0,0,0,0,5.11,0,0,0,0,0,0,0,0,0,0,0,0,0,0,0,0,0,9.01,0,0,3.1
Interglad,Interglad_362, XP06-189904, US Patent    Corning Inc. (US),1999, A5968857,mass_percent,,3.84,1385,0,0,0,0,0,0,0,0,18.54,0,0,0,0,0,0,0,0,0,0,0,0,0,0,0,2,0,0,0,0,0,0,0,0,0,0,0,0,0,0,0,0,0,0,0,0,0,0,0,0,0,0,0,0,0,0,0,0,0,0,0,0,0,0,0,0,0,0,0,0,0,0,0,0,0,0,0,0,0,0,0,0,0,0,0,0,0,0,0,0,0,0,0,0,0,0,0,0,0,0,0,0,0,0,0,0,2.4,0,0,0,0,0,0,0,0,0,0,0,0,0,0,0,0,0,0,0,0,0,0,0,0,0,0,0,0,0,0,0,0,0,0,0,0,0,0,0,0,0,0,57.42,0,0,0,0,0,0,0,0,0,0,0,0,0,0,0,0,0,0,5.01,0,0,0,0,0,0,0,0,0,0,0,0,0,0,0,0,0,11.62,0,0,3.01
Interglad,Interglad_363, GI06-190613R, NGF's Additional New Data (J),2000, v. 002  p. 0001,mass_percent,77.98,11.16,1266,0,0,0,0,0,0,0,0,21.62,0.57,0,0,0,0,0,0,0,0,0,0,0,0,0,0,0,0,0,0,0,0,0,0,0,0,0,0,0,12.05,0,0,0,0,0,0,0,0,0,0,0,0,0,0,0,0,0,0,0,0,0,0,0,0,0,0,0,0,0,0,0,0,0,0,0,0,0,0,0,0,0,0,0,0,0,0,0,0,0,0,0,0,0,0,0,13.48,0,0,0,0,0,0,0,0,0,0,0,0,0,0,0,0,8.96,0,0,0,0,0,0,0,0,0,0,0,0,0,0,0,0,0,0,0,0,0,0,0,0,0,0,0,0,0,0,0,0,0,0,0,0,0,43.32,0,0,0,0,0,0,0,0,0,0,0,0,0,0,0,0,0,0,0,0,0,0,0,0,0,0,0,0,0,0,0,0,0,0,0,0,0,0,0,0
Interglad,Interglad_364, GI02-190618R, NGF's Additional New Data (J),2000, v. 002  p. 0001,mass_percent,73.02,11.032,1267,0,0,0,0,0,0,0,0,14.9,0.52,0,0,0,0,0,0,0,0,0,0,0,0,0,0,0,0,0,0,0,0,0,0,0,0,0,0,0,8.31,0,0,0,0,0,0,0,0,0,0,0,0,0,0,0,0,0,0,0,0,0,0,0,0,0,0,0,0,0,0,0,0,0,0,0,0,0,0,0,0,0,0,0,0,0,0,0,0,0,0,0,0,0,0,0,13.92,0,0,0,0,0,0,0,0,0,0,0,0,0,0,0,0,9,0,0,0,0,0,0,0,0,0,0,0,0,0,0,0,0,0,0,0,0,0,0,0,0,0,0,0,0,0,0,0,0,0,0,0,0,0,53.35,0,0,0,0,0,0,0,0,0,0,0,0,0,0,0,0,0,0,0,0,0,0,0,0,0,0,0,0,0,0,0,0,0,0,0,0,0,0,0,0
Interglad,Interglad_365, GI06-190631R, NGF's Additional New Data (J),2000, v. 002  p. 0001,mass_percent,84.27,,1316,0,0,0,0,0,0,0,0,15.28,0.57,0,0,0,0,0,0,0,0,0,0,0,0,0,0,0,0,0,0,0,0,0,0,0,0,0,0,0,0,0,0,0,0,0,0,0,0,0,0,0,0,0,0,0,0,0,0,0,0,0,0,0,0,0,0,0,0,0,0,0,0,0,0,0,0,0,0,0,0,0,0,0,0,0,0,0,0,0,0,0,0,0,0,0,0,0,0,0,0,4.63,0,0,0,0,0,0,0,0,0,0,0,9.79,0,0,0,0,0,0,0,0,0,0,0,0,0,0,0,0,0,0,0,0,0,0,0,0,0,0,0,0,0,0,0,0,0,0,0,0,0,60.74,0,0,0,0,0,0,0,0,0,0,0,0,0,0,0,0,0,0,0,0,0,0,0,0,0,0,0,0,0,0,0,0,0,0,0,0,0,0,0,8.99
Interglad,Interglad_366, GI06-190635R, NGF's Additional New Data (J),2000, v. 002  p. 0003,mass_percent,,4.342,1481,0,0,0,0,0,0,0,0,24.35,0,0,0,0,0,0,0,0,0,0,0,0,0,0,0,0,0,0,0,0,0,0,0,0,0,0,0,0,0,0,0,0,0,0,0,0,0,0,0,0,0,0,0,0,0,0,0,0,0,0,0,0,0,0,0,0,0,0,0,0,0,0,0,0,0,0,0,0,0,0,0,0,0,0,0,0,0,0,0,0,0,0,0,0,0,0,0,0,0,5.02,0,0,0,0,0,0,2.56,0,0,0,0,0,0,0,0,0,0,0,0,0,0,0,0,0,0,0,0,0,0,0,0,0,0,0,0,0,0,0,0,0,0,0,0,0,0,0,0,0,0,68.07,0,0,0,0,0,0,0,0,0,0,0,0,0,0,0,0,0,0,0,0,0,0,0,0,0,0,0,0,0,0,0,0,0,0,0,0,0,0,0,0
Interglad,Interglad_367, GI03-190653R, NGF's Additional New Data (J),2000, v. 002  p. 0003,mass_percent,,5.272,1230,0,0,0,0,0,0,0,0,17.4,0,0,0,0,0,0,0,0,7.39,0,0,0,0,0,0,0,0,0,0,0,0,0,0,0,0,0,0,0,21.84,0,0,0,0,0,0,0,0,0,0,0,0,0,0,0,0,0,0,0,0,0,0,0,0,0,0,0,0,0,0,0,0,0,0,0,0,0,0,0,0,0,0,0,0,0,0,0,0,0,0,0,0,0,0,0,0,0,0,0,0,0,0,0,0,0,0,0,0,0,0,0,0,0,0,0,0,0,0,0,0,0,0,0,0,0,0,0,0,0,0,0,0,0,0,0,0,0,0,0,0,0,0,0,0,0,0,0,0,0,0,53.37,0,0,0,0,0,0,0,0,0,0,0,0,0,0,0,0,0,0,0,0,0,0,0,0,0,0,0,0,0,0,0,0,0,0,0,0,0,0,0,0
Interglad,Interglad_368, GI03-190654R, NGF's Additional New Data (J),2000, v. 002  p. 0003,mass_percent,85.04,4.755,1248,0,0,0,0,0,0,0,0,17.68,0,0,0,0,0,0,0,0,7.52,0,0,0,0,0,0,0,0,0,0,0,0,0,0,0,0,0,0,0,16.93,0,0,0,0,0,0,0,0,0,0,0,0,0,0,0,0,0,0,0,0,0,0,0,0,0,0,0,0,0,0,0,0,0,0,0,0,0,0,0,0,0,0,0,0,0,0,0,0,0,0,0,0,0,0,0,0,0,0,0,0,0,0,0,0,0,0,0,3.55,0,0,0,0,0,0,0,0,0,0,0,0,0,0,0,0,0,0,0,0,0,0,0,0,0,0,0,0,0,0,0,0,0,0,0,0,0,0,0,0,0,0,54.32,0,0,0,0,0,0,0,0,0,0,0,0,0,0,0,0,0,0,0,0,0,0,0,0,0,0,0,0,0,0,0,0,0,0,0,0,0,0,0,0
Interglad,Interglad_369, GI06-190671R, NGF's Additional New Data (J),2000, v. 002  p. 0003,mass_percent,,3.744,1426,0,0,0,0,0,0,0,0,18.56,0,0,0,0,0,0,0,0,7.3,0,0,0,0,0,0,9.69,0,0,0,0,0,0,0,0,0,0,0,0,3.12,0,0,0,0,0,0,0,0,0,0,0,0,0,0,0,0,0,0,0,0,0,0,0,0,0,0,0,0,0,0,0,0,0,0,0,0,0,0,0,0,0,0,0,0,0,0,0,0,0,0,0,0,0,0,0,0,0,0,0,0,0,0,0,0,0,0,0,2.67,0,0,0,0,0,0,0,0,0,0,0,0,0,0,0,0,0,0,0,0,0,0,0,0,0,0,0,0,0,0,0,0,0,0,0,0,0,0,0,0,0,0,58.66,0,0,0,0,0,0,0,0,0,0,0,0,0,0,0,0,0,0,0,0,0,0,0,0,0,0,0,0,0,0,0,0,0,0,0,0,0,0,0,0
Interglad,Interglad_370, GI06-190676R, NGF's Additional New Data (J),2000, v. 002  p. 0003,mass_percent,,5.428,1319,0,0,0,0,0,0,0,0,10.08,0,0,0,0,0,0,0,0,4.67,0,0,0,0,0,0,0,0,0,0,0,0,0,0,0,0,0,0,0,5.16,0,0,0,0,0,0,0,0,0,0,0,0,0,0,0,0,0,0,0,0,0,0,0,0,0,0,0,0,0,0,0,0,0,0,0,0,0,0,0,0,0,0,0,0,0,0,0,0,0,0,0,0,0,0,0,0,0,0,0,0,0,0,0,0,0,0,0,5.61,0,0,0,0,5.06,0,0,0,0,0,0,0,0,0,0,0,0,0,0,0,0,0,0,0,0,0,0,0,0,0,0,0,0,0,0,0,0,0,0,0,0,0,65.5,0,0,0,0,0,0,0,0,0,0,0,0,0,0,0,0,0,0,0,0,0,0,0,0,0,0,0,0,0,0,0,0,0,0,0,0,3.92,0,0,0
Interglad,Interglad_371, GI06-191642R, NGF's Additional New Data (J),2001, v. 004  p. 0001,mass_percent,82.4,8.001,1207,0,0,0,0,0,0,0,0,17.68,0,0,0,0,0,0,0,0,0,0,0,0,0,0,0,0,0,0,0,0,0,0,0,0,0,0,0,0,0,0,0,0,0,0,0,0,0,0,0,0,0,0,0,0,0,0,0,0,0,0,0,0,0,0,0,0,0,0,0,0,0,0,0,0,0,0,0,0,0,0,0,0,0,0,0,0,0,0,0,0,0,0,0,0,0,0,0,0,0,12.65,0,0,0,0,0,0,0,0,0,0,0,0,0,0,0,0,0,0,0,0,0,0,0,0,0,0,0,0,0,0,0,0,0,0,0,0,0,0,0,0,0,0,0,0,0,0,0,0,0,69.67,0,0,0,0,0,0,0,0,0,0,0,0,0,0,0,0,0,0,0,0,0,0,0,0,0,0,0,0,0,0,0,0,0,0,0,0,0,0,0,0
Interglad,Interglad_372, GI06-191649R, NGF's Additional New Data (J),2001, v. 004  p. 0001,mass_percent,69.1,11.22,1298,0,0,0,0,0,0,0,0,21.90001051,0.200000096,0,0,0,0,0,0,0,0,0,0,0,0,0,0,0,0,0,0,0,0,0,0,0,0,0,0,0,0.009952005,0,0,0,0,0,0,0,0,0,0,0,0,0,0,0,0,0,0,0,0,0,0,0,0,0,0,0,0,0,0,0,0,0,0,0,0,0,0,0,0,0,0,0,0,0,0,0,0,0,0,0,0,0,0,0,23.61001133,0,0,0,0,0,0,0,0,0,0,0,0,0,0,0,0,0,0,0,0,0,0,0,0,0,0,0,0,0,0,0,0,0,0,0,0,0,0,0,0,0,0,0,0,0,0,0,0,0,0,0,0,0,0,54.28002605,0,0,0,0,0,0,0,0,0,0,0,0,0,0,0,0,0,0,0,0,0,0,0,0,0,0,0,0,0,0,0,0,0,0,0,0,0,0,0,0
Interglad,Interglad_373, GI06-191656R, NGF's Additional New Data (J),2001, v. 004  p. 0001,mass_percent,82.7,6.285,1359,0,0,0,0,0,0,0,0,24.04759524,0,0,0,0,0,0,0,0,0,0,0,0,0,0,0,0,0,0,0,0,0,0,0,0,0,0,0,0,0,0,0,0,0,0,0,0,0,0,0,0,0,0,0,0,0,0,0,0,0,0,0,0,0,0,0,0,0,0,0,0,0,0,0,0,0,0,0,0,0,0,0,0,0,0,0,0,0,0,0,0,0,0,0,0,0,0,0,0,0,0,0,0,0,0,0,0,9.509049095,0,0,0,0,9.749025097,0,0,0,0,0,0,0,0,0,0,0,0,0,0,0,0,0,0,0,0,0,0,0,0,0,0,0,0,0,0,0,0,0,0,0,0,0,56.69433057,0,0,0,0,0,0,0,0,0,0,0,0,0,0,0,0,0,0,0,0,0,0,0,0,0,0,0,0,0,0,0,0,0,0,0,0,0,0,0,0
Interglad,Interglad_374, GI06-191657R, NGF's Additional New Data (J),2001, v. 004  p. 0001,mass_percent,80.6,7.416,1331,0,0,0,0,0,0,0,0,23.66,0,0,0,0,0,0,0,0,0,0,0,0,0,0,0,0,0,0,0,0,0,0,0,0,0,0,0,0,12.7,0,0,0,0,0,0,0,0,0,0,0,0,0,0,0,0,0,0,0,0,0,0,0,0,0,0,0,0,0,0,0,0,0,0,0,0,0,0,0,0,0,0,0,0,0,0,0,0,0,0,0,0,0,0,0,0,0,0,0,0,0,0,0,0,0,0,0,0,0,0,0,0,9.37,0,0,0,0,0,0,0,0,0,0,0,0,0,0,0,0,0,0,0,0,0,0,0,0,0,0,0,0,0,0,0,0,0,0,0,0,0,54.27,0,0,0,0,0,0,0,0,0,0,0,0,0,0,0,0,0,0,0,0,0,0,0,0,0,0,0,0,0,0,0,0,0,0,0,0,0,0,0,0
Interglad,Interglad_375, GI06-191659R, NGF's Additional New Data (J),2001, v. 004  p. 0001,mass_percent,79.7,5.703,1383,0,0,0,0,0,0,0,0,21,0,0,0,0,0,0,0,0,0,0,0,0,0,0,0,0,0,0,0,0,0,0,0,0,0,0,0,0,0,0,0,0,0,0,0,0,0,0,0,0,0,0,0,0,0,0,0,0,0,0,0,0,0,0,0,0,0,0,0,0,0,0,0,0,0,0,0,0,0,0,0,0,0,0,0,0,0,0,0,0,0,0,0,0,0,0,0,0,0,0,0,0,0,0,0,0,0,0,0,0,0,9.02,0,0,0,0,0,0,0,0,0,0,0,0,0,0,0,0,0,0,0,0,0,0,0,0,0,0,0,0,0,0,0,0,0,0,0,0,0,52.11,0,0,0,0,0,0,0,0,0,0,0,0,0,0,0,0,0,0,0,0,0,0,0,0,0,0,0,0,0,0,0,0,0,0,0,0,17.87,0,0,0
Interglad,Interglad_376, GI06-191686, NGF's Additional New Data (J),2001, v. 004  p. 0001,mass_percent,78.8,7.212,1449,0,0,0,0,0,0,0,0,23.78,0,0,0,0,0,0,0,0,0,0,0,0,0,0,0,0,0,0,0,0,0,0,0,0,0,0,0,0,0,0,0,0,0,0,0,0,0,0,0,0,0,0,0,0,0,0,0,0,0,0,0,0,0,0,0,0,0,0,0,0,0,0,0,0,0,0,0,0,0,0,0,0,0,0,0,0,0,0,0,0,0,0,0,0,0,0,0,0,0,3.34,0,0,0,0,0,0,0,0,0,0,0,7.11,0,0,0,0,0,0,0,0,0,0,0,0,0,0,0,0,0,0,0,0,0,0,0,0,0,0,0,0,0,0,0,0,0,0,0,0,0,60.08,0,0,0,0,0,0,0,0,0,0,0,0,0,0,0,0,0,0,5.69,0,0,0,0,0,0,0,0,0,0,0,0,0,0,0,0,0,0,0,0,0
Interglad,Interglad_377, GI06-191687R, NGF's Additional New Data (J),2001, v. 004  p. 0001,mass_percent,81.9,7.093,1460,0,0,0,0,0,0,0,0,24.31,0,0,0,0,0,0,0,0,0,0,0,0,0,0,0,0,0,0,0,0,0,0,0,0,0,0,0,0,0,0,0,0,0,0,0,0,0,0,0,0,0,0,0,0,0,0,0,0,0,0,0,0,0,0,0,0,0,0,0,0,0,0,0,0,0,0,0,0,0,0,0,0,0,0,0,0,0,0,0,0,0,0,0,0,0,0,0,0,0,3.39,0,0,0,0,0,0,2.43,0,0,0,0,7.57,0,0,0,0,0,0,0,0,0,0,0,0,0,0,0,0,0,0,0,0,0,0,0,0,0,0,0,0,0,0,0,0,0,0,0,0,0,62.3,0,0,0,0,0,0,0,0,0,0,0,0,0,0,0,0,0,0,0,0,0,0,0,0,0,0,0,0,0,0,0,0,0,0,0,0,0,0,0,0
Interglad,Interglad_378, GI06-191688R, NGF's Additional New Data (J),2001, v. 004  p. 0001,mass_percent,80.2,7.568,1428,0,0,0,0,0,0,0,0,23.34766523,0,0,0,0,0,0,0,0,0,0,0,0,0,0,0,0,0,0,0,0,0,0,0,0,0,0,0,0,0,0,0,0,0,0,0,0,0,0,0,0,0,0,0,0,0,0,0,0,0,0,0,0,0,0,0,0,0,0,0,0,0,0,0,0,0,0,0,0,0,0,0,0,0,0,0,0,0,0,0,0,0,0,0,0,0,0,0,0,0,3.309669033,0,0,0,0,0,0,0,0,0,0,0,7.289271073,0,0,0,0,0,0,0,0,0,0,0,0,0,0,0,0,0,0,0,0,0,0,0,0,0,0,0,0,0,0,0,0,0,0,0,0,0,58.92410759,0,0,0,0,0,0,0,0,0,0,0,7.129287071,0,0,0,0,0,0,0,0,0,0,0,0,0,0,0,0,0,0,0,0,0,0,0,0,0,0,0,0
Interglad,Interglad_379, GI06-191689R, NGF's Additional New Data (J),2001, v. 004  p. 0001,mass_percent,81.4,6.998,1432,0,0,0,0,0,0,0,0,22.71,0,0,0,0,0,0,0,0,0,0,0,0,0,0,0,0,0,0,0,0,0,0,0,0,0,0,0,0,0,0,0,0,0,0,0,0,0,0,0,0,0,0,0,0,0,0,0,0,0,0,0,0,0,0,0,0,0,0,0,0,0,0,0,0,0,0,0,0,0,0,0,0,0,0,0,0,0,0,0,0,0,0,0,0,0,0,0,0,0,3.3,0,0,0,0,0,0,0,0,0,0,0,7.2,0,0,0,0,0,0,0,0,0,0,0,0,0,0,0,0,0,0,0,0,0,0,0,0,0,0,0,0,0,0,0,0,0,0,0,0,0,60.71,0,0,0,0,0,0,0,0,0,0,0,0,0,0,0,0,0,0,0,0,0,0,0,0,0,0,0,0,0,0,0,0,0,0,0,0,6.08,0,0,0
Interglad,Interglad_380, GI06-191692R, NGF's Additional New Data (J),2001, v. 004  p. 0001,mass_percent,81.9,7.329,1410,0,0,0,0,0,0,0,0,23.78,0,0,0,0,0,0,0,0,0,0,0,0,0,0,0,0,0,0,0,0,0,0,0,0,0,0,0,0,4.34,0,0,0,0,0,0,0,0,0,0,0,0,0,0,0,0,0,0,0,0,0,0,0,0,0,0,0,0,0,0,0,0,0,0,0,0,0,0,0,0,0,0,0,0,0,0,0,0,0,0,0,0,0,0,0,0,0,0,0,0,3.35,0,0,0,0,0,0,0,0,0,0,0,7.36,0,0,0,0,0,0,0,0,0,0,0,0,0,0,0,0,0,0,0,0,0,0,0,0,0,0,0,0,0,0,0,0,0,0,0,0,0,61.17,0,0,0,0,0,0,0,0,0,0,0,0,0,0,0,0,0,0,0,0,0,0,0,0,0,0,0,0,0,0,0,0,0,0,0,0,0,0,0,0
Interglad,Interglad_381, GI06-191693R, NGF's Additional New Data (J),2001, v. 004  p. 0001,mass_percent,80,7.606,1433,0,0,0,0,0,0,0,0,22.3,0,0,0,0,0,0,0,0,0,0,0,0,0,0,0,11.31,0,0,0,0,0,0,0,0,0,0,0,0,0,0,0,0,0,0,0,0,0,0,0,0,0,0,0,0,0,0,0,0,0,0,0,0,0,0,0,0,0,0,0,0,0,0,0,0,0,0,0,0,0,0,0,0,0,0,0,0,0,0,0,0,0,0,0,0,0,0,0,0,0,3.13,0,0,0,0,0,0,0,0,0,0,0,6.76,0,0,0,0,0,0,0,0,0,0,0,0,0,0,0,0,0,0,0,0,0,0,0,0,0,0,0,0,0,0,0,0,0,0,0,0,0,56.5,0,0,0,0,0,0,0,0,0,0,0,0,0,0,0,0,0,0,0,0,0,0,0,0,0,0,0,0,0,0,0,0,0,0,0,0,0,0,0,0
Interglad,Interglad_382, GI03-191735R, NGF's Additional New Data (J),2001, v. 004  p. 0003,mass_percent,84.9,7.314,1207,0,0,0,0,0,0,0,0,11.44,0.4,0,0,0,0,0,0,0,0,0,0,0,0,0,0,0,0,0,0,0,0,0,0,0,0,0,0,0,22.17,0,0,0,0,0,0,0,0,0,0,0,0,0,0,0,0,0,0,0,0,0,0,0,0,0,0,0,0,0,0,0,0,0,0,0,0,0,0,0,0,0,0,0,0,0,0,0,0,0,0,0,0,0,0,0,0,0,0,0,0,0,0,0,0,0,0,0,1.62,0,0,0,0,4.91,0,0,0,0,0,0,0,0,0,0,0,0,0,0,0,0,0,0,0,0,0,0,0,0,0,0,0,0,0,0,0,0,0,0,0,0,0,56.69,0,0,0,0,0,0,0,0,0,0,0,0.01,0,0,0,0,0,0,2.76,0,0,0,0,0,0,0,0,0,0,0,0,0,0,0,0,0,0,0,0,0
