Repository: n000188975/2026.05.25-glass-predition-reverse-model

File: interglad_database.csv (part 7 of 76)
_mass_pct,GeSe_mass_pct,GeTe4_mass_pct,GeTe_mass_pct,Ge_mass_pct,H2O_mass_pct,HfF4_mass_pct,HfO2_mass_pct,Ho2O3_mass_pct,I_mass_pct,In2S3_mass_pct,InF3_mass_pct,In_mass_pct,K2O_mass_pct,KBr_mass_pct,KCl_mass_pct,KF_mass_pct,La2O3_mass_pct,Li2O_mass_pct,Li2SO4_mass_pct,Li2S_mass_pct,LiCl_mass_pct,LiF_mass_pct,Lu2O3_mass_pct,MgF2_mass_pct,MgO_mass_pct,MnF2_mass_pct,MnO2_mass_pct,MnO_mass_pct,MoO3_mass_pct,Na2O_mass_pct,Na2SO4_mass_pct,Na2S_mass_pct,NaCl_mass_pct,NaF_mass_pct,NaPO3_mass_pct,Nb2O5_mass_pct,Nd2O3_mass_pct,NdF3_mass_pct,NiO_mass_pct,O_mass_pct,P2O5_mass_pct,P2S5_mass_pct,P_mass_pct,PbBr2_mass_pct,PbCl2_mass_pct,PbF2_mass_pct,PbI2_mass_pct,PbO_mass_pct,PbSe_mass_pct,PbTe_mass_pct,Pb_mass_pct,Pr2O3_mass_pct,Rb2O_mass_pct,RbCl_mass_pct,RbF_mass_pct,Rh2O3_mass_pct,Rh_mass_pct,SO3_mass_pct,S_mass_pct,Sb2O3_mass_pct,Sb2S3_mass_pct,Sb2Se3_mass_pct,Sb2Te3_mass_pct,Sb_mass_pct,Sc2O3_mass_pct,SeO2_mass_pct,Se_mass_pct,SiO2_mass_pct,SiS2_mass_pct,Si_mass_pct,Sm2O3_mass_pct,SnCl2_mass_pct,SnF2_mass_pct,SnO2_mass_pct,SnO_mass_pct,SnS_mass_pct,SnSe2_mass_pct,SnSe_mass_pct,SnTe_mass_pct,SrO_mass_pct,Ta2O5_mass_pct,Tb2O3_mass_pct,TeO2_mass_pct,Te_mass_pct,ThF4_mass_pct,Th_mass_pct,TiO2_mass_pct,Tl2O_mass_pct,Tl2S_mass_pct,Tl2Se_mass_pct,Tl2Te_mass_pct,TlBr_mass_pct,TlCl_mass_pct,TlSe_mass_pct,Tl_mass_pct,U_mass_pct,V2O5_mass_pct,WO3_mass_pct,Y2O3_mass_pct,YF3_mass_pct,Yb2O3_mass_pct,ZnBr2_mass_pct,ZnCl2_mass_pct,ZnF2_mass_pct,ZnO_mass_pct,ZnSO4_mass_pct,ZrF4_mass_pct,ZrO2_mass_pct
Interglad,Interglad_461, GP06-222659, Japanese Patent    Nitto Boseki (J),2002, A154843,mass_percent,,2.68,1452,0,0,0,0,0,0,0,0,21.95780422,0,0,0,0,0,0,0,0,0,0,0,0,0,0,0,0,0,0,0,0,0,0,0,0,0,0,0,0,0.059994001,0,0,0,0,0,0,0,0,0,0,0,0,0,0,0,0,0,0,0,0,0,0,0,0,0,0,0,0,0,0.069993001,0,0,0,0,0,0,0,0,0,0,0,0,0,0,0,0,0,0,0,0,0,0,0,0,0,0,0,0,0,0,0,0,0,0,0,0,0,11.96880312,0,0,0,0,0.129987001,0,0,0,0,0,0,0,0,0,0,0,0,0,0,0,0,0,0,0,0,0,0,0,0,0,0,0,0,0,0,0,0,0,0,0,0,0,65.81341866,0,0,0,0,0,0,0,0,0,0,0,0,0,0,0,0,0,0,0,0,0,0,0,0,0,0,0,0,0,0,0,0,0,0,0,0,0,0,0,0
Interglad,Interglad_462, GP06-222660, Japanese Patent    Nitto Boseki (J),2002, A154843,mass_percent,,2.72,1435,0,0,0,0,0,0,0,0,23.61236124,0,0,0,0,0,0,0,0,0,0,0,0,0,0,0,0,0,0,0,0,0,0,0,0,0,0,0,0,0.060006001,0,0,0,0,0,0,0,0,0,0,0,0,0,0,0,0,0,0,0,0,0,0,0,0,0,0,0,0,0,0.070007001,0,0,0,0,0,0,0,0,0,0,0,0,0,0,0,0,0,0,0,0,0,0,0,0,0,0,0,0,0,0,0,0,0,0,0,0,0,12.42124212,0,0,0,0,0.130013001,0,0,0,0,0,0,0,0,0,0,0,0,0,0,0,0,0,0,0,0,0,0,0,0,0,0,0,0,0,0,0,0,0,0,0,0,0,63.70637064,0,0,0,0,0,0,0,0,0,0,0,0,0,0,0,0,0,0,0,0,0,0,0,0,0,0,0,0,0,0,0,0,0,0,0,0,0,0,0,0
Interglad,Interglad_463, GP06-222661, Japanese Patent    Nitto Boseki (J),2002, A154843,mass_percent,,2.7,1433,0,0,0,0,0,0,0,0,25.09,0,0,0,0,0,0,0,0,0,0,0,0,0,0,0,0,0,0,0,0,0,0,0,0,0,0,0,0,0.06,0,0,0,0,0,0,0,0,0,0,0,0,0,0,0,0,0,0,0,0,0,0,0,0,0,0,0,0,0,0.07,0,0,0,0,0,0,0,0,0,0,0,0,0,0,0,0,0,0,0,0,0,0,0,0,0,0,0,0,0,0,0,0,0,0,0,0,0,11.95,0,0,0,0,0.13,0,0,0,0,0,0,0,0,0,0,0,0,0,0,0,0,0,0,0,0,0,0,0,0,0,0,0,0,0,0,0,0,0,0,0,0,0,62.7,0,0,0,0,0,0,0,0,0,0,0,0,0,0,0,0,0,0,0,0,0,0,0,0,0,0,0,0,0,0,0,0,0,0,0,0,0,0,0,0
Interglad,Interglad_464, GP06-222662, Japanese Patent    Nitto Boseki (J),2002, A154843,mass_percent,,2.49,1482,0,0,0,0,0,0,0,0,21.82,0,0,0,0,0,0,0,0,0,0,0,0,0,0,0,0,0,0,0,0,0,0,0,0,0,0,0,0,0.05,0,0,0,0,0,0,0,0,0,0,0,0,0,0,0,0,0,0,0,0,0,0,0,0,0,0,0,0,0,0.06,0,0,0,0,0,0,0,0,0,0,0,0,0,0,0,0,0,0,0,0,0,0,0,0,0,0,0,0,0,0,0,0,0,0,0,0,0,10.38,0,0,0,0,0.12,0,0,0,0,0,0,0,0,0,0,0,0,0,0,0,0,0,0,0,0,0,0,0,0,0,0,0,0,0,0,0,0,0,0,0,0,0,67.57,0,0,0,0,0,0,0,0,0,0,0,0,0,0,0,0,0,0,0,0,0,0,0,0,0,0,0,0,0,0,0,0,0,0,0,0,0,0,0,0
Interglad,Interglad_465, GP06-222663, Japanese Patent    Nitto Boseki (J),2002, A154843,mass_percent,,2.86,1426,0,0,0,0,0,0,0,0,22.74227423,0,0,0,0,0,0,0,0,0,0,0,0,0,0,0,0,0,0,0,0,0,0,0,0,0,0,0,0,0.050005001,0,0,0,0,0,0,0,0,0,0,0,0,0,0,0,0,0,0,0,0,0,0,0,0,0,0,0,0,0,0.050005001,0,0,0,0,0,0,0,0,0,0,0,0,0,0,0,0,0,0,0,0,0,0,0,0,0,0,0,0,0,0,0,0,0,0,0,0,0,13.37133713,0,0,0,0,0.120012001,0,0,0,0,0,0,0,0,0,0,0,0,0,0,0,0,0,0,0,0,0,0,0,0,0,0,0,0,0,0,0,0,0,0,0,0,0,63.66636664,0,0,0,0,0,0,0,0,0,0,0,0,0,0,0,0,0,0,0,0,0,0,0,0,0,0,0,0,0,0,0,0,0,0,0,0,0,0,0,0
Interglad,Interglad_466, GP06-222664, Japanese Patent    Nitto Boseki (J),2002, A154843,mass_percent,,2.8,1448,0,0,0,0,0,0,0,0,20.68206821,0,0,0,0,0,0,0,0,0,0,0,0,0,0,0,0,0,0,0,0,0,0,0,0,0,0,0,0,0.060006001,0,0,0,0,0,0,0,0,0,0,0,0,0,0,0,0,0,0,0,0,0,0,0,0,0,0,0,0,0,0.070007001,0,0,0,0,0,0,0,0,0,0,0,0,0,0,0,0,0,0,0,0,0,0,0,0,0,0,0,0,0,0,0,0,0,0,0,0,0,12.92129213,0,0,0,0,0.130013001,0,0,0,0,0,0,0,0,0,0,0,0,0,0,0,0,0,0,0,0,0,0,0,0,0,0,0,0,0,0,0,0,0,0,0,0,0,66.13661366,0,0,0,0,0,0,0,0,0,0,0,0,0,0,0,0,0,0,0,0,0,0,0,0,0,0,0,0,0,0,0,0,0,0,0,0,0,0,0,0
Interglad,Interglad_467, GP06-222666, Japanese Patent    Nitto Boseki (J),2002, A154843,mass_percent,,2.89,1410,0,0,0,0,0,0,0,0,23.38766123,0,0,0,0,0,0,0,0,0,0,0,0,0,0,0,0,0,0,0,0,0,0,0,0,0,0,0,0,0.049995,0,0,0,0,0,0,0,0,0,0,0,0,0,0,0,0,0,0,0,0,0,0,0,0,0,0,0,0,0,0.049995,0,0,0,0,0,0,0,0,0,0,0,0,0,0,0,0,0,0,0,0,0,0,0,0,0,0,0,0,0,0,0,0,0,0,0,0,0,15.58844116,0,0,0,0,0.119988001,0,0,0,0,0,0,0,0,0,0,0,0,0,0,0,0,0,0,0,0,0,0,0,0,0,0,0,0,0,0,0,0,0,0,0,0,0,60.80391961,0,0,0,0,0,0,0,0,0,0,0,0,0,0,0,0,0,0,0,0,0,0,0,0,0,0,0,0,0,0,0,0,0,0,0,0,0,0,0,0
Interglad,Interglad_468, XP06-222764, Japanese Patent    AGC Techno Glass (J),2002, A173338,mass_percent,,2,1248,0,0,0,0,0,0,0,0,20.6,0,0,0,0,0,0,0,0,0,0,0,0,0,0,0,1,0,0,0,0,0,0,0,0,0,0,0,0,0.1,0,0,0,0,0,0,0,0,0,0,0,0,0,0,0,0,0,0,0,0,0,0,0,0,0,0,0,0,0,0,0,0,0,0,0,0,0,0,0,0,0,0,0,0,0,0,0,0,0,0,0,0,0,0,0,0.5,0,0,0,0,2,0,0,0,0,0,0,2.9,0,0,0,0,0.5,0,0,0,0,0,0,0,0,0,0,2.9,0,0,0,0,0,0,0,0,0,0,0,0,0,0,0,0,0,0,1.5,0,0,0,0,0,0,0,60.7,0,0,0,0,0,0,0,0,0,0,0,0,0,0,0,0,0,0,3.4,0,0,0,0,0,0,0,0,0,0,0,0,0,0,0,0,0,1.5,0,0,2.4
Interglad,Interglad_469, XP06-222765, Japanese Patent    AGC Techno Glass (J),2002, A173338,mass_percent,,1.8,1239,0,0,0,0,0,0,0,0,19.58,0,0,0,0,0,0,0,0,2.9,0,0,0,0,0,0,0.5,0,0,0,0,0,0,0,0,0,0,0,0,0.1,0,0,0,0,0,0,0,0,0,0,0,0,0,0,0,0,0,0,0,0,0,0,0,0,0,0,0,0,0,0,0,0,0,0,0,0,0,0,0,0,0,0,0,0,0,0,0,0,0,0,0,0,0,0,0,0.2,0,0,0,0,2.9,0,0,0,0,0,0,2,0,0,0,0,0.2,0,0,0,0,0,0,0,0,0,0,0,0,0,0,0,0,0,0,0,0,0,0,0,0,0,0,0,0,0,1,0,0,0,0,0,0,0,65.62,0,0,0,0,0,0,0,0,0,0,0,0,0,0,0,0,0,0,2.5,0,0,0,0,0,0,0,0,0,0,0,0,0,0,0,0,0,1,0,0,1.5
Interglad,Interglad_470, XP06-222766, Japanese Patent    AGC Techno Glass (J),2002, A173338,mass_percent,,2,1248,0,0,0,0,0,0,0,0,21.49,0,0,0,0,0,0,0,0,1,0,0,0,0,0,0,1,0,0,0,0,0,0,0,0,0,0,0,0,0.1,0,0,0,0,0,0,0,0,0,0,0,0,0,0,0,0,0,0,0,0,0,0,0,0,0,0,0,0,0.03,0,0,0,0,0,0,0,0,0,0,0,0,0,0,0,0,0,0,0,0,0,0,0,0,0,0,0.5,0,0,0,0,2.5,0,0,0,0,0,0,3.5,0,0,0,0,1,0,0,0,0,0,0,0,0,0,0,1,0,0,0,0,0,0,0,0,0,0,0,0,0,0,0,0,0,0,0.5,0,0,0,0,0,0,0,61.98,0,0,0,0,0,0,0,0,0,0,0,0,0,0,0,0,0,0,3,0,0,0,0,0,0,0,0,0,0,0,0,0,0,0,0,0,2,0,0,0.4
Interglad,Interglad_471, XP06-222767, Japanese Patent    AGC Techno Glass (J),2002, A173338,mass_percent,,1.6,1232,0,0,0,0,0,0,0,0,21.09,0,0,0,0,0,0,0,0,0.5,0,0,0,0,0,0,0.5,0,0,0,0,0,0,0,0,0,0,0,0,0.1,0,0,0,0,0,0,0,0,0,0,0,0,0,0,0,0,0,0,0,0,0,0,0,0,0,0,0,0,0.5,0,0,0,0,0,0,0,0,0,0,0,0,0,0,0,0,0,0,0,0,0,0,0,0,0,0,0,0,0,0,0,2.99,0,0,0,0,0,0,1.99,0,0,0,0,0.1,0,0,0,0,0,0,0,0,0,0,1.99,0,0,0,0,0,0,0,0,0,0,0,0,0,0,0,0,0,0,1.49,0,0,0,0,0,0,0,63.77,0,0,0,0,0,0,0,0,0,0,0,0,0,0,0,0,0,0,2.49,0,0,0,0,0,0,0,0,0,0,0,0,0,0,0,0,0,1,0,0,1.49
Interglad,Interglad_472, XP06-222769, Japanese Patent    AGC Techno Glass (J),2002, A173338,mass_percent,,2.2,1280,0,0,0,0,0,0,0,0,21.57,0,0,0,0,0,0,0,0,0,0,0,0,0,0,0,0.98,0,0,0,0,0,0,0,0,0,0,0,0,0,0,0,0,0,0,0,0,0,0,0,0,0,0,0,0,0,0,0,0,0,0,0,0,0,0,0,0,0,1.96,0,0,0,0,0,0,0,0,0,0,0,0,0,0,0,0,0,0,0,0,0,0,0,0,0,0,0,0,0,0,0,2.45,0,0,0,0,0,0,2.94,0,0,0,0,1.96,0,0,0,0,0,0,0,0,0,0,0.98,0,0,0,0,0,0,0,0,0,0,0,0,0,0,0,0,0,0,0.49,0,0,0,0,0,0,0,60.79,0,0,0,0,0,0,0,0,0,0,0,0,0,0,0,0,0,0,3.43,0,0,0,0,0,0,0,0,0,0,0,0,0,0,0,0,0,1.96,0,0,0.49
Interglad,Interglad_473, GP06-223270, Japanese Patent    Nippon Electric Glass (J),2002, A308643,mass_percent,69,3.3,1467,0,0,0,0,0,0,0,0,16.8,0,0,0,0,0,0,0,0,11.8,0,0,0,0,0,0,0.5,0,0,0,0,0,0,0,0,0,0,0,0,7.9,0,0,0,0,0,0,0,0,0,0,0,0,0,0,0,0,0,0,0,0,0,0,0,0,0,0,0,0,0,0,0,0,0,0,0,0,0,0,0,0,0,0,0,0,0,0,0,0,0,0,0,0,0,0,0,0,0,0,0,0,0,0,0,0,0,0,0,0,0,0,0,0,0,0,0,0,0,0,0,0,0,0,0,0,0,0,0,0,0,0,0,0,0,0,0,0,0,0,0,0,0,0,1,0,0,0,0,0,0,0,61.2,0,0,0,0,0,0,0,0,0,0,0,0.5,0,0,0,0,0,0,0,0,0,0,0,0,0,0,0,0,0,0,0,0,0,0,0,0,0,0,0,0.3
Interglad,Interglad_474, GP06-223271, Japanese Patent    Nippon Electric Glass (J),2002, A308643,mass_percent,69,3.3,1485,0,0,0,0,0,0,0,0,16.3,0,0,0,0,0,0,0,0,11.4,0,0,0,0,0,0,0.5,0,0,0,0,0,0,0,0,0,0,0,0,7.9,0,0,0,0,0,0,0,0,0,0,0,0,0,0,0,0,0,0,0,0,0,0,0,0,0,0,0,0,0,0,0,0,0,0,0,0,0,0,0,0,0,0,0,0,0,0,0,0,0,0,0,0,0,0,0,0,0,0,0,0,0,0,0,0,0,0,0,0,0,0,0,0,0,0,0,0,0,0,0,0,0,0,0,0,0,0,0,0,0,0,0,0,0,0,0,0,0,0,0,0,0,0,1,0,0,0,0,0,0,0,62.1,0,0,0,0,0,0,0,0,0,0,0,0.5,0,0,0,0,0,0,0,0,0,0,0,0,0,0,0,0,0,0,0,0,0,0,0,0,0,0,0,0.3
Interglad,Interglad_475, GP06-223272, Japanese Patent    Nippon Electric Glass (J),2002, A308643,mass_percent,69,3.3,1474,0,0,0,0,0,0,0,0,16.3,0,0,0,0,0,0,0,0,11.8,0,0,0,0,0,0,0.5,0,0,0,0,0,0,0,0,0,0,0,0,7.9,0,0,0,0,0,0,0,0,0,0,0,0,0,0,0,0,0,0,0,0,0,0,0,0,0,0,0,0,0,0,0,0,0,0,0,0,0,0,0,0,0,0,0,0,0,0,0,0,0,0,0,0,0,0,0,0,0,0,0,0,0,0,0,0,0,0,0,0,0,0,0,0,0,0,0,0,0,0,0,0,0,0,0,0,0,0,0,0,0,0,0,0,0,0,0,0,0,0,0,0,0,0,1,0,0,0,0,0,0,0,61.7,0,0,0,0,0,0,0,0,0,0,0,0.5,0,0,0,0,0,0,0,0,0,0,0,0,0,0,0,0,0,0,0,0,0,0,0,0,0,0,0,0.3
Interglad,Interglad_476, GP06-223273, Japanese Patent    Nippon Electric Glass (J),2002, A308643,mass_percent,70,3.3,1467,0,0,0,0,0,0,0,0,16.8,0,0,0,0,0,0,0,0,11.8,0,0,0,0,0,0,0.5,0,0,0,0,0,0,0,0,0,0,0,0,7.4,0,0,0,0,0,0,0,0,0,0,0,0,0,0,0,0,0,0,0,0,0,0,0,0,0,0,0,0,0,0,0,0,0,0,0,0,0,0,0,0,0,0,0,0,0,0,0,0,0,0,0,0,0,0,0,0,0,0,0,0,0,0,0,0,0,0,0,0.5,0,0,0,0,0,0,0,0,0,0,0,0,0,0,0,0,0,0,0,0,0,0,0,0,0,0,0,0,0,0,0,0,0,0,1,0,0,0,0,0,0,0,61.2,0,0,0,0,0,0,0,0,0,0,0,0.5,0,0,0,0,0,0,0,0,0,0,0,0,0,0,0,0,0,0,0,0,0,0,0,0,0,0,0,0.3
Interglad,Interglad_477, GP06-223274, Japanese Patent    Nippon Electric Glass (J),2002, A308643,mass_percent,70,3.2,1467,0,0,0,0,0,0,0,0,16.8,0,0,0,0,0,0,0,0,11.8,0,0,0,0,0,0,0.5,0,0,0,0,0,0,0,0,0,0,0,0,6.9,0,0,0,0,0,0,0,0,0,0,0,0,0,0,0,0,0,0,0,0,0,0,0,0,0,0,0,0,0,0,0,0,0,0,0,0,0,0,0,0,0,0,0,0,0,0,0,0,0,0,0,0,0,0,0,0,0,0,0,0,0,0,0,0,0,0,0,1,0,0,0,0,0,0,0,0,0,0,0,0,0,0,0,0,0,0,0,0,0,0,0,0,0,0,0,0,0,0,0,0,0,0,1,0,0,0,0,0,0,0,61.2,0,0,0,0,0,0,0,0,0,0,0,0.5,0,0,0,0,0,0,0,0,0,0,0,0,0,0,0,0,0,0,0,0,0,0,0,0,0,0,0,0.3
Interglad,Interglad_478, GP06-223275, Japanese Patent    Nippon Electric Glass (J),2002, A308643,mass_percent,71,3.4,1488,0,0,0,0,0,0,0,0,17,0,0,0,0,0,0,0,0,10.5,0,0,0,0,0,0,0.5,0,0,0,0,0,0,0,0,0,0,0,0,8,0,0,0,0,0,0,0,0,0,0,0,0,0,0,0,0,0,0,0,0,0,0,0,0,0,0,0,0,0,0,0,0,0,0,0,0,0,0,0,0,0,0,0,0,0,0,0,0,0,0,0,0,0,0,0,0,0,0,0,0,0,0,0,0,0,0,0,0,0,0,0,0,0,0,0,0,0,0,0,0,0,0,0,0,0,0,0,0,0,0,0,0,0,0,0,0,0,0,0,0,0,0,1,0,0,0,0,0,0,0,61.7,0,0,0,0,0,0,0,0,0,0,0,1,0,0,0,0,0,0,0,0,0,0,0,0,0,0,0,0,0,0,0,0,0,0,0,0,0,0,0,0.3
Interglad,Interglad_479, GP06-223277, Japanese Patent    Nippon Electric Glass (J),2002, A308643,mass_percent,70,3.3,1499,0,0,0,0,0,0,0,0,17,0,0,0,0,0,0,0,0,10.5,0,0,0,0,0,0,0.6,0,0,0,0,0,0,0,0,0,0,0,0,8,0,0,0,0,0,0,0,0,0,0,0,0,0,0,0,0,0,0,0,0,0,0,0,0,0,0,0,0,0,0,0,0,0,0,0,0,0,0,0,0,0,0,0,0,0,0,0,0,0,0,0,0,0,0,0,0,0,0,0,0,0,0,0,0,0,0,0,0,0,0,0,0,0,0,0,0,0,0,0,0,0,0,0,0,0,0,0,0,0,0,0,0,0,0,0,0,0,0,0,0,0,0,1,0,0,0,0,0,0,0,61.8,0,0,0,0,0,0.3,0,0,0,0,0,0.5,0,0,0,0,0,0,0,0,0,0,0,0,0,0,0,0,0,0,0,0,0,0,0,0,0,0,0,0.3
Interglad,Interglad_480, GP05-225627, US Patent    Nippon Electric Glass (J),2002, A0151426,mass_percent,69,3.3,1467,0,0,0,0,0,0,0,0,16.8,0,0,0,0,0,0,0,0,11.8,0,0,0,0,0,0,0.5,0,0,0,0,0,0,0,0,0,0,0,0,7.9,0,0,0,0,0,0,0,0,0,0,0,0,0,0,0,0,0,0,0,0,0,0,0,0,0,0,0,0,0,0,0,0,0,0,0,0,0,0,0,0,0,0,0,0,0,0,0,0,0,0,0,0,0,0,0,0,0,0,0,0,0,0,0,0,0,0,0,0,0,0,0,0,0,0,0,0,0,0,0,0,0,0,0,0,0,0,0,0,0,0,0,0,0,0,0,0,0,0,0,0,0,0,1,0,0,0,0,0,0,0,61.2,0,0,0,0,0,0,0,0,0,0,0,0.5,0,0,0,0,0,0,0,0,0,0,0,0,0,0,0,0,0,0,0,0,0,0,0,0,0,0,0,0.3
Interglad,Interglad_481, GP05-225628, US Patent    Nippon Electric Glass (J),2002, A0151426,mass_percent,69,3.3,1485,0,0,0,0,0,0,0,0,16.3,0,0,0,0,0,0,0,0,11.4,0,0,0,0,0,0,0.5,0,0,0,0,0,0,0,0,0,0,0,0,7.9,0,0,0,0,0,0,0,0,0,0,0,0,0,0,0,0,0,0,0,0,0,0,0,0,0,0,0,0,0,0,0,0,0,0,0,0,0,0,0,0,0,0,0,0,0,0,0,0,0,0,0,0,0,0,0,0,0,0,0,0,0,0,0,0,0,0,0,0,0,0,0,0,0,0,0,0,0,0,0,0,0,0,0,0,0,0,0,0,0,0,0,0,0,0,0,0,0,0,0,0,0,0,1,0,0,0,0,0,0,0,62.1,0,0,0,0,0,0,0,0,0,0,0,0.5,0,0,0,0,0,0,0,0,0,0,0,0,0,0,0,0,0,0,0,0,0,0,0,0,0,0,0,0.3
Interglad,Interglad_482, GP05-225629, US Patent    Nippon Electric Glass (J),2002, A0151426,mass_percent,69,3.3,1474,0,0,0,0,0,0,0,0,16.3,0,0,0,0,0,0,0,0,11.8,0,0,0,0,0,0,0.5,0,0,0,0,0,0,0,0,0,0,0,0,7.9,0,0,0,0,0,0,0,0,0,0,0,0,0,0,0,0,0,0,0,0,0,0,0,0,0,0,0,0,0,0,0,0,0,0,0,0,0,0,0,0,0,0,0,0,0,0,0,0,0,0,0,0,0,0,0,0,0,0,0,0,0,0,0,0,0,0,0,0,0,0,0,0,0,0,0,0,0,0,0,0,0,0,0,0,0,0,0,0,0,0,0,0,0,0,0,0,0,0,0,0,0,0,1,0,0,0,0,0,0,0,61.7,0,0,0,0,0,0,0,0,0,0,0,0.5,0,0,0,0,0,0,0,0,0,0,0,0,0,0,0,0,0,0,0,0,0,0,0,0,0,0,0,0.3
Interglad,Interglad_483, GP05-225630, US Patent    Nippon Electric Glass (J),2002, A0151426,mass_percent,70,3.3,1467,0,0,0,0,0,0,0,0,16.8,0,0,0,0,0,0,0,0,11.8,0,0,0,0,0,0,0.5,0,0,0,0,0,0,0,0,0,0,0,0,7.4,0,0,0,0,0,0,0,0,0,0,0,0,0,0,0,0,0,0,0,0,0,0,0,0,0,0,0,0,0,0,0,0,0,0,0,0,0,0,0,0,0,0,0,0,0,0,0,0,0,0,0,0,0,0,0,0,0,0,0,0,0,0,0,0,0,0,0,0.5,0,0,0,0,0,0,0,0,0,0,0,0,0,0,0,0,0,0,0,0,0,0,0,0,0,0,0,0,0,0,0,0,0,0,1,0,0,0,0,0,0,0,61.2,0,0,0,0,0,0,0,0,0,0,0,0.5,0,0,0,0,0,0,0,0,0,0,0,0,0,0,0,0,0,0,0,0,0,0,0,0,0,0,0,0.3
Interglad,Interglad_484, GP05-225631, US Patent    Nippon Electric Glass (J),2002, A0151426,mass_percent,70,3.2,1467,0,0,0,0,0,0,0,0,16.8,0,0,0,0,0,0,0,0,11.8,0,0,0,0,0,0,0.5,0,0,0,0,0,0,0,0,0,0,0,0,6.9,0,0,0,0,0,0,0,0,0,0,0,0,0,0,0,0,0,0,0,0,0,0,0,0,0,0,0,0,0,0,0,0,0,0,0,0,0,0,0,0,0,0,0,0,0,0,0,0,0,0,0,0,0,0,0,0,0,0,0,0,0,0,0,0,0,0,0,1,0,0,0,0,0,0,0,0,0,0,0,0,0,0,0,0,0,0,0,0,0,0,0,0,0,0,0,0,0,0,0,0,0,0,1,0,0,0,0,0,0,0,61.2,0,0,0,0,0,0,0,0,0,0,0,0.5,0,0,0,0,0,0,0,0,0,0,0,0,0,0,0,0,0,0,0,0,0,0,0,0,0,0,0,0.3
Interglad,Interglad_485, GP05-225632, US Patent    Nippon Electric Glass (J),2002, A0151426,mass_percent,71,3.4,1488,0,0,0,0,0,0,0,0,17,0,0,0,0,0,0,0,0,10.5,0,0,0,0,0,0,0.5,0,0,0,0,0,0,0,0,0,0,0,0,8,0,0,0,0,0,0,0,0,0,0,0,0,0,0,0,0,0,0,0,0,0,0,0,0,0,0,0,0,0,0,0,0,0,0,0,0,0,0,0,0,0,0,0,0,0,0,0,0,0,0,0,0,0,0,0,0,0,0,0,0,0,0,0,0,0,0,0,0,0,0,0,0,0,0,0,0,0,0,0,0,0,0,0,0,0,0,0,0,0,0,0,0,0,0,0,0,0,0,0,0,0,0,1,0,0,0,0,0,0,0,61.7,0,0,0,0,0,0,0,0,0,0,0,1,0,0,0,0,0,0,0,0,0,0,0,0,0,0,0,0,0,0,0,0,0,0,0,0,0,0,0,0.3
Interglad,Interglad_486, GP05-225634, US Patent    Nippon Electric Glass (J),2002, A0151426,mass_percent,70,3.3,1499,0,0,0,0,0,0,0,0,17,0,0,0,0,0,0,0,0,10.5,0,0,0,0,0,0,0.6,0,0,0,0,0,0,0,0,0,0,0,0,8,0,0,0,0,0,0,0,0,0,0,0,0,0,0,0,0,0,0,0,0,0,0,0,0,0,0,0,0,0,0,0,0,0,0,0,0,0,0,0,0,0,0,0,0,0,0,0,0,0,0,0,0,0,0,0,0,0,0,0,0,0,0,0,0,0,0,0,0,0,0,0,0,0,0,0,0,0,0,0,0,0,0,0,0,0,0,0,0,0,0,0,0,0,0,0,0,0,0,0,0,0,0,1,0,0,0,0,0,0,0,61.8,0,0,0,0,0,0.3,0,0,0,0,0,0.5,0,0,0,0,0,0,0,0,0,0,0,0,0,0,0,0,0,0,0,0,0,0,0,0,0,0,0,0.3
Interglad,Interglad_487, GP03-225887, European Patent    PPG Industries (US),2002, A1187793,mass_percent,,,1277,0,0,0,0,0,0,0,0,14.1,0,0,0,0,0,0,0,0,1.5,0,0,0,0,0,0,0,0,0,0,0,0,0,0,0,0,0,0,0,22.6,0,0,0,0,0,0,0,0,0,0,0,0,0,0,0,0,0,0,0,0,0,0,0,0,0,0,0,0,0,0.2,0,0,0,0,0,0,0,0,0,0,0,0,0,0,0,0,0,0,0,0,0,0,0,0,0,0,0,0,0,0,0,0,0,0,0,0,0,0,0,0,0,0,0.9,0,0,0,0,0,0,0,0,0,0,0,0,0,0,0,0,0,0,0,0,0,0,0,0,0,0,0,0,0,0,0,0,0,0,0,0,0,60.2,0,0,0,0,0,0,0,0,0,0,0,0,0,0,0,0,0,0,0.5,0,0,0,0,0,0,0,0,0,0,0,0,0,0,0,0,0,0,0,0,0
Interglad,Interglad_488, GP03-225888, European Patent    PPG Industries (US),2002, A1187793,mass_percent,,,1284,0,0,0,0,0,0,0,0,14,0,0,0,0,0,0,0,0,2,0,0,0,0,0,0,0,0,0,0,0,0,0,0,0,0,0,0,0,22.5,0,0,0,0,0,0,0,0,0,0,0,0,0,0,0,0,0,0,0,0,0,0,0,0,0,0,0,0,0,0.2,0,0,0,0,0,0,0,0,0,0,0,0,0,0,0,0,0,0,0,0,0,0,0,0,0,0,0,0,0,0,0,0,0,0,0,0,0,0,0,0,0,0,0.9,0,0,0,0,0,0,0,0,0,0,0,0,0,0,0,0,0,0,0,0,0,0,0,0,0,0,0,0,0,0,0,0,0,0,0,0,0,59.9,0,0,0,0,0,0,0,0,0,0,0,0,0,0,0,0,0,0,0.5,0,0,0,0,0,0,0,0,0,0,0,0,0,0,0,0,0,0,0,0,0
Interglad,Interglad_489, GP03-225889, European Patent    PPG Industries (US),2002, A1187793,mass_percent,,,1209,0,0,0,0,0,0,0,0,14.91,0,0,0,0,0,0,0,0,0,0,0,0,0,0,0,0,0,0,0,0,0,0,0,0,0,0,0,0,23.83,0,0,0,0,0,0,0,0,0,0,0,0,0,0,0,0,0,0,0,0,0,0,0,0,0,0,0,0,0,0.21,0,0,0,0,0,0,0,0,0,0,0,0,0,0,0,0,0,0,0,0,0,0,0,0,0,0.07,0,0,0,0,0,0,0,0,0,0,0,0.48,0,0,0,0,0.85,0,0,0,0,0,0,0,0,0,0,0,0,0,0,0,0,0,0,0,0,0,0,0,0,0,0,0,0,0,0,0,0,0,0,0,0,0,59.02,0,0,0,0,0,0,0,0,0,0,0,0,0,0,0,0,0,0,0.63,0,0,0,0,0,0,0,0,0,0,0,0,0,0,0,0,0,0,0,0,0
Interglad,Interglad_490, GP03-225890, European Patent    PPG Industries (US),2002, A1187793,mass_percent,,,1209,0,0,0,0,0,0,0,0,14.76,0,0,0,0,0,0,0,0,1.05,0,0,0,0,0,0,0,0,0,0,0,0,0,0,0,0,0,0,0,23.58,0,0,0,0,0,0,0,0,0,0,0,0,0,0,0,0,0,0,0,0,0,0,0,0,0,0,0,0,0,0.21,0,0,0,0,0,0,0,0,0,0,0,0,0,0,0,0,0,0,0,0,0,0,0,0,0,0.07,0,0,0,0,0,0,0,0,0,0,0,0.47,0,0,0,0,0.84,0,0,0,0,0,0,0,0,0,0,0,0,0,0,0,0,0,0,0,0,0,0,0,0,0,0,0,0,0,0,0,0,0,0,0,0,0,58.39,0,0,0,0,0,0,0,0,0,0,0,0,0,0,0,0,0,0,0.63,0,0,0,0,0,0,0,0,0,0,0,0,0,0,0,0,0,0,0,0,0
Interglad,Interglad_491, GP03-225892, European Patent    PPG Industries (US),2002, A1189846,mass_percent,,,1202,0,0,0,0,0,0,0,0,12.11878812,0,0,0,0,0,0,0,0,0,0,0,0,0,0,0,0,0,0,0,0,0,0,0,0,0,0,0,0,22.11778822,0,0,0,0,0,0,0,0,0,0,0,0,0,0,0,0,0,0,0,0,0,0,0,0,0,0,0,0,0,0.249975002,0,0,0,0,0,0,0,0,0,0,0,0,0,0,0,0,0,0,0,0,0,0,0,0,0,0,0,0,0,0,0.899910009,0,0,0,0,0,0,3.499650035,0,0,0,0,0,0,0,0,0,0,0,0,0,0,0,0,0,0,0,0,0,0,0,0,0,0,0,0,0,0,0,0,0,0,0,0,0,0,0,0,0,0,59.6140386,0,0,0,0,0,0,0,0,0,0,0,0,0,0,0,0,0,0,1.499850015,0,0,0,0,0,0,0,0,0,0,0,0,0,0,0,0,0,0,0,0,0
Interglad,Interglad_492, GP03-225894, European Patent    PPG Industries (US),2002, A1189846,mass_percent,,,1203,0,0,0,0,0,0,0,0,12.19,0,0,0,0,0,0,0,0,0,0,0,0,0,0,0,0,0,0,0,0,0,0,0,0,0,0,0,0,22.26,0,0,0,0,0,0,0,0,0,0,0,0,0,0,0,0,0,0,0,0,0,0,0,0,0,0,0,0,0,0.25,0,0,0,0,0,0,0,0,0,0,0,0,0,0,0,0,0,0,0,0,0,0,0,0,0,0,0,0,0,0,0.9,0,0,0,0,0,0,2.9,0,0,0,0,0,0,0,0,0,0,0,0,0,0,0,0,0,0,0,0,0,0,0,0,0,0,0,0,0,0,0,0,0,0,0,0,0,0,0,0,0,0,60,0,0,0,0,0,0,0,0,0,0,0,0,0,0,0,0,0,0,1.5,0,0,0,0,0,0,0,0,0,0,0,0,0,0,0,0,0,0,0,0,0
Interglad,Interglad_493, GP03-225895, European Patent    PPG Industries (US),2002, A1189846,mass_percent,,,1200,0,0,0,0,0,0,0,0,12.22,0,0,0,0,0,0,0,0,0,0,0,0,0,0,0,0,0,0,0,0,0,0,0,0,0,0,0,0,22.31,0,0,0,0,0,0,0,0,0,0,0,0,0,0,0,0,0,0,0,0,0,0,0,0,0,0,0,0,0,0.25,0,0,0,0,0,0,0,0,0,0,0,0,0,0,0,0,0,0,0,0,0,0,0,0,0,0,0,0,0,0,0.9,0,0,0,0,0,0,2.7,0,0,0,0,0,0,0,0,0,0,0,0,0,0,0,0,0,0,0,0,0,0,0,0,0,0,0,0,0,0,0,0,0,0,0,0,0,0,0,0,0,0,60.12,0,0,0,0,0,0,0,0,0,0,0,0,0,0,0,0,0,0,1.5,0,0,0,0,0,0,0,0,0,0,0,0,0,0,0,0,0,0,0,0,0
Interglad,Interglad_494, GP03-225896, European Patent    PPG Industries (US),2002, A1189846,mass_percent,,,1202,0,0,0,0,0,0,0,0,12.25,0,0,0,0,0,0,0,0,0,0,0,0,0,0,0,0,0,0,0,0,0,0,0,0,0,0,0,0,22.35,0,0,0,0,0,0,0,0,0,0,0,0,0,0,0,0,0,0,0,0,0,0,0,0,0,0,0,0,0,0.25,0,0,0,0,0,0,0,0,0,0,0,0,0,0,0,0,0,0,0,0,0,0,0,0,0,0,0,0,0,0,0.9,0,0,0,0,0,0,2.5,0,0,0,0,0,0,0,0,0,0,0,0,0,0,0,0,0,0,0,0,0,0,0,0,0,0,0,0,0,0,0,0,0,0,0,0,0,0,0,0,0,0,60.25,0,0,0,0,0,0,0,0,0,0,0,0,0,0,0,0,0,0,1.5,0,0,0,0,0,0,0,0,0,0,0,0,0,0,0,0,0,0,0,0,0
Interglad,Interglad_495, GP03-225897, European Patent    PPG Industries (US),2002, A1189846,mass_percent,,,1217,0,0,0,0,0,0,0,0,12.25,0,0,0,0,0,0,0,0,0,0,0,0,0,0,0,0,0,0,0,0,0,0,0,0,0,0,0,0,22.41,0,0,0,0,0,0,0,0,0,0,0,0,0,0,0,0,0,0,0,0,0,0,0,0,0,0,0,0,0,0.25,0,0,0,0,0,0,0,0,0,0,0,0,0,0,0,0,0,0,0,0,0,0,0,0,0,0,0,0,0,0,0.9,0,0,0,0,0,0,2.3,0,0,0,0,0,0,0,0,0,0,0,0,0,0,0,0,0,0,0,0,0,0,0,0,0,0,0,0,0,0,0,0,0,0,0,0,0,0,0,0,0,0,60.39,0,0,0,0,0,0,0,0,0,0,0,0,0,0,0,0,0,0,1.5,0,0,0,0,0,0,0,0,0,0,0,0,0,0,0,0,0,0,0,0,0
Interglad,Interglad_496, GP03-225898, European Patent    PPG Industries (US),2002, A1189846,mass_percent,,,1226,0,0,0,0,0,0,0,0,12.35,0,0,0,0,0,0,0,0,0,0,0,0,0,0,0,0,0,0,0,0,0,0,0,0,0,0,0,0,22.55,0,0,0,0,0,0,0,0,0,0,0,0,0,0,0,0,0,0,0,0,0,0,0,0,0,0,0,0,0,0.25,0,0,0,0,0,0,0,0,0,0,0,0,0,0,0,0,0,0,0,0,0,0,0,0,0,0,0,0,0,0,0.9,0,0,0,0,0,0,1.7,0,0,0,0,0,0,0,0,0,0,0,0,0,0,0,0,0,0,0,0,0,0,0,0,0,0,0,0,0,0,0,0,0,0,0,0,0,0,0,0,0,0,60.75,0,0,0,0,0,0,0,0,0,0,0,0,0,0,0,0,0,0,1.5,0,0,0,0,0,0,0,0,0,0,0,0,0,0,0,0,0,0,0,0,0
Interglad,Interglad_497, GP03-225899, European Patent    PPG Industries (US),2002, A1189846,mass_percent,,,1213,0,0,0,0,0,0,0,0,12.9,0,0,0,0,0,0,0,0,0,0,0,0,0,0,0,0,0,0,0,0,0,0,0,0,0,0,0,0,21.87,0,0,0,0,0,0,0,0,0,0,0,0,0,0,0,0,0,0,0,0,0,0,0,0,0,0,0,0,0,0.25,0,0,0,0,0,0,0,0,0,0,0,0,0,0,0,0,0,0,0,0,0,0,0,0,0,0,0,0,0,0,0.9,0,0,0,0,0,0,3.49,0,0,0,0,0,0,0,0,0,0,0,0,0,0,0,0,0,0,0,0,0,0,0,0,0,0,0,0,0,0,0,0,0,0,0,0,0,0,0,0,0,0,59.49,0,0,0,0,0,0,0,0,0,0,0,0,0,0,0,0,0,0,1.1,0,0,0,0,0,0,0,0,0,0,0,0,0,0,0,0,0,0,0,0,0
Interglad,Interglad_498, GP03-225900, European Patent    PPG Industries (US),2002, A1189846,mass_percent,,,1213,0,0,0,0,0,0,0,0,12.91,0,0,0,0,0,0,0,0,0,0,0,0,0,0,0,0,0,0,0,0,0,0,0,0,0,0,0,0,21.95,0,0,0,0,0,0,0,0,0,0,0,0,0,0,0,0,0,0,0,0,0,0,0,0,0,0,0,0,0,0.25,0,0,0,0,0,0,0,0,0,0,0,0,0,0,0,0,0,0,0,0,0,0,0,0,0,0,0,0,0,0,0.9,0,0,0,0,0,0,3.3,0,0,0,0,0,0,0,0,0,0,0,0,0,0,0,0,0,0,0,0,0,0,0,0,0,0,0,0,0,0,0,0,0,0,0,0,0,0,0,0,0,0,59.59,0,0,0,0,0,0,0,0,0,0,0,0,0,0,0,0,0,0,1.1,0,0,0,0,0,0,0,0,0,0,0,0,0,0,0,0,0,0,0,0,0
Interglad,Interglad_499, GP03-225901, European Patent    PPG Industries (US),2002, A1189846,mass_percent,,,1214,0,0,0,0,0,0,0,0,12.92,0,0,0,0,0,0,0,0,0,0,0,0,0,0,0,0,0,0,0,0,0,0,0,0,0,0,0,0,22,0,0,0,0,0,0,0,0,0,0,0,0,0,0,0,0,0,0,0,0,0,0,0,0,0,0,0,0,0,0.25,0,0,0,0,0,0,0,0,0,0,0,0,0,0,0,0,0,0,0,0,0,0,0,0,0,0,0,0,0,0,0.9,0,0,0,0,0,0,3.1,0,0,0,0,0,0,0,0,0,0,0,0,0,0,0,0,0,0,0,0,0,0,0,0,0,0,0,0,0,0,0,0,0,0,0,0,0,0,0,0,0,0,59.73,0,0,0,0,0,0,0,0,0,0,0,0,0,0,0,0,0,0,1.1,0,0,0,0,0,0,0,0,0,0,0,0,0,0,0,0,0,0,0,0,0
Interglad,Interglad_500, GP03-226164, European Patent,2002, A1230184,mass_percent,,,1235,0,0,0,0,0,0,0,0,15.23386201,0,0,0,0,0,0,0,0,2.030508132,0,0,0,0,0,0,0,0,0,0,0,0,0,0,0,0,0,0,0,23.35589453,0,0,0,0,0,0,0,0,0,0,0,0,0,0,0,0,0,0,0,0,0,0,0,0,0,0,0,0,0,0,0,0,0,0,0,0,0,0,0,0,0,0,0,0,0,0,0,0,0,0,0,0,0,0,0,0,0,0,0,0,0,0,0,0,0,0,0,2.030508132,0,0,0,0,0,0,0,0,0,0,0,0,0,0,0,0,0,0,0,0,0,0,0,0,0,0,0,0,0,0,0,0,0,0,0,0,0,0,0,0,0,0,57.34922719,0,0,0,0,0,0,0,0,0,0,0,0,0,0,0,0,0,0,0,0,0,0,0,0,0,0,0,0,0,0,0,0,0,0,0,0,0,0,0,0
Interglad,Interglad_501, GP03-226165, European Patent,2002, A1230184,mass_percent,,,1220,0,0,0,0,0,0,0,0,15.23386201,0,0,0,0,0,0,0,0,1.525406607,0,0,0,0,0,0,0,0,0,0,0,0,0,0,0,0,0,0,0,24.35599556,0,0,0,0,0,0,0,0,0,0,0,0,0,0,0,0,0,0,0,0,0,0,0,0,0,0,0,0,0,0,0,0,0,0,0,0,0,0,0,0,0,0,0,0,0,0,0,0,0,0,0,0,0,0,0,0,0,0,0,0,0,0,0,0,0,0,0,3.050813213,0,0,0,0,0,0,0,0,0,0,0,0,0,0,0,0,0,0,0,0,0,0,0,0,0,0,0,0,0,0,0,0,0,0,0,0,0,0,0,0,0,0,55.83392262,0,0,0,0,0,0,0,0,0,0,0,0,0,0,0,0,0,0,0,0,0,0,0,0,0,0,0,0,0,0,0,0,0,0,0,0,0,0,0,0
Interglad,Interglad_502, GP03-226166, European Patent,2002, A1230184,mass_percent,,,1235,0,0,0,0,0,0,0,0,14.28571429,0,0,0,0,0,0,0,0,3.06122449,0,0,0,0,0,0,0,0,0,0,0,0,0,0,0,0,0,0,0,21.93877551,0,0,0,0,0,0,0,0,0,0,0,0,0,0,0,0,0,0,0,0,0,0,0,0,0,0,0,0,0,0,0,0,0,0,0,0,0,0,0,0,0,0,0,0,0,0,0,0,0,0,0,0,0,0,0,0,0,0,0,0,0,0,0,0,0,0,0,1.530612245,0,0,0,0,0,0,0,0,0,0,0,0,0,0,0,0,0,0,0,0,0,0,0,0,0,0,0,0,0,0,0,0,0,0,0,0,0,0,0,0,0,0,59.18367347,0,0,0,0,0,0,0,0,0,0,0,0,0,0,0,0,0,0,0,0,0,0,0,0,0,0,0,0,0,0,0,0,0,0,0,0,0,0,0,0
Interglad,Interglad_503, GP03-226167, European Patent,2002, A1230184,mass_percent,,,1240,0,0,0,0,0,0,0,0,14.14141414,0,0,0,0,0,0,0,0,2.525252525,0,0,0,0,0,0,0,0,0,0,0,0,0,0,0,0,0,0,0,21.71717172,0,0,0,0,0,0,0,0,0,0,0,0,0,0,0,0,0,0,0,0,0,0,0,0,0,0,0,0,0,0,0,0,0,0,0,0,0,0,0,0,0,0,0,0,0,0,0,0,0,0,0,0,0,0,0,0,0,0,0,0,0,0,0,0,0,0,0,3.03030303,0,0,0,0,0,0,0,0,0,0,0,0,0,0,0,0,0,0,0,0,0,0,0,0,0,0,0,0,0,0,0,0,0,0,0,0,0,0,0,0,0,0,58.58585859,0,0,0,0,0,0,0,0,0,0,0,0,0,0,0,0,0,0,0,0,0,0,0,0,0,0,0,0,0,0,0,0,0,0,0,0,0,0,0,0
Interglad,Interglad_504, GP03-226168, European Patent,2002, A1230184,mass_percent,,,1240,0,0,0,0,0,0,0,0,14.14141414,0,0,0,0,0,0,0,0,2.525252525,0,0,0,0,0,0,0,0,0,0,0,0,0,0,0,0,0,0,0,22.72727273,0,0,0,0,0,0,0,0,0,0,0,0,0,0,0,0,0,0,0,0,0,0,0,0,0,0,0,0,0,0,0,0,0,0,0,0,0,0,0,0,0,0,0,0,0,0,0,0,0,0,0,0,0,0,0,0,0,0,0,0,0,0,0,0,0,0,0,2.02020202,0,0,0,0,0,0,0,0,0,0,0,0,0,0,0,0,0,0,0,0,0,0,0,0,0,0,0,0,0,0,0,0,0,0,0,0,0,0,0,0,0,0,58.58585859,0,0,0,0,0,0,0,0,0,0,0,0,0,0,0,0,0,0,0,0,0,0,0,0,0,0,0,0,0,0,0,0,0,0,0,0,0,0,0,0
Interglad,Interglad_505, GP03-226169, European Patent,2002, A1230184,mass_percent,,,1235,0,0,0,0,0,0,0,0,14.14141414,0,0,0,0,0,0,0,0,2.525252525,0,0,0,0,0,0,0,0,0,0,0,0,0,0,0,0,0,0,0,23.73737374,0,0,0,0,0,0,0,0,0,0,0,0,0,0,0,0,0,0,0,0,0,0,0,0,0,0,0,0,0,0,0,0,0,0,0,0,0,0,0,0,0,0,0,0,0,0,0,0,0,0,0,0,0,0,0,0,0,0,0,0,0,0,0,0,0,0,0,1.515151515,0,0,0,0,0,0,0,0,0,0,0,0,0,0,0,0,0,0,0,0,0,0,0,0,0,0,0,0,0,0,0,0,0,0,0,0,0,0,0,0,0,0,58.08080808,0,0,0,0,0,0,0,0,0,0,0,0,0,0,0,0,0,0,0,0,0,0,0,0,0,0,0,0,0,0,0,0,0,0,0,0,0,0,0,0
Interglad,Interglad_506, GP03-226170, European Patent,2002, A1230184,mass_percent,,,1240,0,0,0,0,0,0,0,0,15.15151515,0,0,0,0,0,0,0,0,2.02020202,0,0,0,0,0,0,0,0,0,0,0,0,0,0,0,0,0,0,0,22.22222222,0,0,0,0,0,0,0,0,0,0,0,0,0,0,0,0,0,0,0,0,0,0,0,0,0,0,0,0,0,0,0,0,0,0,0,0,0,0,0,0,0,0,0,0,0,0,0,0,0,0,0,0,0,0,0,0,0,0,0,0,0,0,0,0,0,0,0,3.03030303,0,0,0,0,0,0,0,0,0,0,0,0,0,0,0,0,0,0,0,0,0,0,0,0,0,0,0,0,0,0,0,0,0,0,0,0,0,0,0,0,0,0,57.57575758,0,0,0,0,0,0,0,0,0,0,0,0,0,0,0,0,0,0,0,0,0,0,0,0,0,0,0,0,0,0,0,0,0,0,0,0,0,0,0,0
Interglad,Interglad_507, GP03-226171, European Patent,2002, A1230184,mass_percent,,,1240,0,0,0,0,0,0,0,0,15.18181818,0,0,0,0,0,0,0,0,0.505050505,0,0,0,0,0,0,0,0,0,0,0,0,0,0,0,0,0,0,0,22.77777778,0,0,0,0,0,0,0,0,0,0,0,0,0,0,0,0,0,0,0,0,0,0,0,0,0,0,0,0,0,0,0,0,0,0,0,0,0,0,0,0,0,0,0,0,0,0,0,0,0,0,0,0,0,0,0,0,0,0,0,0,0,0,0,0,0,0,0,4.050505051,0,0,0,0,0,0,0,0,0,0,0,0,0,0,0,0,0,0,0,0,0,0,0,0,0,0,0,0,0,0,0,0,0,0,0,0,0,0,0,0,0,0,57.48484848,0,0,0,0,0,0,0,0,0,0,0,0,0,0,0,0,0,0,0,0,0,0,0,0,0,0,0,0,0,0,0,0,0,0,0,0,0,0,0,0
Interglad,Interglad_508, GP03-226172, European Patent,2002, A1230184,mass_percent,,,1240,0,0,0,0,0,0,0,0,15.03503504,0,0,0,0,0,0,0,0,2.802802803,0,0,0,0,0,0,0,0,0,0,0,0,0,0,0,0,0,0,0,23.04304304,0,0,0,0,0,0,0,0,0,0,0,0,0,0,0,0,0,0,0,0,0,0,0,0,0,0,0,0,0,0,0,0,0,0,0,0,0,0,0,0,0,0,0,0,0,0,0,0,0,0,0,0,0,0,0,0,0,0,0,0,0,0,0,0,0,0,0,2.502502503,0,0,0,0,0,0,0,0,0,0,0,0,0,0,0,0,0,0,0,0,0,0,0,0,0,0,0,0,0,0,0,0,0,0,0,0,0,0,0,0,0,0,56.61661662,0,0,0,0,0,0,0,0,0,0,0,0,0,0,0,0,0,0,0,0,0,0,0,0,0,0,0,0,0,0,0,0,0,0,0,0,0,0,0,0
Interglad,Interglad_509, GP03-226173, European Patent,2002, A1230184,mass_percent,,,1240,0,0,0,0,0,0,0,0,15.00500501,0,0,0,0,0,0,0,0,2.002002002,0,0,0,0,0,0,0,0,0,0,0,0,0,0,0,0,0,0,0,24.004004,0,0,0,0,0,0,0,0,0,0,0,0,0,0,0,0,0,0,0,0,0,0,0,0,0,0,0,0,0,0,0,0,0,0,0,0,0,0,0,0,0,0,0,0,0,0,0,0,0,0,0,0,0,0,0,0,0,0,0,0,0,0,0,0,0,0,0,2.502502503,0,0,0,0,0,0,0,0,0,0,0,0,0,0,0,0,0,0,0,0,0,0,0,0,0,0,0,0,0,0,0,0,0,0,0,0,0,0,0,0,0,0,56.48648649,0,0,0,0,0,0,0,0,0,0,0,0,0,0,0,0,0,0,0,0,0,0,0,0,0,0,0,0,0,0,0,0,0,0,0,0,0,0,0,0
Interglad,Interglad_510, GP03-226719, Japanese Patent    Nitto Boseki (J),2003, A054993,mass_percent,,,1255,0,0,0,0,0,0,0,0,13,0,0,0,0,0,0,0,0,3,0,0,0,0,0,0,0,0,0,0,0,0,0,0,0,0,0,0,0,22,0,0,0,0,0,0,0,0,0,0,0,0,0,0,0,0,0,0,0,0,0,0,0,0,0,0,0,0,0.6,0.2,0,0,0,0,0,0,0,0,0,0,0,0,0,0,0,0,0,0,0,0,0,0,0,0,0,0.2,0,0,0,0,0,0,0,0,0,0,0,0.5,0,0,0,0,0.5,0,0,0,0,0,0,0,0,0,0,0,0,0,0,0,0,0,0,0,0,0,0,0,0,0,0,0,0,0,0,0,0,0,0,0,0,0,59.8,0,0,0,0,0,0,0,0,0,0,0,0,0,0,0,0,0,0,0.2,0,0,0,0,0,0,0,0,0,0,0,0,0,0,0,0,0,0,0,0,0
Interglad,Interglad_511, GP03-226720, Japanese Patent    Nitto Boseki (J),2003, A054993,mass_percent,,,1261,0,0,0,0,0,0,0,0,13,0,0,0,0,0,0,0,0,2,0,0,0,0,0,0,0,0,0,0,0,0,0,0,0,0,0,0,0,22,0,0,0,0,0,0,0,0,0,0,0,0,0,0,0,0,0,0,0,0,0,0,0,0,0,0,0,0,0.6,0.2,0,0,0,0,0,0,0,0,0,0,0,0,0,0,0,0,0,0,0,0,0,0,0,0,0,0.2,0,0,0,0,0,0,0,0,0,0,0,1,0,0,0,0,0.5,0,0,0,0,0,0,0,0,0,0,0,0,0,0,0,0,0,0,0,0,0,0,0,0,0,0,0,0,0,0,0,0,0,0,0,0,0,60.3,0,0,0,0,0,0,0,0,0,0,0,0,0,0,0,0,0,0,0.2,0,0,0,0,0,0,0,0,0,0,0,0,0,0,0,0,0,0,0,0,0
Interglad,Interglad_512, GP03-226721, Japanese Patent    Nitto Boseki (J),2003, A054993,mass_percent,,,1287,0,0,0,0,0,0,0,0,14,0,0,0,0,0,0,0,0,1,0,0,0,0,0,0,0,0,0,0,0,0,0,0,0,0,0,0,0,20,0,0,0,0,0,0,0,0,0,0,0,0,0,0,0,0,0,0,0,0,0,0,0,0,0,0,0,0,0.7,0.2,0,0,0,0,0,0,0,0,0,0,0,0,0,0,0,0,0,0,0,0,0,0,0,0,0,0.1,0,0,0,0,0,0,0,0,0,0,0,2,0,0,0,0,0.6,0,0,0,0,0,0,0,0,0,0,0,0,0,0,0,0,0,0,0,0,0,0,0,0,0,0,0,0,0,0,0,0,0,0,0,0,0,61.2,0,0,0,0,0,0,0,0,0,0,0,0,0,0,0,0,0,0,0.2,0,0,0,0,0,0,0,0,0,0,0,0,0,0,0,0,0,0,0,0,0
Interglad,Interglad_513, GP03-226722, Japanese Patent    Nitto Boseki (J),2003, A054993,mass_percent,,,1278,0,0,0,0,0,0,0,0,12,0,0,0,0,0,0,0,0,1.4,0,0,0,0,0,0,0,0,0,0,0,0,0,0,0,0,0,0,0,19,0,0,0,0,0,0,0,0,0,0,0,0,0,0,0,0,0,0,0,0,0,0,0,0,0,0,0,0,0.5,0.2,0,0,0,0,0,0,0,0,0,0,0,0,0,0,0,0,0,0,0,0,0,0,0,0,0,0.2,0,0,0,0,0,0,0,0,0,0,0,3.5,0,0,0,0,0.6,0,0,0,0,0,0,0,0,0,0,0,0,0,0,0,0,0,0,0,0,0,0,0,0,0,0,0,0,0,0,0,0,0,0,0,0,0,62.4,0,0,0,0,0,0,0,0,0,0,0,0,0,0,0,0,0,0,0.2,0,0,0,0,0,0,0,0,0,0,0,0,0,0,0,0,0,0,0,0,0
Interglad,Interglad_514, GP05-227008, Japanese Patent    Nippon Electric Glass (J),2003, A137590,mass_percent,,,1450,0,0,0,0,0,0,0,0,15.4,0,0,0,0,0,0,0,0,22.6,0,0,0,0,0,0,0,0,0,0,0,0,0,0,0,0,0,0,0,0.6,0,0,0,0,0,0,0,0,0,0,0,0,0,0,0,0,0,0,0,0,0,0,0,0,0,0,0,0,0,0,0,0,0,0,0,0,0,0,0,0,0,0,0,0,0,0,0,0,0,0,0,0,0,0,0,0.09,0,0,0,0,0,0,0,0,0,0,0,4.3,0,0,0,0,0.07,0,0,0,0,0,0,0,0,0,0,0,0,0,0,0,0,0,0,0,0,0,0,0,0,0,0,0,0,0,0,0,0,0,0,0,0,0,56.94,0,0,0,0,0,0,0,0,0,0,0,0,0,0,0,0,0,0,0,0,0,0,0,0,0,0,0,0,0,0,0,0,0,0,0,0,0,0,0,0
Interglad,Interglad_515, GP05-227009, Japanese Patent    Nippon Electric Glass (J),2003, A137590,mass_percent,,,1400,0,0,0,0,0,0,0,0,15.7,0,0,0,0,0,0,0,0,25.2,0,0,0,0,0,0,0,0,0,0,0,0,0,0,0,0,0,0,0,0.6,0,0,0,0,0,0,0,0,0,0,0,0,0,0,0,0,0,0,0,0,0,0,0,0,0,0,0,0,0,0,0,0,0,0,0,0,0,0,0,0,0,0,0,0,0,0,0,0,0,0,0,0,0,0,0,0.09,0,0,0,0,0,0,0,0,0,0,0,5.3,0,0,0,0,0.07,0,0,0,0,0,0,0,0,0,0,0,0,0,0,0,0,0,0,0,0,0,0,0,0,0,0,0,0,0,0,0,0,0,0,0,0,0,53.04,0,0,0,0,0,0,0,0,0,0,0,0,0,0,0,0,0,0,0,0,0,0,0,0,0,0,0,0,0,0,0,0,0,0,0,0,0,0,0,0
Interglad,Interglad_516, GP05-227010, Japanese Patent    Nippon Electric Glass (J),2003, A137590,mass_percent,,,1300,0,0,0,0,0,0,0,0,14.1,0,0,0,0,0,0,0,0,28.3,0,0,0,0,0,0,0,0,0,0,0,0,0,0,0,0,0,0,0,1.4,0,0,0,0,0,0,0,0,0,0,0,0,0,0,0,0,0,0,0,0,0,0,0,0,0,0,0,0,0,0,0,0,0,0,0,0,0,0,0,0,0,0,0,0,0,0,0,0,0,0,0,0,0,0,0,0.09,0,0,0,0,0,0,0,0,0,0,0,4.2,0,0,0,0,0.07,0,0,0,0,0,0,0,0,0,0,0,0,0,0,0,0,0,0,0,0,0,0,0,0,0,0,0,0,0,0,0,0,0,0,0,0,0,51.74,0,0,0,0,0,0,0,0,0,0,0,0,0,0,0,0,0,0,0.1,0,0,0,0,0,0,0,0,0,0,0,0,0,0,0,0,0,0,0,0,0
Interglad,Interglad_517, GP05-227011, Japanese Patent    Nippon Electric Glass (J),2003, A137590,mass_percent,,,1300,0,0,0,0,0,0,0,0,14.2,0,0,0,0,0,0,0,0,28.4,0,0,0,0,0,0,0,0,0,0,0,0,0,0,0,0,0,0,0,0.6,0,0,0,0,0,0,0,0,0,0,0,0,0,0,0,0,0,0,0,0,0,0,0,0,0,0,0,0,0,0.1,0,0,0,0,0,0,0,0,0,0,0,0,0,0,0,0,0,0,0,0,0,0,0,0,0,0.08,0,0,0,0,0,0,0,0,0,0,0,4.7,0,0,0,0,0.07,0,0,0,0,0,0,0,0,0,0,0,0,0,0,0,0,0,0,0,0,0,0,0,0,0,0,0,0,0,0,0,0,0,0,0,0,0,51.65,0,0,0,0,0,0,0,0,0,0,0,0,0,0,0,0,0,0,0.2,0,0,0,0,0,0,0,0,0,0,0,0,0,0,0,0,0,0,0,0,0
Interglad,Interglad_518, GP06-227227, Japanese Patent    Nitto Boseki (J),2003, A171143,mass_percent,,3.22,1361,0,0,0,0,0,0,0,0,20,0,0,0,0,0,0,0,0,0,0,0,0,0,0,0,0,0,0,0,0,0,0,0,0,0,0,0,0,4,0,0,0,0,0,0,0,0,0,0,0,0,0,0,0,0,0,0,0,0,0,0,0,0,0,0,0,0,0,0.23,0,0,0,0,0,0,0,0,0,0,0,0,0,0,0,0,0,0,0,0,0,0,0,0,0,0,0,0,0,0,0,0,0,0,0,0,0,10.5,0,0,0,0,0.26,0,0,0,0,0,0,0,0,0,0,0,0,0,0,0,0,0,0,0,0,0,0,0,0,0,0,0,0,0,0,0,0,0,0,0,0,0,60.5,0,0,0,0,0,0,0,0,0,0,0,0,0,0,0,0,0,0,4.51,0,0,0,0,0,0,0,0,0,0,0,0,0,0,0,0,0,0,0,0,0
Interglad,Interglad_519, GP06-227228, Japanese Patent    Nitto Boseki (J),2003, A171143,mass_percent,,3.35,1340,0,0,0,0,0,0,0,0,20,0,0,0,0,0,0,0,0,0,0,0,0,0,0,0,0,0,0,0,0,0,0,0,0,0,0,0,0,3.3,0,0,0,0,0,0,0,0,0,0,0,0,0,0,0,0,0,0,0,0,0,0,0,0,0,0,0,0,0,0.24,0,0,0,0,0,0,0,0,0,0,0,0,0,0,0,0,0,0,0,0,0,0,0,0,0,0,0,0,0,0,0,0,0,0,0,0,0,12.6,0,0,0,0,0.26,0,0,0,0,0,0,0,0,0,0,0,0,0,0,0,0,0,0,0,0,0,0,0,0,0,0,0,0,0,0,0,0,0,0,0,0,0,59.6,0,0,0,0,0,0,0,0,0,0,0,0,0,0,0,0,0,0,4,0,0,0,0,0,0,0,0,0,0,0,0,0,0,0,0,0,0,0,0,0
Interglad,Interglad_520, GP06-227229, Japanese Patent    Nitto Boseki (J),2003, A171143,mass_percent,,3.13,1363,0,0,0,0,0,0,0,0,19.5,0,0,0,0,0,0,0,0,0,0,0,0,0,0,0,0,0,0,0,0,0,0,0,0,0,0,0,0,2,0,0,0,0,0,0,0,0,0,0,0,0,0,0,0,0,0,0,0,0,0,0,0,0,0,0,0,0,0,0.24,0,0,0,0,0,0,0,0,0,0,0,0,0,0,0,0,0,0,0,0,0,0,0,0,0,0,0,0,0,0,0,0,0,0,0,0,0,12,0,0,0,0,0.26,0,0,0,0,0,0,0,0,0,0,0,0,0,0,0,0,0,0,0,0,0,0,0,0,0,0,0,0,0,0,0,0,0,0,0,0,0,61,0,0,0,0,0,0,0,0,0,0,0,0,0,0,0,0,0,0,3.2,0,0,0,0,0,0,0,0,0,0,0,0,0,0,0,0,0,0,0,0,1.8
Interglad,Interglad_521, GP06-227230, Japanese Patent    Nitto Boseki (J),2003, A171143,mass_percent,,3.27,1368,0,0,0,0,0,0,0,0,20,0,0,0,0,0,0,0,0,0,0,0,0,0,0,0,0,0,0,0,0,0,0,0,0,0,0,0,0,4,0,0,0,0,0,0,0,0,0,0,0,0,0,0,0,0,0,0,0,0,0,0,0,0,0,0,0,0,0,0.23,0,0,0,0,0,0,0,0,0,0,0,0,0,0,0,0,0,0,0,0,0,0,0,0,0,0,0,0,0,0,0,0,0,0,0,0,0,10.5,0,0,0,0,0.26,0,0,0,0,0,0,0,0,0,0,0,0,0,0,0,0,0,0,0,0,0,0,0,0,0,0,0,0,0,0,0,0,0,0,0,0,0,60.5,0,0,0,0,0,0,0,0,0,0,0,0,0,0,0,0,0,0,2.81,0,0,0,0,0,0,0,0,0,0,0,0,0,0,0,0,0,0,0,0,1.7
Interglad,Interglad_522, GP06-227231, Japanese Patent    Nitto Boseki (J),2003, A171143,mass_percent,,3.43,1347,0,0,0,0,0,0,0,0,22,0,0,0,0,0,0,0,0,0,0,0,0,0,0,0,0,0,0,0,0,0,0,0,0,0,0,0,0,5.5,0,0,0,0,0,0,0,0,0,0,0,0,0,0,0,0,0,0,0,0,0,0,0,0,0,0,0,0,0,0.22,0,0,0,0,0,0,0,0,0,0,0,0,0,0,0,0,0,0,0,0,0,0,0,0,0,0,0,0,0,0,0,0,0,0,0,0,0,10.5,0,0,0,0,0.26,0,0,0,0,0,0,0,0,0,0,0,0,0,0,0,0,0,0,0,0,0,0,0,0,0,0,0,0,0,0,0,0,0,0,0,0,0,58,0,0,0,0,0,0,0,0,0,0,0,0,0,0,0,0,0,0,3.02,0,0,0,0,0,0,0,0,0,0,0,0,0,0,0,0,0,0,0,0,0.5
Interglad,Interglad_523, GP06-227232, Japanese Patent    Nitto Boseki (J),2003, A171143,mass_percent,,3.41,1360,0,0,0,0,0,0,0,0,20.50794921,0,0,0,0,0,0,0,0,0,0,0,0,0,0,0,0,0,0,0,0,0,0,0,0,0,0,0,0,4.059594041,0,0,0,0,0,0,0,0,0,0,0,0,0,0,0,0,0,0,0,0,0,0,0,0,0,0,0,0,0,0.149985001,0,0,0,0,0,0,0,0,0,0,0,0,0,0,0,0,0,0,0,0,0,0,0,0,0,0,0,0,0,0,0,0,0,0,0,0,0,11.55884412,0,0,0,0,0.119988001,0,0,0,0,0,0,0,0,0,0,0,0,0,0,0,0,0,0,0,0,0,0,0,0,0,0,0,0,0,0,0,0,0,0,0,0,0,61.00389961,0,0,0,0,0,0,0,0,0,0,0,0,0,0,0,0,0,0,2.599740026,0,0,0,0,0,0,0,0,0,0,0,0,0,0,0,0,0,0,0,0,0
Interglad,Interglad_524, GP03-227244, Japanese Patent    PPG Industries (US),2003, A500330,mass_percent,,,1241,0,0,0,0,0,0,0,0,12.16,0,0,0,0,0,0,0,0,0,0,0,0,0,0,0,0,0,0,0,0,0,0,0,0,0,0,0,0,23.51,0,0,0,0,0,0,0,0,0,0,0,0,0,0,0,0,0,0,0,0,0,0,0,0,0,0,0,0,0,0.2,0,0,0,0,0,0,0,0,0,0,0,0,0,0,0,0,0,0,0,0,0,0,0,0,0,0,0,0,0,0,0,0,0,0,0,0,0,2.62,0,0,0,0,0.9,0,0,0,0,0,0,0,0,0,0,0,0,0,0,0,0,0,0,0,0,0,0,0,0,0,0,0,0,0,0,0,0,0,0,0,0,0,59.61,0,0,0,0,0,0,0,0,0,0,0,0,0,0,0,0,0,0,1,0,0,0,0,0,0,0,0,0,0,0,0,0,0,0,0,0,0,0,0,0
Interglad,Interglad_525, GP03-227245, Japanese Patent    PPG Industries (US),2003, A500330,mass_percent,,,1265,0,0,0,0,0,0,0,0,12.27,0,0,0,0,0,0,0,0,0,0,0,0,0,0,0,0,0,0,0,0,0,0,0,0,0,0,0,0,22.92,0,0,0,0,0,0,0,0,0,0,0,0,0,0,0,0,0,0,0,0,0,0,0,0,0,0,0,0,0,0.2,0,0,0,0,0,0,0,0,0,0,0,0,0,0,0,0,0,0,0,0,0,0,0,0,0,0,0,0,0,0,0,0,0,0,0,0,0,2.5,0,0,0,0,0.98,0,0,0,0,0,0,0,0,0,0,0,0,0,0,0,0,0,0,0,0,0,0,0,0,0,0,0,0,0,0,0,0,0,0,0,0,0,60.13,0,0,0,0,0,0,0,0,0,0,0,0,0,0,0,0,0,0,1,0,0,0,0,0,0,0,0,0,0,0,0,0,0,0,0,0,0,0,0,0
Interglad,Interglad_526, GP03-227246, Japanese Patent    PPG Industries (US),2003, A500330,mass_percent,,,1217,0,0,0,0,0,0,0,0,12.19,0,0,0,0,0,0,0,0,0,0,0,0,0,0,0,0,0,0,0,0,0,0,0,0,0,0,0,0,22.26,0,0,0,0,0,0,0,0,0,0,0,0,0,0,0,0,0,0,0,0,0,0,0,0,0,0,0,0,0,0.25,0,0,0,0,0,0,0,0,0,0,0,0,0,0,0,0,0,0,0,0,0,0,0,0,0,0,0,0,0,0,0.9,0,0,0,0,0,0,2.9,0,0,0,0,0,0,0,0,0,0,0,0,0,0,0,0,0,0,0,0,0,0,0,0,0,0,0,0,0,0,0,0,0,0,0,0,0,0,0,0,0,0,60,0,0,0,0,0,0,0,0,0,0,0,0,0,0,0,0,0,0,1.5,0,0,0,0,0,0,0,0,0,0,0,0,0,0,0,0,0,0,0,0,0
Interglad,Interglad_527, GP03-227247, Japanese Patent    PPG Industries (US),2003, A500330,mass_percent,,,1213,0,0,0,0,0,0,0,0,12.22,0,0,0,0,0,0,0,0,0,0,0,0,0,0,0,0,0,0,0,0,0,0,0,0,0,0,0,0,22.31,0,0,0,0,0,0,0,0,0,0,0,0,0,0,0,0,0,0,0,0,0,0,0,0,0,0,0,0,0,0.25,0,0,0,0,0,0,0,0,0,0,0,0,0,0,0,0,0,0,0,0,0,0,0,0,0,0,0,0,0,0,0.9,0,0,0,0,0,0,2.7,0,0,0,0,0,0,0,0,0,0,0,0,0,0,0,0,0,0,0,0,0,0,0,0,0,0,0,0,0,0,0,0,0,0,0,0,0,0,0,0,0,0,60.12,0,0,0,0,0,0,0,0,0,0,0,0,0,0,0,0,0,0,1.5,0,0,0,0,0,0,0,0,0,0,0,0,0,0,0,0,0,0,0,0,0
Interglad,Interglad_528, GP03-227248, Japanese Patent    PPG Industries (US),2003, A500330,mass_percent,,,1213,0,0,0,0,0,0,0,0,12.9,0,0,0,0,0,0,0,0,0,0,0,0,0,0,0,0,0,0,0,0,0,0,0,0,0,0,0,0,21.87,0,0,0,0,0,0,0,0,0,0,0,0,0,0,0,0,0,0,0,0,0,0,0,0,0,0,0,0,0,0.25,0,0,0,0,0,0,0,0,0,0,0,0,0,0,0,0,0,0,0,0,0,0,0,0,0,0,0,0,0,0,0.9,0,0,0,0,0,0,3.49,0,0,0,0,0,0,0,0,0,0,0,0,0,0,0,0,0,0,0,0,0,0,0,0,0,0,0,0,0,0,0,0,0,0,0,0,0,0,0,0,0,0,59.49,0,0,0,0,0,0,0,0,0,0,0,0,0,0,0,0,0,0,1.1,0,0,0,0,0,0,0,0,0,0,0,0,0,0,0,0,0,0,0,0,0
Interglad,Interglad_529, GP03-227249, Japanese Patent    PPG Industries (US),2003, A500330,mass_percent,,,1213,0,0,0,0,0,0,0,0,12.91,0,0,0,0,0,0,0,0,0,0,0,0,0,0,0,0,0,0,0,0,0,0,0,0,0,0,0,0,21.95,0,0,0,0,0,0,0,0,0,0,0,0,0,0,0,0,0,0,0,0,0,0,0,0,0,0,0,0,0,0.25,0,0,0,0,0,0,0,0,0,0,0,0,0,0,0,0,0,0,0,0,0,0,0,0,0,0,0,0,0,0,0.9,0,0,0,0,0,0,3.3,0,0,0,0,0,0,0,0,0,0,0,0,0,0,0,0,0,0,0,0,0,0,0,0,0,0,0,0,0,0,0,0,0,0,0,0,0,0,0,0,0,0,59.59,0,0,0,0,0,0,0,0,0,0,0,0,0,0,0,0,0,0,1.1,0,0,0,0,0,0,0,0,0,0,0,0,0,0,0,0,0,0,0,0,0
Interglad,Interglad_530, GP03-227250, Japanese Patent    PPG Industries (US),2003, A500330,mass_percent,,,1233,0,0,0,0,0,0,0,0,13.03,0,0,0,0,0,0,0,0,0,0,0,0,0,0,0,0,0,0,0,0,0,0,0,0,0,0,0,0,22.19,0,0,0,0,0,0,0,0,0,0,0,0,0,0,0,0,0,0,0,0,0,0,0,0,0,0,0,0,0,0.25,0,0,0,0,0,0,0,0,0,0,0,0,0,0,0,0,0,0,0,0,0,0,0,0,0,0,0,0,0,0,0.9,0,0,0,0,0,0,2.3,0,0,0,0,0,0,0,0,0,0,0,0,0,0,0,0,0,0,0,0,0,0,0,0,0,0,0,0,0,0,0,0,0,0,0,0,0,0,0,0,0,0,60.23,0,0,0,0,0,0,0,0,0,0,0,0,0,0,0,0,0,0,1.1,0,0,0,0,0,0,0,0,0,0,0,0,0,0,0,0,0,0,0,0,0
Interglad,Interglad_531, GP03-227251, Japanese Patent    PPG Industries (US),2003, A500330,mass_percent,,,1230,0,0,0,0,0,0,0,0,12.53,0,0,0,0,0,0,0,0,0,0,0,0,0,0,0,0,0,0,0,0,0,0,0,0,0,0,0,0,22.27,0,0,0,0,0,0,0,0,0,0,0,0,0,0,0,0,0,0,0,0,0,0,0,0,0,0,0,0,0,0.25,0,0,0,0,0,0,0,0,0,0,0,0,0,0,0,0,0,0,0,0,0,0,0,0,0,0,0,0,0,0,0.91,0,0,0,0,0,0,2.32,0,0,0,0,0,0,0,0,0,0,0,0,0,0,0,0,0,0,0,0,0,0,0,0,0,0,0,0,0,0,0,0,0,0,0,0,0,0,0,0,0,0,60.61,0,0,0,0,0,0,0,0,0,0,0,0,0,0,0,0,0,0,1.11,0,0,0,0,0,0,0,0,0,0,0,0,0,0,0,0,0,0,0,0,0
Interglad,Interglad_532, GP03-227252, Japanese Patent    PPG Industries (US),2003, A500330,mass_percent,,,1207,0,0,0,0,0,0,0,0,12.16,0,0,0,0,0,0,0,0,0,0,0,0,0,0,0,0,0,0,0,0,0,0,0,0,0,0,0,0,23.5,0,0,0,0,0,0,0,0,0,0,0,0,0,0,0,0,0,0,0,0,0,0,0,0,0,0,0,0,0,0.25,0,0,0,0,0,0,0,0,0,0,0,0,0,0,0,0,0,0,0,0,0,0,0,0,0,0,0,0,0,0,0.9,0,0,0,0,0,0,2.89,0,0,0,0,0,0,0,0,0,0,0,0,0,0,0,0,0,0,0,0,0,0,0,0,0,0,0,0,0,0,0,0,0,0,0,0,0,0,0,0,0,0,59.8,0,0,0,0,0,0,0,0,0,0,0,0,0,0,0,0,0,0,0.5,0,0,0,0,0,0,0,0,0,0,0,0,0,0,0,0,0,0,0,0,0
Interglad,Interglad_533, GP03-227253, Japanese Patent    PPG Industries (US),2003, A500330,mass_percent,,,1217,0,0,0,0,0,0,0,0,12.22,0,0,0,0,0,0,0,0,0,0,0,0,0,0,0,0,0,0,0,0,0,0,0,0,0,0,0,0,23.32,0,0,0,0,0,0,0,0,0,0,0,0,0,0,0,0,0,0,0,0,0,0,0,0,0,0,0,0,0,0.25,0,0,0,0,0,0,0,0,0,0,0,0,0,0,0,0,0,0,0,0,0,0,0,0,0,0,0,0,0,0,0.9,0,0,0,0,0,0,2.7,0,0,0,0,0,0,0,0,0,0,0,0,0,0,0,0,0,0,0,0,0,0,0,0,0,0,0,0,0,0,0,0,0,0,0,0,0,0,0,0,0,0,60.11,0,0,0,0,0,0,0,0,0,0,0,0,0,0,0,0,0,0,0.5,0,0,0,0,0,0,0,0,0,0,0,0,0,0,0,0,0,0,0,0,0
Interglad,Interglad_534, GP03-227254, Japanese Patent    PPG Industries (US),2003, A500330,mass_percent,,,1242,0,0,0,0,0,0,0,0,12.98,0,0,0,0,0,0,0,0,0,0,0,0,0,0,0,0,0,0,0,0,0,0,0,0,0,0,0,0,22.1,0,0,0,0,0,0,0,0,0,0,0,0,0,0,0,0,0,0,0,0,0,0,0,0,0,0,0,0,0,0.25,0,0,0,0,0,0,0,0,0,0,0,0,0,0,0,0,0,0,0,0,0,0,0,0,0,0,0,0,0,0,0.45,0,0,0,0,0,0,3.11,0,0,0,0,0,0,0,0,0,0,0,0,0,0,0,0,0,0,0,0,0,0,0,0,0,0,0,0,0,0,0,0,0,0,0,0,0,0,0,0,0,0,60.01,0,0,0,0,0,0,0,0,0,0,0,0,0,0,0,0,0,0,1.1,0,0,0,0,0,0,0,0,0,0,0,0,0,0,0,0,0,0,0,0,0
Interglad,Interglad_535, GP03-227255, Japanese Patent    PPG Industries (US),2003, A500330,mass_percent,,,1246,0,0,0,0,0,0,0,0,13.01,0,0,0,0,0,0,0,0,0,0,0,0,0,0,0,0,0,0,0,0,0,0,0,0,0,0,0,0,22.14,0,0,0,0,0,0,0,0,0,0,0,0,0,0,0,0,0,0,0,0,0,0,0,0,0,0,0,0,0,0.25,0,0,0,0,0,0,0,0,0,0,0,0,0,0,0,0,0,0,0,0,0,0,0,0,0,0,0,0,0,0,0.45,0,0,0,0,0,0,2.91,0,0,0,0,0,0,0,0,0,0,0,0,0,0,0,0,0,0,0,0,0,0,0,0,0,0,0,0,0,0,0,0,0,0,0,0,0,0,0,0,0,0,60.13,0,0,0,0,0,0,0,0,0,0,0,0,0,0,0,0,0,0,1.11,0,0,0,0,0,0,0,0,0,0,0,0,0,0,0,0,0,0,0,0,0
Interglad,Interglad_536, GP03-227256, Japanese Patent    PPG Industries (US),2003, A500330,mass_percent,,,1265,0,0,0,0,0,0,0,0,12.91870813,0,0,0,0,0,0,0,0,0,0,0,0,0,0,0,0,0,0,0,0,0,0,0,0,0,0,0,0,21.99780022,0,0,0,0,0,0,0,0,0,0,0,0,0,0,0,0,0,0,0,0,0,0,0,0,0,0,0,0,0,0.249975002,0,0,0,0,0,0,0,0,0,0,0,0,0,0,0,0,0,0,0,0,0,0,0,0,0,0,0,0,0,0,0,0,0,0,0,0,0,3.099690031,0,0,0,0,0,0,0,0,0,0,0,0,0,0,0,0,0,0,0,0,0,0,0,0,0,0,0,0,0,0,0,0,0,0,0,0,0,0,0,0,0,0,59.7240276,0,0,0,0,0,0,0,0,0,0,0,0,0,0,0,0,0,0,1.109889011,0,0,0,0,0,0,0,0,0,0,0,0,0,0,0,0,0,0.899910009,0,0,0
Interglad,Interglad_537, GP03-227257, Japanese Patent    PPG Industries (US),2003, A500330,mass_percent,,,1267,0,0,0,0,0,0,0,0,12.95,0,0,0,0,0,0,0,0,0,0,0,0,0,0,0,0,0,0,0,0,0,0,0,0,0,0,0,0,22.04,0,0,0,0,0,0,0,0,0,0,0,0,0,0,0,0,0,0,0,0,0,0,0,0,0,0,0,0,0,0.25,0,0,0,0,0,0,0,0,0,0,0,0,0,0,0,0,0,0,0,0,0,0,0,0,0,0,0,0,0,0,0,0,0,0,0,0,0,2.9,0,0,0,0,0,0,0,0,0,0,0,0,0,0,0,0,0,0,0,0,0,0,0,0,0,0,0,0,0,0,0,0,0,0,0,0,0,0,0,0,0,0,59.85,0,0,0,0,0,0,0,0,0,0,0,0,0,0,0,0,0,0,1.11,0,0,0,0,0,0,0,0,0,0,0,0,0,0,0,0,0,0.9,0,0,0
