Repository: n000188975/2026.05.25-glass-predition-reverse-model

File: interglad_database.csv (part 11 of 76)
_mass_pct,GeSe_mass_pct,GeTe4_mass_pct,GeTe_mass_pct,Ge_mass_pct,H2O_mass_pct,HfF4_mass_pct,HfO2_mass_pct,Ho2O3_mass_pct,I_mass_pct,In2S3_mass_pct,InF3_mass_pct,In_mass_pct,K2O_mass_pct,KBr_mass_pct,KCl_mass_pct,KF_mass_pct,La2O3_mass_pct,Li2O_mass_pct,Li2SO4_mass_pct,Li2S_mass_pct,LiCl_mass_pct,LiF_mass_pct,Lu2O3_mass_pct,MgF2_mass_pct,MgO_mass_pct,MnF2_mass_pct,MnO2_mass_pct,MnO_mass_pct,MoO3_mass_pct,Na2O_mass_pct,Na2SO4_mass_pct,Na2S_mass_pct,NaCl_mass_pct,NaF_mass_pct,NaPO3_mass_pct,Nb2O5_mass_pct,Nd2O3_mass_pct,NdF3_mass_pct,NiO_mass_pct,O_mass_pct,P2O5_mass_pct,P2S5_mass_pct,P_mass_pct,PbBr2_mass_pct,PbCl2_mass_pct,PbF2_mass_pct,PbI2_mass_pct,PbO_mass_pct,PbSe_mass_pct,PbTe_mass_pct,Pb_mass_pct,Pr2O3_mass_pct,Rb2O_mass_pct,RbCl_mass_pct,RbF_mass_pct,Rh2O3_mass_pct,Rh_mass_pct,SO3_mass_pct,S_mass_pct,Sb2O3_mass_pct,Sb2S3_mass_pct,Sb2Se3_mass_pct,Sb2Te3_mass_pct,Sb_mass_pct,Sc2O3_mass_pct,SeO2_mass_pct,Se_mass_pct,SiO2_mass_pct,SiS2_mass_pct,Si_mass_pct,Sm2O3_mass_pct,SnCl2_mass_pct,SnF2_mass_pct,SnO2_mass_pct,SnO_mass_pct,SnS_mass_pct,SnSe2_mass_pct,SnSe_mass_pct,SnTe_mass_pct,SrO_mass_pct,Ta2O5_mass_pct,Tb2O3_mass_pct,TeO2_mass_pct,Te_mass_pct,ThF4_mass_pct,Th_mass_pct,TiO2_mass_pct,Tl2O_mass_pct,Tl2S_mass_pct,Tl2Se_mass_pct,Tl2Te_mass_pct,TlBr_mass_pct,TlCl_mass_pct,TlSe_mass_pct,Tl_mass_pct,U_mass_pct,V2O5_mass_pct,WO3_mass_pct,Y2O3_mass_pct,YF3_mass_pct,Yb2O3_mass_pct,ZnBr2_mass_pct,ZnCl2_mass_pct,ZnF2_mass_pct,ZnO_mass_pct,ZnSO4_mass_pct,ZrF4_mass_pct,ZrO2_mass_pct
Interglad,Interglad_773, GP03-261806, US Patent    PPG Industries (US),2004, A6818575,mass_percent,,,1203,0,0,0,0,0,0,0,0,12.76,0,0,0,0,0,0,0,0,1,0,0,0,0,0,0,0,0,0,0,0,0,0,0,0,0,0,0,0,23.71,0,0,0,0,0,0,0,0,0,0,0,0,0,0,0,0,0,0,0,0,0,0,0,0,0,0,0,0,0,0.23,0,0,0,0,0,0,0,0,0,0,0,0,0,0,0,0,0,0,0,0,0,0,0,0,0,0,0,0,0,0,0.9,0,0,0,0,0,0,2.5,0,0,0,0,0,0,0,0,0,0,0,0,0,0,0,0,0,0,0,0,0,0,0,0,0,0,0,0,0,0,0,0,0,0,0,0,0,0,0,0,0,0,58.4,0,0,0,0,0,0,0,0,0,0,0,0,0,0,0,0,0,0,0.5,0,0,0,0,0,0,0,0,0,0,0,0,0,0,0,0,0,0,0,0,0
Interglad,Interglad_774, GP03-261807, US Patent    PPG Industries (US),2004, A6818575,mass_percent,,,1204,0,0,0,0,0,0,0,0,13.23,0,0,0,0,0,0,0,0,1,0,0,0,0,0,0,0,0,0,0,0,0,0,0,0,0,0,0,0,23.44,0,0,0,0,0,0,0,0,0,0,0,0,0,0,0,0,0,0,0,0,0,0,0,0,0,0,0,0,0,0.23,0,0,0,0,0,0,0,0,0,0,0,0,0,0,0,0,0,0,0,0,0,0,0,0,0,0,0,0,0,0,0.9,0,0,0,0,0,0,2.5,0,0,0,0,0,0,0,0,0,0,0,0,0,0,0,0,0,0,0,0,0,0,0,0,0,0,0,0,0,0,0,0,0,0,0,0,0,0,0,0,0,0,58.2,0,0,0,0,0,0,0,0,0,0,0,0,0,0,0,0,0,0,0.5,0,0,0,0,0,0,0,0,0,0,0,0,0,0,0,0,0,0,0,0,0
Interglad,Interglad_775, GP03-262567, European Patent    PPG Industries (US),2004, A1448488,mass_percent,,,1232,0,0,0,0,0,0,0,0,13.2,0,0,0,0,0,0,0,0,0,0,0,0,0,0,0,0,0,0,0,0,0,0,0,0,0,0,0,0,24.25,0,0,0,0,0,0,0,0,0,0,0,0,0,0,0,0,0,0,0,0,0,0,0,0,0,0,0,0,0,0.25,0,0,0,0,0,0,0,0,0,0,0,0,0,0,0,0,0,0,0,0,0,0,0,0,0,0,0,0,0,0,0,0,0,0,0,0,0,2.55,0,0,0,0,0.9,0,0,0,0,0,0,0,0,0,0,0,0,0,0,0,0,0,0,0,0,0,0,0,0,0,0,0,0,0,0,0,0,0,0,0,0,0,57.75,0,0,0,0,0,0,0,0,0,0,0,0,0,0,0,0,0,0,1.1,0,0,0,0,0,0,0,0,0,0,0,0,0,0,0,0,0,0,0,0,0
Interglad,Interglad_776, GP03-262568, European Patent    PPG Industries (US),2004, A1448488,mass_percent,,,1213,0,0,0,0,0,0,0,0,13.6,0,0,0,0,0,0,0,0,2,0,0,0,0,0,0,0,0,0,0,0,0,0,0,0,0,0,0,0,24.25,0,0,0,0,0,0,0,0,0,0,0,0,0,0,0,0,0,0,0,0,0,0,0,0,0,0,0,0,0,0.25,0,0,0,0,0,0,0,0,0,0,0,0,0,0,0,0,0,0,0,0,0,0,0,0,0,0,0,0,0,0,0,0,0,0,0,0,0,2.5,0,0,0,0,0.9,0,0,0,0,0,0,0,0,0,0,0,0,0,0,0,0,0,0,0,0,0,0,0,0,0,0,0,0,0,0,0,0,0,0,0,0,0,56,0,0,0,0,0,0,0,0,0,0,0,0,0,0,0,0,0,0,0.5,0,0,0,0,0,0,0,0,0,0,0,0,0,0,0,0,0,0,0,0,0
Interglad,Interglad_777, GP03-262569, European Patent    PPG Industries (US),2004, A1448488,mass_percent,,,1210,0,0,0,0,0,0,0,0,13.23,0,0,0,0,0,0,0,0,1.3,0,0,0,0,0,0,0,0,0,0,0,0,0,0,0,0,0,0,0,24.3,0,0,0,0,0,0,0,0,0,0,0,0,0,0,0,0,0,0,0,0,0,0,0,0,0,0,0,0,0,0.25,0,0,0,0,0,0,0,0,0,0,0,0,0,0,0,0,0,0,0,0,0,0,0,0,0,0,0,0,0,0,0,0,0,0,0,0,0,2.56,0,0,0,0,0.9,0,0,0,0,0,0,0,0,0,0,0,0,0,0,0,0,0,0,0,0,0,0,0,0,0,0,0,0,0,0,0,0,0,0,0,0,0,56.36,0,0,0,0,0,0,0,0,0,0,0,0,0,0,0,0,0,0,1.1,0,0,0,0,0,0,0,0,0,0,0,0,0,0,0,0,0,0,0,0,0
Interglad,Interglad_778, GP03-262570, European Patent    PPG Industries (US),2004, A1448488,mass_percent,,,1210,0,0,0,0,0,0,0,0,13.6,0,0,0,0,0,0,0,0,1.3,0,0,0,0,0,0,0,0,0,0,0,0,0,0,0,0,0,0,0,24.5,0,0,0,0,0,0,0,0,0,0,0,0,0,0,0,0,0,0,0,0,0,0,0,0,0,0,0,0,0,0.25,0,0,0,0,0,0,0,0,0,0,0,0,0,0,0,0,0,0,0,0,0,0,0,0,0,0.45,0,0,0,0,0,0,0,0,0,0,0,2.95,0,0,0,0,0.45,0,0,0,0,0,0,0,0,0,0,0,0,0,0,0,0,0,0,0,0,0,0,0,0,0,0,0,0,0,0,0,0,0,0,0,0,0,55.4,0,0,0,0,0,0,0,0,0,0,0,0,0,0,0,0,0,0,1.1,0,0,0,0,0,0,0,0,0,0,0,0,0,0,0,0,0,0,0,0,0
Interglad,Interglad_779, GP03-262571, European Patent    PPG Industries (US),2004, A1448488,mass_percent,,,1211,0,0,0,0,0,0,0,0,13.25,0,0,0,0,0,0,0,0,1.3,0,0,0,0,0,0,0,0,0,0,0,0,0,0,0,0,0,0,0,24.6,0,0,0,0,0,0,0,0,0,0,0,0,0,0,0,0,0,0,0,0,0,0,0,0,0,0,0,0,0,0.25,0,0,0,0,0,0,0,0,0,0,0,0,0,0,0,0,0,0,0,0,0,0,0,0,0,0,0,0,0,0,0,0,0,0,0,0,0,2.55,0,0,0,0,0.9,0,0,0,0,0,0,0,0,0,0,0,0,0,0,0,0,0,0,0,0,0,0,0,0,0,0,0,0,0,0,0,0,0,0,0,0,0,56.6,0,0,0,0,0,0,0,0,0,0,0,0,0,0,0,0,0,0,0.55,0,0,0,0,0,0,0,0,0,0,0,0,0,0,0,0,0,0,0,0,0
Interglad,Interglad_780, GP03-262576, European Patent    PPG Industries (US),2004, A1448488,mass_percent,,,1217,0,0,0,0,0,0,0,0,13.6,0,0,0,0,0,0,0,0,2,0,0,0,0,0,0,0,0,0,0,0,0,0,0,0,0,0,0,0,24.85,0,0,0,0,0,0,0,0,0,0,0,0,0,0,0,0,0,0,0,0,0,0,0,0,0,0,0,0,0,0.25,0,0,0,0,0,0,0,0,0,0,0,0,0,0,0,0,0,0,0,0,0,0,0,0,0,0,0,0,0,0,0,0,0,0,0,0,0,2.5,0,0,0,0,0.9,0,0,0,0,0,0,0,0,0,0,0,0,0,0,0,0,0,0,0,0,0,0,0,0,0,0,0,0,0,0,0,0,0,0,0,0,0,55.4,0,0,0,0,0,0,0,0,0,0,0,0,0,0,0,0,0,0,0.5,0,0,0,0,0,0,0,0,0,0,0,0,0,0,0,0,0,0,0,0,0
Interglad,Interglad_781, GP03-262577, European Patent    PPG Industries (US),2004, A1448488,mass_percent,,,1214,0,0,0,0,0,0,0,0,13.13,0,0,0,0,0,0,0,0,2.99,0,0,0,0,0,0,0,0,0,0,0,0,0,0,0,0,0,0,0,23.13,0,0,0,0,0,0,0,0,0,0,0,0,0,0,0,0,0,0,0,0,0,0,0,0,0,0,0,0,0,0.25,0,0,0,0,0,0,0,0,0,0,0,0,0,0,0,0,0,0,0,0,0,0,0,0,0,0,0,0,0,0,0,0,0,0,0,0,0,2.54,0,0,0,0,0.9,0,0,0,0,0,0,0,0,0,0,0,0,0,0,0,0,0,0,0,0,0,0,0,0,0,0,0,0,0,0,0,0,0,0,0,0,0,55.97,0,0,0,0,0,0,0,0,0,0,0,0,0,0,0,0,0,0,1.09,0,0,0,0,0,0,0,0,0,0,0,0,0,0,0,0,0,0,0,0,0
Interglad,Interglad_782, GP03-262578, European Patent    PPG Industries (US),2004, A1448488,mass_percent,,,1225,0,0,0,0,0,0,0,0,13.05,0,0,0,0,0,0,0,0,2,0,0,0,0,0,0,0,0,0,0,0,0,0,0,0,0,0,0,0,23.5,0,0,0,0,0,0,0,0,0,0,0,0,0,0,0,0,0,0,0,0,0,0,0,0,0,0,0,0,0,0.25,0,0,0,0,0,0,0,0,0,0,0,0,0,0,0,0,0,0,0,0,0,0,0,0,0,0,0,0,0,0,0,0,0,0,0,0,0,2.55,0,0,0,0,0.9,0,0,0,0,0,0,0,0,0,0,0,0,0,0,0,0,0,0,0,0,0,0,0,0,0,0,0,0,0,0,0,0,0,0,0,0,0,56.65,0,0,0,0,0,0,0,0,0,0,0,0,0,0,0,0,0,0,1.1,0,0,0,0,0,0,0,0,0,0,0,0,0,0,0,0,0,0,0,0,0
Interglad,Interglad_783, GP03-262579, European Patent    PPG Industries (US),2004, A1448488,mass_percent,,,1217,0,0,0,0,0,0,0,0,12.21,0,0,0,0,0,0,0,0,1.4,0,0,0,0,0,0,0,0,0,0,0,0,0,0,0,0,0,0,0,23.77,0,0,0,0,0,0,0,0,0,0,0,0,0,0,0,0,0,0,0,0,0,0,0,0,0,0,0,0,0,0.25,0,0,0,0,0,0,0,0,0,0,0,0,0,0,0,0,0,0,0,0,0,0,0,0,0,0,0,0,0,0,0,0,0,0,0,0,0,2.55,0,0,0,0,0.9,0,0,0,0,0,0,0,0,0,0,0,0,0,0,0,0,0,0,0,0,0,0,0,0,0,0,0,0,0,0,0,0,0,0,0,0,0,57.82,0,0,0,0,0,0,0,0,0,0,0,0,0,0,0,0,0,0,1.1,0,0,0,0,0,0,0,0,0,0,0,0,0,0,0,0,0,0,0,0,0
Interglad,Interglad_784, GP03-262580, European Patent    PPG Industries (US),2004, A1448488,mass_percent,,,1211,0,0,0,0,0,0,0,0,13.36,0,0,0,0,0,0,0,0,0,0,0,0,0,0,0,0,0,0,0,0,0,0,0,0,0,0,0,0,23.51,0,0,0,0,0,0,0,0,0,0,0,0,0,0,0,0,0,0,0,0,0,0,0,0,0,0,0,0,0,0.2,0,0,0,0,0,0,0,0,0,0,0,0,0,0,0,0,0,0,0,0,0,0,0,0,0,0,0,0,0,0,0.9,0,0,0,0,0,0,2.5,0,0,0,0,0.3,0,0,0,0,0,0,0,0,0,0,0,0,0,0,0,0,0,0,0,0,0,0,0,0,0,0,0,0,0,0,0,0,0,0,0,0,0,58.73,0,0,0,0,0,0,0,0,0,0,0,0,0,0,0,0,0,0,0.5,0,0,0,0,0,0,0,0,0,0,0,0,0,0,0,0,0,0,0,0,0
Interglad,Interglad_785, GP03-262581, European Patent    PPG Industries (US),2004, A1448488,mass_percent,,,1226,0,0,0,0,0,0,0,0,13.35,0,0,0,0,0,0,0,0,0,0,0,0,0,0,0,0,0,0,0,0,0,0,0,0,0,0,0,0,23.5,0,0,0,0,0,0,0,0,0,0,0,0,0,0,0,0,0,0,0,0,0,0,0,0,0,0,0,0,0,0.25,0,0,0,0,0,0,0,0,0,0,0,0,0,0,0,0,0,0,0,0,0,0,0,0,0,0,0,0,0,0,0.6,0,0,0,0,0,0,2.5,0,0,0,0,0.6,0,0,0,0,0,0,0,0,0,0,0,0,0,0,0,0,0,0,0,0,0,0,0,0,0,0,0,0,0,0,0,0,0,0,0,0,0,58.7,0,0,0,0,0,0,0,0,0,0,0,0,0,0,0,0,0,0,0.5,0,0,0,0,0,0,0,0,0,0,0,0,0,0,0,0,0,0,0,0,0
Interglad,Interglad_786, GP03-262582, European Patent    PPG Industries (US),2004, A1448488,mass_percent,,,1219,0,0,0,0,0,0,0,0,12.97,0,0,0,0,0,0,0,0,0,0,0,0,0,0,0,0,0,0,0,0,0,0,0,0,0,0,0,0,22.09,0,0,0,0,0,0,0,0,0,0,0,0,0,0,0,0,0,0,0,0,0,0,0,0,0,0,0,0,0,0.25,0,0,0,0,0,0,0,0,0,0,0,0,0,0,0,0,0,0,0,0,0,0,0,0,0,0,0,0,0,0,0.9,0,0,0,0,0,0,2.7,0,0,0,0,0,0,0,0,0,0,0,0,0,0,0,0,0,0,0,0,0,0,0,0,0,0,0,0,0,0,0,0,0,0,0,0,0,0,0,0,0,0,59.99,0,0,0,0,0,0,0,0,0,0,0,0,0,0,0,0,0,0,1.1,0,0,0,0,0,0,0,0,0,0,0,0,0,0,0,0,0,0,0,0,0
Interglad,Interglad_787, GP03-262583, European Patent    PPG Industries (US),2004, A1448488,mass_percent,,,1234,0,0,0,0,0,0,0,0,12.28,0,0,0,0,0,0,0,0,0,0,0,0,0,0,0,0,0,0,0,0,0,0,0,0,0,0,0,0,24.16,0,0,0,0,0,0,0,0,0,0,0,0,0,0,0,0,0,0,0,0,0,0,0,0,0,0,0,0,0,0,0,0,0,0,0,0,0,0,0,0,0,0,0,0,0,0,0,0,0,0,0,0,0,0,0,0,0,0,0,0,0.6,0,0,0,0,0,0,1.9,0,0,0,0,0.3,0,0,0,0,0,0,0,0,0,0,0,0,0,0,0,0,0,0,0,0,0,0,0,0,0,0,0,0,0,0,0,0,0,0,0,0,0,59.66,0,0,0,0,0,0,0,0,0,0,0,0,0,0,0,0,0,0,1.1,0,0,0,0,0,0,0,0,0,0,0,0,0,0,0,0,0,0,0,0,0
Interglad,Interglad_788, GP03-262584, European Patent    PPG Industries (US),2004, A1448488,mass_percent,,,1226,0,0,0,0,0,0,0,0,13.24,0,0,0,0,0,0,0,0,0,0,0,0,0,0,0,0,0,0,0,0,0,0,0,0,0,0,0,0,23.15,0,0,0,0,0,0,0,0,0,0,0,0,0,0,0,0,0,0,0,0,0,0,0,0,0,0,0,0,0,0.25,0,0,0,0,0,0,0,0,0,0,0,0,0,0,0,0,0,0,0,0,0,0,0,0,0,0,0,0,0,0,0.9,0,0,0,0,0,0,2.5,0,0,0,0,0,0,0,0,0,0,0,0,0,0,0,0,0,0,0,0,0,0,0,0,0,0,0,0,0,0,0,0,0,0,0,0,0,0,0,0,0,0,59.46,0,0,0,0,0,0,0,0,0,0,0,0,0,0,0,0,0,0,0.5,0,0,0,0,0,0,0,0,0,0,0,0,0,0,0,0,0,0,0,0,0
Interglad,Interglad_789, GP03-262585, European Patent    PPG Industries (US),2004, A1448488,mass_percent,,,1204,0,0,0,0,0,0,0,0,13.03,0,0,0,0,0,0,0,0,0,0,0,0,0,0,0,0,0,0,0,0,0,0,0,0,0,0,0,0,23.54,0,0,0,0,0,0,0,0,0,0,0,0,0,0,0,0,0,0,0,0,0,0,0,0,0,0,0,0,0,0.23,0,0,0,0,0,0,0,0,0,0,0,0,0,0,0,0,0,0,0,0,0,0,0,0,0,0,0,0,0,0,0.9,0,0,0,0,0,0,2.5,0,0,0,0,0,0,0,0,0,0,0,0,0,0,0,0,0,0,0,0,0,0,0,0,0,0,0,0,0,0,0,0,0,0,0,0,0,0,0,0,0,0,58.3,0,0,0,0,0,0,0,0,0,0,0,0,0,0,0,0,0,0,0.5,0,0,0,0,0,0,0,0,0,0,0,0,0,0,0,0,0,1,0,0,0
Interglad,Interglad_790, GP03-262586, European Patent    PPG Industries (US),2004, A1448488,mass_percent,,,1208,0,0,0,0,0,0,0,0,13.03,0,0,0,0,0,0,0,0,0,0,0,0,0,0,0,0,0,0,0,0,0,0,0,0,0,0,0,0,23.84,0,0,0,0,0,0,0,0,0,0,0,0,0,0,0,0,0,0,0,0,0,0,0,0,0,0,0,0,0,0.23,0,0,0,0,0,0,0,0,0,0,0,0,0,0,0,0,0,0,0,0,0,0,0,0,0,0,0,0,0,0,0.9,0,0,0,0,0,0,2.5,0,0,0,0,0,0,0,0,0,0,0,0,0,0,0,0,0,0,0,0,0,0,0,0,0,0,0,0,0,0,0,0,0,0,0,0,0,0,0,0,0,0,58,0,0,0,0,0,0,0,0,0,0,0,0,0,0,0,0,0,0,0.5,0,0,0,0,0,0,0,0,0,0,0,0,0,0,0,0,0,1,0,0,0
Interglad,Interglad_791, GP03-264593, Japanese Patent    Johns Manville (US),2005, A029465,mass_percent,,,1253,0,0,0,0,0,0,0,0,11.97,0,0,0,0,0,0,0,0,4.54,0,0,0,0,0,0,0,0,0,0,0,0,0,0,0,0,0,0,0,18.79,0,0,0,0,0,0,0,0,0,0,0,0,0,0,0,0,0,0,0,0,0,0,0,0,0,0,0,0,0,0,0,0,0,0,0,0,0,0,0,0,0,0,0,0,0,0,0,0,0,0,0,0,0,0,0,0,0,0,0,0,0,0,0,0,0,0,0,3.32,0,0,0,0,0.25,0,0,0,0,0,0,0,0,0,0,0,0,0,0,0,0,0,0,0,0,0,0,0,0,0,0,0,0,0,0,0,0,0,0,0,0,0,61.13,0,0,0,0,0,0,0,0,0,0,0,0,0,0,0,0,0,0,0,0,0,0,0,0,0,0,0,0,0,0,0,0,0,0,0,0,0,0,0,0
Interglad,Interglad_792, GP03-264594, Japanese Patent    Johns Manville (US),2005, A029465,mass_percent,,,1254,0,0,0,0,0,0,0,0,15.13,0,0,0,0,0,0,0,0,5.04,0,0,0,0,0,0,0,0,0,0,0,0,0,0,0,0,0,0,0,18.48,0,0,0,0,0,0,0,0,0,0,0,0,0,0,0,0,0,0,0,0,0,0,0,0,0,0,0,0,0,0,0,0,0,0,0,0,0,0,0,0,0,0,0,0,0,0,0,0,0,0,0,0,0,0,0,0,0,0,0,0,0,0,0,0,0,0,0,0.65,0,0,0,0,1.75,0,0,0,0,0,0,0,0,0,0,0,0,0,0,0,0,0,0,0,0,0,0,0,0,0,0,0,0,0,0,0,0,0,0,0,0,0,58.95,0,0,0,0,0,0,0,0,0,0,0,0,0,0,0,0,0,0,0,0,0,0,0,0,0,0,0,0,0,0,0,0,0,0,0,0,0,0,0,0
Interglad,Interglad_793, GP03-264595, Japanese Patent    Johns Manville (US),2005, A029465,mass_percent,,,1250,0,0,0,0,0,0,0,0,15.13,0,0,0,0,0,0,0,0,5.04,0,0,0,0,0,0,0,0,0,0,0,0,0,0,0,0,0,0,0,18.86,0,0,0,0,0,0,0,0,0,0,0,0,0,0,0,0,0,0,0,0,0,0,0,0,0,0,0,0,0,0,0,0,0,0,0,0,0,0,0,0,0,0,0,0,0,0,0,0,0,0,0,0,0,0,0,0,0,0,0,0,0,0,0,0,0,0,0,0.81,0,0,0,0,1.6,0,0,0,0,0,0,0,0,0,0,0,0,0,0,0,0,0,0,0,0,0,0,0,0,0,0,0,0,0,0,0,0,0,0,0,0,0,58.56,0,0,0,0,0,0,0,0,0,0,0,0,0,0,0,0,0,0,0,0,0,0,0,0,0,0,0,0,0,0,0,0,0,0,0,0,0,0,0,0
Interglad,Interglad_794, GP03-264596, Japanese Patent    Johns Manville (US),2005, A029465,mass_percent,,,1260,0,0,0,0,0,0,0,0,11.71,0,0,0,0,0,0,0,0,5.55,0,0,0,0,0,0,0,0,0,0,0,0,0,0,0,0,0,0,0,18.56,0,0,0,0,0,0,0,0,0,0,0,0,0,0,0,0,0,0,0,0,0,0,0,0,0,0,0,0,0,0,0,0,0,0,0,0,0,0,0,0,0,0,0,0,0,0,0,0,0,0,0,0,0,0,0,0,0,0,0,0,0,0,0,0,0,0,0,3.13,0,0,0,0,0.25,0,0,0,0,0,0,0,0,0,0,0,0,0,0,0,0,0,0,0,0,0,0,0,0,0,0,0,0,0,0,0,0,0,0,0,0,0,60.8,0,0,0,0,0,0,0,0,0,0,0,0,0,0,0,0,0,0,0,0,0,0,0,0,0,0,0,0,0,0,0,0,0,0,0,0,0,0,0,0
Interglad,Interglad_795, GP03-264597, Japanese Patent    Johns Manville (US),2005, A029465,mass_percent,,,1255,0,0,0,0,0,0,0,0,12.06,0,0,0,0,0,0,0,0,4.29,0,0,0,0,0,0,0,0,0,0,0,0,0,0,0,0,0,0,0,18.89,0,0,0,0,0,0,0,0,0,0,0,0,0,0,0,0,0,0,0,0,0,0,0,0,0,0,0,0,0,0,0,0,0,0,0,0,0,0,0,0,0,0,0,0,0,0,0,0,0,0,0,0,0,0,0,0,0,0,0,0,0,0,0,0,0,0,0,3.27,0,0,0,0,0.25,0,0,0,0,0,0,0,0,0,0,0,0,0,0,0,0,0,0,0,0,0,0,0,0,0,0,0,0,0,0,0,0,0,0,0,0,0,61.24,0,0,0,0,0,0,0,0,0,0,0,0,0,0,0,0,0,0,0,0,0,0,0,0,0,0,0,0,0,0,0,0,0,0,0,0,0,0,0,0
Interglad,Interglad_796, GP03-264598, Japanese Patent    Johns Manville (US),2005, A029465,mass_percent,,,1238,0,0,0,0,0,0,0,0,13.78,0,0,0,0,0,0,0,0,4.79,0,0,0,0,0,0,0,0,0,0,0,0,0,0,0,0,0,0,0,18.33,0,0,0,0,0,0,0,0,0,0,0,0,0,0,0,0,0,0,0,0,0,0,0,0,0,0,0,0,0,0,0,0,0,0,0,0,0,0,0,0,0,0,0,0,0,0,0,0,0,0,0,0,0,0,0,0,0,0,0,0,0,0,0,0,0,0,0,2.59,0,0,0,0,2.02,0,0,0,0,0,0,0,0,0,0,0,0,0,0,0,0,0,0,0,0,0,0,0,0,0,0,0,0,0,0,0,0,0,0,0,0,0,58.49,0,0,0,0,0,0,0,0,0,0,0,0,0,0,0,0,0,0,0,0,0,0,0,0,0,0,0,0,0,0,0,0,0,0,0,0,0,0,0,0
Interglad,Interglad_797, GP03-264599, Japanese Patent    Johns Manville (US),2005, A029465,mass_percent,,,1236,0,0,0,0,0,0,0,0,15.13,0,0,0,0,0,0,0,0,4.03,0,0,0,0,0,0,0,0,0,0,0,0,0,0,0,0,0,0,0,25.2,0,0,0,0,0,0,0,0,0,0,0,0,0,0,0,0,0,0,0,0,0,0,0,0,0,0,0,0,0,0,0,0,0,0,0,0,0,0,0,0,0,0,0,0,0,0,0,0,0,0,0,0,0,0,0,0,0,0,0,0,0,0,0,0,0,0,0,0.57,0,0,0,0,0.25,0,0,0,0,0,0,0,0,0,0,0,0,0,0,0,0,0,0,0,0,0,0,0,0,0,0,0,0,0,0,0,0,0,0,0,0,0,54.82,0,0,0,0,0,0,0,0,0,0,0,0,0,0,0,0,0,0,0,0,0,0,0,0,0,0,0,0,0,0,0,0,0,0,0,0,0,0,0,0
Interglad,Interglad_798, GP03-264600, Japanese Patent    Johns Manville (US),2005, A029465,mass_percent,,,1238,0,0,0,0,0,0,0,0,13.78,0,0,0,0,0,0,0,0,4.79,0,0,0,0,0,0,0,0,0,0,0,0,0,0,0,0,0,0,0,18.33,0,0,0,0,0,0,0,0,0,0,0,0,0,0,0,0,0,0,0,0,0,0,0,0,0,0,0,0,0,0,0,0,0,0,0,0,0,0,0,0,0,0,0,0,0,0,0,0,0,0,0,0,0,0,0,0,0,0,0,0,0,0,0,0,0,0,0,2.59,0,0,0,0,2.02,0,0,0,0,0,0,0,0,0,0,0,0,0,0,0,0,0,0,0,0,0,0,0,0,0,0,0,0,0,0,0,0,0,0,0,0,0,58.49,0,0,0,0,0,0,0,0,0,0,0,0,0,0,0,0,0,0,0,0,0,0,0,0,0,0,0,0,0,0,0,0,0,0,0,0,0,0,0,0
Interglad,Interglad_799, GP03-264601, Japanese Patent    Johns Manville (US),2005, A029465,mass_percent,,,1259,0,0,0,0,0,0,0,0,15.05,0,0,0,0,0,0,0,0,3.78,0,0,0,0,0,0,0,0,0,0,0,0,0,0,0,0,0,0,0,18.8,0,0,0,0,0,0,0,0,0,0,0,0,0,0,0,0,0,0,0,0,0,0,0,0,0,0,0,0,0,0,0,0,0,0,0,0,0,0,0,0,0,0,0,0,0,0,0,0,0,0,0,0,0,0,0,0,0,0,0,0,0,0,0,0,0,0,0,2.47,0,0,0,0,2.02,0,0,0,0,0,0,0,0,0,0,0,0,0,0,0,0,0,0,0,0,0,0,0,0,0,0,0,0,0,0,0,0,0,0,0,0,0,57.88,0,0,0,0,0,0,0,0,0,0,0,0,0,0,0,0,0,0,0,0,0,0,0,0,0,0,0,0,0,0,0,0,0,0,0,0,0,0,0,0
Interglad,Interglad_800, GP03-264926, Japanese Patent    Nippon Electric Glass (J),2005, A089286,mass_percent,,6,1405,0,0,0,0,0,0,0,0,10.5,0,0,0,0,0,0,0,0,1.8,0,0,0,0,0,0,11.4,0,0,0,0,0,0,0,0,0,0,0,0,2.3,0,0,0,0,0,0,0,0,0,0,0,0,0,0,0,0,0,0,0,0,0,0,0,0,0,0,0,0,0,0,0,0,0,0,0,0,0,0,0,0,0,0,0,0,0,0,0,0,0,0,0,0,0,0,0,2,0,0,0,0,0,0,0,0,0,0,0,0.3,0,0,0,0,0,0,0,0,0,0,0,0,0,0,0,0,0,0,0,0,0,0,0,0,0,0,0,0,0,0,0,0,0,0,0.4,0,0,0,0,0,0,0,56,0,0,0,0,0,0.2,0,0,0,0,0,14.6,0,0,0,0,0,0,0,0,0,0,0,0,0,0,0,0,0,0,0,0,0,0,0,0,0,0,0,0.5
Interglad,Interglad_801, GP03-264927, Japanese Patent    Nippon Electric Glass (J),2005, A089286,mass_percent,,6.4,1400,0,0,0,0,0,0,0,0,10.5,0,0,0,0,0,0,0,0,1.8,0,0,0,0,0,0,10.5,0,0,0,0,0,0,0,0,0,0,0,0,2.3,0,0,0,0,0,0,0,0,0,0,0,0,0,0,0,0,0,0,0,0,0,0,0,0,0,0,0,0,0,0,0,0,0,0,0,0,0,0,0,0,0,0,0,0,0,0,0,0,0,0,0,0,0,0,0,4,0,0,0,0,0,0,0,0,0,0,0,0.3,0,0,0,0,0,0,0,0,0,0,0,0,0,0,0,0,0,0,0,0,0,0,0,0,0,0,0,0,0,0,0,0,0,0,0.4,0,0,0,0,0,0,0,56,0,0,0,0,0,0.2,0,0,0,0,0,13.5,0,0,0,0,0,0,0,0,0,0,0,0,0,0,0,0,0,0,0,0,0,0,0,0,0,0,0,0.5
Interglad,Interglad_802, GP03-264928, Japanese Patent    Nippon Electric Glass (J),2005, A089286,mass_percent,,6.1,1440,0,0,0,0,0,0,0,0,10,0,0,0,0,0,0,0,0,1.7,0,0,0,0,0,0,9.8,0,0,0,0,0,0,0,0,0,0,0,0,2.4,0,0,0,0,0,0,0,0,0,0,0,0,0,0,0,0,0,0,0,0,0,0,0,0,0,0,0,0,0,0,0,0,0,0,0,0,0,0,0,0,0,0,0,0,0,0,0,0,0,0,0,0,0,0,0,4,0,0,0,0,0,0,0,0,0,0,0,0.2,0,0,0,0,0,0,0,0,0,0,0,0,0,0,0,0,0,0,0,0,0,0,0,0,0,0,0,0,0,0,0,0,0,0,0.4,0,0,0,0,0,0,0,58,0,0,0,0,0,0.2,0,0,0,0,0,12.8,0,0,0,0,0,0,0,0,0,0,0,0,0,0,0,0,0,0,0,0,0,0,0,0,0,0,0,0.5
Interglad,Interglad_803, GP03-264929, Japanese Patent    Nippon Electric Glass (J),2005, A089286,mass_percent,,7,1445,0,0,0,0,0,0,0,0,10.2,0,0,0,0,0,0,0,0,1.7,0,0,0,0,0,0,7.9,0,0,0,0,0,0,0,0,0,0,0,0,2.4,0,0,0,0,0,0,0,0,0,0,0,0,0,0,0,0,0,0,0,0,0,0,0,0,0,0,0,0,0,0,0,0,0,0,0,0,0,0,0,0,0,0,0,0,0,0,0,0,0,0,0,0,0,0,0,8,0,0,0,0,0,0,0,0,0,0,0,0.1,0,0,0,0,0,0,0,0,0,0,0,0,0,0,0,0,0,0,0,0,0,0,0,0,0,0,0,0,0,0,0,0,0,0,0.4,0,0,0,0,0,0,0,58,0,0,0,0,0,0.2,0,0,0,0,0,10.6,0,0,0,0,0,0,0,0,0,0,0,0,0,0,0,0,0,0,0,0,0,0,0,0,0,0,0,0.5
Interglad,Interglad_804, GP03-264930, Japanese Patent    Nippon Electric Glass (J),2005, A089286,mass_percent,,6.7,1415,0,0,0,0,0,0,0,0,12.3,0,0,0,0,0,0,0,0,1.2,0,0,0,0,0,0,9.5,0,0,0,0,0,0,0,0,0,0,0,0,2.3,0,0,0,0,0,0,0,0,0,0,0,0,0,0,0,0,0,0,0,0,0,0,0,0,0,0,0,0,0,0,0,0,0,0,0,0,0,0,0,0,0,0,0,0,0,0,0,0,0,0,0,0,0,0,0,4.5,0,0,0,0,0,0,0,0,0,0,0,0.5,0,0,0,0,1.5,0,0,0,0,0,0,0,0,0,0,0,0,0,0,0,0,0,0,0,0,0,0,0,0,0,0,0,0,0,0.4,0,0,0,0,0,0,0,54.5,0,0,0,0,0,0.2,0,0,0,0,0,12.7,0,0,0,0,0,0,0,0,0,0,0,0,0,0,0,0,0,0,0,0,0,0,0,0,0,0,0,0.4
Interglad,Interglad_805, GP03-264931, Japanese Patent    Nippon Electric Glass (J),2005, A089286,mass_percent,,6.8,1425,0,0,0,0,0,0,0,0,11,0,0,0,0,0,0,0,0,0.7,0,0,0,0,0,0,9.5,0,0,0,0,0,0,0,0,0,0,0,0,2.3,0,0,0,0,0,0,0,0,0,0,0,0,0,0,0,0,0,0,0,0,0,0,0,0,0,0,0,0,0,0,0,0,0,0,0,0,0,0,0,0,0,0,0,0,0,0,0,0,0,0,0,0,0,0,0,6,0,0,0,0,0,0,0,0,0,0,0,0.5,0,0,0,0,0.2,0,0,0,0,0,0,0,0,0,0,0,0,0,0,0,0,0,0,0,0,0,0,0,0,0,0,0,0,0,0.4,0,0,0,0,0,0,0,56.1,0,0,0,0,0,0.2,0,0,0,0,0,12.7,0,0,0,0,0,0,0,0,0,0,0,0,0,0,0,0,0,0,0,0,0,0,0,0,0,0,0,0.4
Interglad,Interglad_806, GP03-264932, Japanese Patent    Nippon Electric Glass (J),2005, A089286,mass_percent,,7,1420,0,0,0,0,0,0,0,0,10,0,0,0,0,0,0,0,0,1.7,0,0,0,0,0,0,7.9,0,0,0,0,0,0,0,0,0,0,0,0,2.4,0,0,0,0,0,0,0,0,0,0,0,0,0,0,0,0,0,0,0,0,0,0,0,0,0,0,0,0,0,0,0,0,0,0,0,0,0,0,0,0,0,0,0,0,0,0,0,0,0,0,0,0,0,0,0,6,0,0,0,0,0,0,0,0,0,0,0,0,0,0,0,0,2,0,0,0,0,0,0,0,0,0,0,0,0,0,0,0,0,0,0,0,0,0,0,0,0,0,0,0,0,0,0.5,0,0,0,0,0,0,0,57.9,0,0,0,0,0,0.2,0,0,0,0,0,10.9,0,0,0,0,0,0,0,0,0,0,0,0,0,0,0,0,0,0,0,0,0,0,0,0,0,0,0,0.5
Interglad,Interglad_807, GP03-264933, Japanese Patent    Nippon Electric Glass (J),2005, A089286,mass_percent,,6.9,1400,0,0,0,0,0,0,0,0,10.1,0,0,0,0,0,0,0,0,1.7,0,0,0,0,0,0,7.9,0,0,0,0,0,0,0,0,0,0,0,0,2.4,0,0,0,0,0,0,0,0,0,0,0,0,0,0,0,0,0,0,0,0,0,0,0,0,0,0,0,0,0,0,0,0,0,0,0,0,0,0,0,0,0,0,0,0,0,0,0,0,0,0,0,0,0,0,0,4,0,0,0,0,0,0,0,0,0,0,0,0.1,0,0,0,0,4,0,0,0,0,0,0,0,0,0,0,0,0,0,0,0,0,0,0,0,0,0,0,0,0,0,0,0,0,0,0.5,0,0,0,0,0,0,0,57.7,0,0,0,0,0,0.3,0,0,0,0,0,10.8,0,0,0,0,0,0,0,0,0,0,0,0,0,0,0,0,0,0,0,0,0,0,0,0,0,0,0,0.5
Interglad,Interglad_808, GP03-264934, Japanese Patent    Nippon Electric Glass (J),2005, A089286,mass_percent,,6.8,1385,0,0,0,0,0,0,0,0,10,0,0,0,0,0,0,0,0,1.7,0,0,0,0,0,0,7.9,0,0,0,0,0,0,0,0,0,0,0,0,2.4,0,0,0,0,0,0,0,0,0,0,0,0,0,0,0,0,0,0,0,0,0,0,0,0,0,0,0,0,0,0,0,0,0,0,0,0,0,0,0,0,0,0,0,0,0,0,0,0,0,0,0,0,0,0,0,2,0,0,0,0,0,0,0,0,0,0,0,0,0,0,0,0,6,0,0,0,0,0,0,0,0,0,0,0,0,0,0,0,0,0,0,0,0,0,0,0,0,0,0,0,0,0,0.5,0,0,0,0,0,0,0,57.8,0,0,0,0,0,0.3,0,0,0,0,0,10.9,0,0,0,0,0,0,0,0,0,0,0,0,0,0,0,0,0,0,0,0,0,0,0,0,0,0,0,0.5
Interglad,Interglad_809, GP03-264935, Japanese Patent    Nippon Electric Glass (J),2005, A089286,mass_percent,,6.5,1375,0,0,0,0,0,0,0,0,10,0,0,0,0,0,0,0,0,1.7,0,0,0,0,0,0,7.9,0,0,0,0,0,0,0,0,0,0,0,0,2.4,0,0,0,0,0,0,0,0,0,0,0,0,0,0,0,0,0,0,0,0,0,0,0,0,0,0,0,0,0,0,0,0,0,0,0,0,0,0,0,0,0,0,0,0,0,0,0,0,0,0,0,0,0,0,0,0,0,0,0,0,0,0,0,0,0,0,0,0.2,0,0,0,0,8,0,0,0,0,0,0,0,0,0,0,0,0,0,0,0,0,0,0,0,0,0,0,0,0,0,0,0,0,0,0.5,0,0,0,0,0,0,0,57.6,0,0,0,0,0,0.3,0,0,0,0,0,10.9,0,0,0,0,0,0,0,0,0,0,0,0,0,0,0,0,0,0,0,0,0,0,0,0,0,0,0,0.5
Interglad,Interglad_810, GP03-264948, Japanese Patent    Nippon Electric Glass (J),2005, A093422,mass_percent,68.4,,1290,0,0,0,0,0,0,0,0,9.999440031,1.00E-04,0,0,0,0,0,0,0,14.99916005,0,0,0,0,0,0,23.99865608,0,0,0,0,0,0,0,0,0,0,0,0,0,0,0,0,0,0,0,0.399977601,0.092994792,0,0,0,0,0,0,0,0,0,0,0,0,0,0,0,0,0,0,0,0,0,0.010999384,0,0,0,0,0,0,0,0,0,0,0,0,0,0,0,0,0,0,0,0,0,0,0,0,0,0,0,0,0,0,0,0,0,0,0,0,0,0,0,0,0,0,0,0,0,0,0,0,0,0,0,0,0,0,0,0,0,0,0,0,0.00089995,0,0,0,0,0,0,0,0,0,0.000599966,0,0,0,0,0,0,0,0,0,47.99731215,0,0,0,0,0,0.199988801,0,0,0,0,0,0.999944003,0,0,0,0,0,0,0.0999944,0,0,0,0,0,0,0,0,0,0,0,0,0,0,0,0,0,0.999944003,0,0,0.199988801
Interglad,Interglad_811, GP03-264949, Japanese Patent    Nippon Electric Glass (J),2005, A093422,mass_percent,75.2,,1223,0,0,0,0,0,0,0,0,10.00004,0,0,0,0,0,0,0,0,15.00006,0,0,0,0,0,0,11.000044,0,0,0,0,0,0,0,0,0,0,0,0,1.9000076,0,0,0,0,0,0,0.4000016,0.088000352,0,0,0,0,0,0,0,0,0,0,0,0,0,0,0,0,0,0,0,0,0,0.011000044,0,0,0,0,0,0,0,0,0,0,0,0,0,0,0,0,0,0,0,0,0,0,0,0,0,0,0,0,0,0,0,0,0,0,0,0,0,0.500002,0,0,0,0,0,0,0,0,0,0,0,0,0,0,0,0,0,0,0,0,0,0,0,0,0,0,0,0,0,0,0,0,0.000600002,0,0,0,0,0,0,0,0,0,48.000192,0,0,0,0,0,0.2000008,0,0,0,0,0,10.6000424,0,0,0,0,0,0,0.1000004,0,0,0,0,0,0,0,0,0,0,0,0,0,0,0,0,0,2.000008,0,0,0.2000008
Interglad,Interglad_812, GP03-264951, Japanese Patent    Nippon Electric Glass (J),2005, A093422,mass_percent,76,,1380,0,0,0,0,0,0,0,0,12.05952747,0,0,0,0,0,0,0,0,8.039684981,0,0,0,0,0,0,10.04960623,0,0,0,0,0,0,0,0,0,0,0,0,4.419826818,0,0,0,0,0,0,0,0.003013882,0,0,0,0,0,0,0,0,0,0,0,0,0,0,0,0,0,0,0,0,0,0.019999216,0,0,0,0,0,0,0,0,0,0,0,0,0,0,0,0,0,0,0,0,0,0,0,0,0,0,0,0,0,0,0,0,0,0,0,0,0,0.599976491,0,0,0,0,0,0,0,0,0,0,0,0,0,0,0,0,0,0,0,0,0,0,0,0,0,0,0,0,0,0,0,0,0.000904265,0,0.499980409,0,0,0,0,0,0,0,54.26787362,0,0,0,0,0,0.499980409,0,0,0,0,0,8.039684981,0,0,0,0,0,0,0.499980409,0,0,0,0,0,0,0,0,0,0,0,0,0,0,0,0,0,0,0,0,0.999960819
Interglad,Interglad_813, GP03-264953, Japanese Patent    Nippon Electric Glass (J),2005, A093422,mass_percent,,,1355,0,0,0,0,0,0,0,0,10.71,0,0,0,0,0,0,0,0,14.41,0,0,0,0,0,0,24.81,0,0,0,0,0,0,0,0,0,0,0,0,0,0,0,0,0,0,0,0,0,0,0,0,0,0,0,0,0,0,0,0,0,0,0,0,0,0,0,0,0,0,0,0,0,0,0,0,0,0,0,0,0,0,0,0,0,0,0,0,0,0,0,0,0,0,0,0,0,0,0,0,0,0,0,0,0,0,0,0,0,0,0,0,0,0.05,0,0,0,0,0,0,0,0,0,0,0,0,0,0,0,0,0,0,0,0,0,0,0,0,0,0,0,0,0,0.5,0,0,0,0,0,0,0,49.02,0,0,0,0,0,0,0,0,0,0,0,0,0,0,0,0,0,0,0.5,0,0,0,0,0,0,0,0,0,0,0,0,0,0,0,0,0,0,0,0,0
Interglad,Interglad_814, GP03-264954, Japanese Patent    Nippon Electric Glass (J),2005, A093422,mass_percent,,,1278,0,0,0,0,0,0,0,0,10.83,0,0,0,0,0,0,0,0,14.57,0,0,0,0,0,0,25.09,0,0,0,0,0,0,0,0,0,0,0,0,0,0,0,0,0,0,0,0,0,0,0,0,0,0,0,0,0,0,0,0,0,0,0,0,0,0,0,0,0,0,0.02,0,0,0,0,0,0,0,0,0,0,0,0,0,0,0,0,0,0,0,0,0,0,0,0,0,0,0,0,0,0,0,0,0,0,0,0,0,0,0,0,0,0,0.03,0,0,0,0,0,0,0,0,0,0,0,0,0,0,0,0,0,0,0,0,0,0,0,0,0,0,0,0,0,0.3,0,0,0,0,0,0,0,44.91,0,0,0,0,0,0.2,0,0,0,0,0,0,0,0,0,0,0,0,4.05,0,0,0,0,0,0,0,0,0,0,0,0,0,0,0,0,0,0,0,0,0
Interglad,Interglad_815, GP06-265003, Japanese Patent    Nippon Electric Glass (J),2005, A097090,mass_percent,,3.73,1459,0,0,0,0,0,0,0,0,15.25,0.33,0,0,0,0,0,0,0,9.63,0,0,0,0,0,0,2.2,0,0,0,0,0,0,0,0,0,0,0,0,5.38,0,0,0,0,0,0,0,0.01,0,0,0,0,0,0,0,0,0,0,0,0,0,0,0,0,0,0,0,0,0,0,0,0,0,0,0,0,0,0,0,0,0,0,0,0,0,0,0,0,0,0,0,0,0,0,0,0,0,0,0,0,0,0,0,0,0,0,0,0.02,0,0,0,0,0,0,0,0,0,0,0,0,0,0,0,0,0,0,0,0,0,0,0,0,0,0,0,0,0,0,0,0,0,0,0.77,0,0,0,0,0,0,0,59.6,0,0,0,0,0,0.13,0,0,0,0,0,6.11,0,0,0,0,0,0,0,0,0,0,0,0,0,0,0,0,0,0,0,0,0,0,0,0,0.42,0,0,0.15
Interglad,Interglad_816, GP06-265094, Japanese Patent    Nippon Electric Glass (J),2005, A132713,mass_percent,,3.2,1500,0,0,0,0,0,0,0,0,16,0,0,0,0,0,0,0,0,11,0,0,0,0,0,0,0,0,0,0,0,0,0,0,0,0,0,0,0,8,0,0,0,0,0,0,0,0,0,0,0,0,0,0,0,0,0,0,0,0,0,0,0,0,0,0,0,0,0,0,0,0,0,0,0,0,0,0,0,0,0,0,0,0,0,0,0,0,0,0,0,0,0,0,0,0,0,0,0,0,0,0,0,0,0,0,0,0,0,0,0,0,0,0,0,0,0,0,0,0,0,0,0,0,0,0,0,0,0,0,0,0,0,0,0,0,0,0,0,0,0,0,0,0,0,0,0,0,0,0,64,0,0,0,0,0,0,0,0,0,0,0,1,0,0,0,0,0,0,0,0,0,0,0,0,0,0,0,0,0,0,0,0,0,0,0,0,0,0,0,0
Interglad,Interglad_817, GP03-265349, Japanese Patent    PPG Industries (US),2005, A506267,mass_percent,,,1232,0,0,0,0,0,0,0,0,13.2,0,0,0,0,0,0,0,0,0,0,0,0,0,0,0,0,0,0,0,0,0,0,0,0,0,0,0,0,24.25,0,0,0,0,0,0,0,0,0,0,0,0,0,0,0,0,0,0,0,0,0,0,0,0,0,0,0,0,0,0.25,0,0,0,0,0,0,0,0,0,0,0,0,0,0,0,0,0,0,0,0,0,0,0,0,0,0,0,0,0,0,0,0,0,0,0,0,0,2.55,0,0,0,0,0.9,0,0,0,0,0,0,0,0,0,0,0,0,0,0,0,0,0,0,0,0,0,0,0,0,0,0,0,0,0,0,0,0,0,0,0,0,0,57.75,0,0,0,0,0,0,0,0,0,0,0,0,0,0,0,0,0,0,1.1,0,0,0,0,0,0,0,0,0,0,0,0,0,0,0,0,0,0,0,0,0
Interglad,Interglad_818, GP03-265350, Japanese Patent    PPG Industries (US),2005, A506267,mass_percent,,,1238,0,0,0,0,0,0,0,0,13.4,0,0,0,0,0,0,0,0,0,0,0,0,0,0,0,0,0,0,0,0,0,0,0,0,0,0,0,0,24.35,0,0,0,0,0,0,0,0,0,0,0,0,0,0,0,0,0,0,0,0,0,0,0,0,0,0,0,0,0,0.25,0,0,0,0,0,0,0,0,0,0,0,0,0,0,0,0,0,0,0,0,0,0,0,0,0,0,0,0,0,0,0,0,0,0,0,0,0,2.55,0,0,0,0,0.9,0,0,0,0,0,0,0,0,0,0,0,0,0,0,0,0,0,0,0,0,0,0,0,0,0,0,0,0,0,0,0,0,0,0,0,0,0,57.45,0,0,0,0,0,0,0,0,0,0,0,0,0,0,0,0,0,0,1.1,0,0,0,0,0,0,0,0,0,0,0,0,0,0,0,0,0,0,0,0,0
Interglad,Interglad_819, GP03-265351, Japanese Patent    PPG Industries (US),2005, A506267,mass_percent,,,1210,0,0,0,0,0,0,0,0,13.6,0,0,0,0,0,0,0,0,1.3,0,0,0,0,0,0,0,0,0,0,0,0,0,0,0,0,0,0,0,24.5,0,0,0,0,0,0,0,0,0,0,0,0,0,0,0,0,0,0,0,0,0,0,0,0,0,0,0,0,0,0.25,0,0,0,0,0,0,0,0,0,0,0,0,0,0,0,0,0,0,0,0,0,0,0,0,0,0.45,0,0,0,0,0,0,0,0,0,0,0,2.95,0,0,0,0,0.45,0,0,0,0,0,0,0,0,0,0,0,0,0,0,0,0,0,0,0,0,0,0,0,0,0,0,0,0,0,0,0,0,0,0,0,0,0,55.4,0,0,0,0,0,0,0,0,0,0,0,0,0,0,0,0,0,0,1.1,0,0,0,0,0,0,0,0,0,0,0,0,0,0,0,0,0,0,0,0,0
Interglad,Interglad_820, GP03-265352, Japanese Patent    PPG Industries (US),2005, A506267,mass_percent,,,1216,0,0,0,0,0,0,0,0,13.58864114,0,0,0,0,0,0,0,0,1.299870013,0,0,0,0,0,0,0,0,0,0,0,0,0,0,0,0,0,0,0,24.55754425,0,0,0,0,0,0,0,0,0,0,0,0,0,0,0,0,0,0,0,0,0,0,0,0,0,0,0,0,0,0.379962004,0,0,0,0,0,0,0,0,0,0,0,0,0,0,0,0,0,0,0,0,0,0,0,0,0,0.579942006,0,0,0,0,0,0,0,0,0,0,0,2.859714029,0,0,0,0,0.449955004,0,0,0,0,0,0,0,0,0,0,0,0,0,0,0,0,0,0,0,0,0,0,0,0,0,0,0,0,0,0,0,0,0,0,0,0,0,55.18448155,0,0,0,0,0,0,0,0,0,0,0,0,0,0,0,0,0,0,1.099890011,0,0,0,0,0,0,0,0,0,0,0,0,0,0,0,0,0,0,0,0,0
Interglad,Interglad_821, GP03-265355, Japanese Patent    PPG Industries (US),2005, A506267,mass_percent,,,1217,0,0,0,0,0,0,0,0,13.6,0,0,0,0,0,0,0,0,2,0,0,0,0,0,0,0,0,0,0,0,0,0,0,0,0,0,0,0,24.85,0,0,0,0,0,0,0,0,0,0,0,0,0,0,0,0,0,0,0,0,0,0,0,0,0,0,0,0,0,0.25,0,0,0,0,0,0,0,0,0,0,0,0,0,0,0,0,0,0,0,0,0,0,0,0,0,0,0,0,0,0,0,0,0,0,0,0,0,2.5,0,0,0,0,0.9,0,0,0,0,0,0,0,0,0,0,0,0,0,0,0,0,0,0,0,0,0,0,0,0,0,0,0,0,0,0,0,0,0,0,0,0,0,55.4,0,0,0,0,0,0,0,0,0,0,0,0,0,0,0,0,0,0,0.5,0,0,0,0,0,0,0,0,0,0,0,0,0,0,0,0,0,0,0,0,0
Interglad,Interglad_822, GP03-265356, Japanese Patent    PPG Industries (US),2005, A506267,mass_percent,,,1211,0,0,0,0,0,0,0,0,13.4,0,0,0,0,0,0,0,0,2,0,0,0,0,0,0,0,0,0,0,0,0,0,0,0,0,0,0,0,24.65,0,0,0,0,0,0,0,0,0,0,0,0,0,0,0,0,0,0,0,0,0,0,0,0,0,0,0,0,0,0.25,0,0,0,0,0,0,0,0,0,0,0,0,0,0,0,0,0,0,0,0,0,0,0,0,0,0,0,0,0,0,0,0,0,0,0,0,0,2.5,0,0,0,0,0.9,0,0,0,0,0,0,0,0,0,0,0,0,0,0,0,0,0,0,0,0,0,0,0,0,0,0,0,0,0,0,0,0,0,0,0,0,0,55.8,0,0,0,0,0,0,0,0,0,0,0,0,0,0,0,0,0,0,0.5,0,0,0,0,0,0,0,0,0,0,0,0,0,0,0,0,0,0,0,0,0
Interglad,Interglad_823, GP03-265357, Japanese Patent    PPG Industries (US),2005, A506267,mass_percent,,,1225,0,0,0,0,0,0,0,0,13.05,0,0,0,0,0,0,0,0,2,0,0,0,0,0,0,0,0,0,0,0,0,0,0,0,0,0,0,0,23.5,0,0,0,0,0,0,0,0,0,0,0,0,0,0,0,0,0,0,0,0,0,0,0,0,0,0,0,0,0,0.25,0,0,0,0,0,0,0,0,0,0,0,0,0,0,0,0,0,0,0,0,0,0,0,0,0,0,0,0,0,0,0,0,0,0,0,0,0,2.55,0,0,0,0,0.9,0,0,0,0,0,0,0,0,0,0,0,0,0,0,0,0,0,0,0,0,0,0,0,0,0,0,0,0,0,0,0,0,0,0,0,0,0,56.65,0,0,0,0,0,0,0,0,0,0,0,0,0,0,0,0,0,0,1.1,0,0,0,0,0,0,0,0,0,0,0,0,0,0,0,0,0,0,0,0,0
Interglad,Interglad_824, GP03-265358, Japanese Patent    PPG Industries (US),2005, A506267,mass_percent,,,1225,0,0,0,0,0,0,0,0,13.2,0,0,0,0,0,0,0,0,2,0,0,0,0,0,0,0,0,0,0,0,0,0,0,0,0,0,0,0,23.25,0,0,0,0,0,0,0,0,0,0,0,0,0,0,0,0,0,0,0,0,0,0,0,0,0,0,0,0,0,0.25,0,0,0,0,0,0,0,0,0,0,0,0,0,0,0,0,0,0,0,0,0,0,0,0,0,0,0,0,0,0,0,0,0,0,0,0,0,2.55,0,0,0,0,0.9,0,0,0,0,0,0,0,0,0,0,0,0,0,0,0,0,0,0,0,0,0,0,0,0,0,0,0,0,0,0,0,0,0,0,0,0,0,56.75,0,0,0,0,0,0,0,0,0,0,0,0,0,0,0,0,0,0,1.1,0,0,0,0,0,0,0,0,0,0,0,0,0,0,0,0,0,0,0,0,0
Interglad,Interglad_825, GP03-265359, Japanese Patent    PPG Industries (US),2005, A506267,mass_percent,,,1211,0,0,0,0,0,0,0,0,13.36,0,0,0,0,0,0,0,0,0,0,0,0,0,0,0,0,0,0,0,0,0,0,0,0,0,0,0,0,23.51,0,0,0,0,0,0,0,0,0,0,0,0,0,0,0,0,0,0,0,0,0,0,0,0,0,0,0,0,0,0.2,0,0,0,0,0,0,0,0,0,0,0,0,0,0,0,0,0,0,0,0,0,0,0,0,0,0,0,0,0,0,0.9,0,0,0,0,0,0,2.5,0,0,0,0,0.3,0,0,0,0,0,0,0,0,0,0,0,0,0,0,0,0,0,0,0,0,0,0,0,0,0,0,0,0,0,0,0,0,0,0,0,0,0,58.73,0,0,0,0,0,0,0,0,0,0,0,0,0,0,0,0,0,0,0.5,0,0,0,0,0,0,0,0,0,0,0,0,0,0,0,0,0,0,0,0,0
Interglad,Interglad_826, GP03-265360, Japanese Patent    PPG Industries (US),2005, A506267,mass_percent,,,1205,0,0,0,0,0,0,0,0,13.2,0,0,0,0,0,0,0,0,0,0,0,0,0,0,0,0,0,0,0,0,0,0,0,0,0,0,0,0,24.05,0,0,0,0,0,0,0,0,0,0,0,0,0,0,0,0,0,0,0,0,0,0,0,0,0,0,0,0,0,0.25,0,0,0,0,0,0,0,0,0,0,0,0,0,0,0,0,0,0,0,0,0,0,0,0,0,0,0,0,0,0,0.9,0,0,0,0,0,0,2.55,0,0,0,0,0,0,0,0,0,0,0,0,0,0,0,0,0,0,0,0,0,0,0,0,0,0,0,0,0,0,0,0,0,0,0,0,0,0,0,0,0,0,57.95,0,0,0,0,0,0,0,0,0,0,0,0,0,0,0,0,0,0,1.1,0,0,0,0,0,0,0,0,0,0,0,0,0,0,0,0,0,0,0,0,0
Interglad,Interglad_827, GP03-265361, Japanese Patent    PPG Industries (US),2005, A506267,mass_percent,,,1219,0,0,0,0,0,0,0,0,12.97,0,0,0,0,0,0,0,0,0,0,0,0,0,0,0,0,0,0,0,0,0,0,0,0,0,0,0,0,22.09,0,0,0,0,0,0,0,0,0,0,0,0,0,0,0,0,0,0,0,0,0,0,0,0,0,0,0,0,0,0.25,0,0,0,0,0,0,0,0,0,0,0,0,0,0,0,0,0,0,0,0,0,0,0,0,0,0,0,0,0,0,0.9,0,0,0,0,0,0,2.7,0,0,0,0,0,0,0,0,0,0,0,0,0,0,0,0,0,0,0,0,0,0,0,0,0,0,0,0,0,0,0,0,0,0,0,0,0,0,0,0,0,0,59.99,0,0,0,0,0,0,0,0,0,0,0,0,0,0,0,0,0,0,1.1,0,0,0,0,0,0,0,0,0,0,0,0,0,0,0,0,0,0,0,0,0
Interglad,Interglad_828, GP03-265362, Japanese Patent    PPG Industries (US),2005, A506267,mass_percent,,,1223,0,0,0,0,0,0,0,0,13,0,0,0,0,0,0,0,0,0,0,0,0,0,0,0,0,0,0,0,0,0,0,0,0,0,0,0,0,22.14,0,0,0,0,0,0,0,0,0,0,0,0,0,0,0,0,0,0,0,0,0,0,0,0,0,0,0,0,0,0.25,0,0,0,0,0,0,0,0,0,0,0,0,0,0,0,0,0,0,0,0,0,0,0,0,0,0,0,0,0,0,0.9,0,0,0,0,0,0,2.5,0,0,0,0,0,0,0,0,0,0,0,0,0,0,0,0,0,0,0,0,0,0,0,0,0,0,0,0,0,0,0,0,0,0,0,0,0,0,0,0,0,0,60.11,0,0,0,0,0,0,0,0,0,0,0,0,0,0,0,0,0,0,1.1,0,0,0,0,0,0,0,0,0,0,0,0,0,0,0,0,0,0,0,0,0
Interglad,Interglad_829, GP03-265363, Japanese Patent    PPG Industries (US),2005, A506267,mass_percent,,,1226,0,0,0,0,0,0,0,0,13.24,0,0,0,0,0,0,0,0,0,0,0,0,0,0,0,0,0,0,0,0,0,0,0,0,0,0,0,0,23.15,0,0,0,0,0,0,0,0,0,0,0,0,0,0,0,0,0,0,0,0,0,0,0,0,0,0,0,0,0,0.25,0,0,0,0,0,0,0,0,0,0,0,0,0,0,0,0,0,0,0,0,0,0,0,0,0,0,0,0,0,0,0.9,0,0,0,0,0,0,2.5,0,0,0,0,0,0,0,0,0,0,0,0,0,0,0,0,0,0,0,0,0,0,0,0,0,0,0,0,0,0,0,0,0,0,0,0,0,0,0,0,0,0,59.46,0,0,0,0,0,0,0,0,0,0,0,0,0,0,0,0,0,0,0.5,0,0,0,0,0,0,0,0,0,0,0,0,0,0,0,0,0,0,0,0,0
Interglad,Interglad_830, GP03-265364, Japanese Patent    PPG Industries (US),2005, A506267,mass_percent,,,1209,0,0,0,0,0,0,0,0,12.35123512,0,0,0,0,0,0,0,0,0,0,0,0,0,0,0,0,0,0,0,0,0,0,0,0,0,0,0,0,23.35233523,0,0,0,0,0,0,0,0,0,0,0,0,0,0,0,0,0,0,0,0,0,0,0,0,0,0,0,0,0,0.230023002,0,0,0,0,0,0,0,0,0,0,0,0,0,0,0,0,0,0,0,0,0,0,0,0,0,0,0,0,0,0,1.00010001,0,0,0,0,0,0,2.540254025,0,0,0,0,0,0,0,0,0,0,0,0,0,0,0,0,0,0,0,0,0,0,0,0,0,0,0,0,0,0,0,0,0,0,0,0,0,0,0,0,0,0,60.0260026,0,0,0,0,0,0,0,0,0,0,0,0,0,0,0,0,0,0,0.500050005,0,0,0,0,0,0,0,0,0,0,0,0,0,0,0,0,0,0,0,0,0
Interglad,Interglad_831, GP03-265365, Japanese Patent    PPG Industries (US),2005, A506267,mass_percent,,,1204,0,0,0,0,0,0,0,0,13.03,0,0,0,0,0,0,0,0,0,0,0,0,0,0,0,0,0,0,0,0,0,0,0,0,0,0,0,0,23.54,0,0,0,0,0,0,0,0,0,0,0,0,0,0,0,0,0,0,0,0,0,0,0,0,0,0,0,0,0,0.23,0,0,0,0,0,0,0,0,0,0,0,0,0,0,0,0,0,0,0,0,0,0,0,0,0,0,0,0,0,0,0.9,0,0,0,0,0,0,2.5,0,0,0,0,0,0,0,0,0,0,0,0,0,0,0,0,0,0,0,0,0,0,0,0,0,0,0,0,0,0,0,0,0,0,0,0,0,0,0,0,0,0,58.3,0,0,0,0,0,0,0,0,0,0,0,0,0,0,0,0,0,0,0.5,0,0,0,0,0,0,0,0,0,0,0,0,0,0,0,0,0,1,0,0,0
Interglad,Interglad_832, GP03-265366, Japanese Patent    PPG Industries (US),2005, A506267,mass_percent,,,1205,0,0,0,0,0,0,0,0,13.03,0,0,0,0,0,0,0,0,0,0,0,0,0,0,0,0,0,0,0,0,0,0,0,0,0,0,0,0,23.64,0,0,0,0,0,0,0,0,0,0,0,0,0,0,0,0,0,0,0,0,0,0,0,0,0,0,0,0,0,0.23,0,0,0,0,0,0,0,0,0,0,0,0,0,0,0,0,0,0,0,0,0,0,0,0,0,0,0,0,0,0,0.9,0,0,0,0,0,0,2.5,0,0,0,0,0,0,0,0,0,0,0,0,0,0,0,0,0,0,0,0,0,0,0,0,0,0,0,0,0,0,0,0,0,0,0,0,0,0,0,0,0,0,58.2,0,0,0,0,0,0,0,0,0,0,0,0,0,0,0,0,0,0,0.5,0,0,0,0,0,0,0,0,0,0,0,0,0,0,0,0,0,1,0,0,0
Interglad,Interglad_833, GP03-265370, Japanese Patent    PPG Industries (US),2005, A506267,mass_percent,,,1200,0,0,0,0,0,0,0,0,13.33,0,0,0,0,0,0,0,0,1,0,0,0,0,0,0,0,0,0,0,0,0,0,0,0,0,0,0,0,23.29,0,0,0,0,0,0,0,0,0,0,0,0,0,0,0,0,0,0,0,0,0,0,0,0,0,0,0,0,0,0.23,0,0,0,0,0,0,0,0,0,0,0,0,0,0,0,0,0,0,0,0,0,0,0,0,0,0,0,0,0,0,0.9,0,0,0,0,0,0,2.5,0,0,0,0,0,0,0,0,0,0,0,0,0,0,0,0,0,0,0,0,0,0,0,0,0,0,0,0,0,0,0,0,0,0,0,0,0,0,0,0,0,0,58.25,0,0,0,0,0,0,0,0,0,0,0,0,0,0,0,0,0,0,0.5,0,0,0,0,0,0,0,0,0,0,0,0,0,0,0,0,0,0,0,0,0
Interglad,Interglad_834, GP03-265373, Japanese Patent    PPG Industries (US),2005, A506267,mass_percent,,,1211,0,0,0,0,0,0,0,0,12.93,0,0,0,0,0,0,0,0,1.2,0,0,0,0,0,0,0,0,0,0,0,0,0,0,0,0,0,0,0,22.93,0,0,0,0,0,0,0,0,0,0,0,0,0,0,0,0,0,0,0,0,0,0,0,0,0,0,0,0,0,0.29,0,0,0,0,0,0,0,0,0,0,0,0,0,0,0,0,0,0,0,0,0,0,0,0,0,0.1,0,0,0,0,0.8,0,0,0,0,0,0,2.36,0,0,0,0,0.14,0,0,0,0,0,0,0,0,0,0,0,0,0,0,0,0,0,0,0,0,0,0,0,0,0,0,0,0,0,0,0,0,0,0,0,0,0,58.75,0,0,0,0,0,0,0,0,0,0,0,0,0,0,0,0,0,0,0.5,0,0,0,0,0,0,0,0,0,0,0,0,0,0,0,0,0,0,0,0,0
Interglad,Interglad_835, GP03-265374, Japanese Patent    PPG Industries (US),2005, A506267,mass_percent,,,1218,0,0,0,0,0,0,0,0,12.93,0,0,0,0,0,0,0,0,1.2,0,0,0,0,0,0,0,0,0,0,0,0,0,0,0,0,0,0,0,22.93,0,0,0,0,0,0,0,0,0,0,0,0,0,0,0,0,0,0,0,0,0,0,0,0,0,0,0,0,0,0.29,0,0,0,0,0,0,0,0,0,0,0,0,0,0,0,0,0,0,0,0,0,0,0,0,0,0.1,0,0,0,0,0.7,0,0,0,0,0,0,2.36,0,0,0,0,0.24,0,0,0,0,0,0,0,0,0,0,0,0,0,0,0,0,0,0,0,0,0,0,0,0,0,0,0,0,0,0,0,0,0,0,0,0,0,58.75,0,0,0,0,0,0,0,0,0,0,0,0,0,0,0,0,0,0,0.5,0,0,0,0,0,0,0,0,0,0,0,0,0,0,0,0,0,0,0,0,0
Interglad,Interglad_836, GP03-265375, Japanese Patent    PPG Industries (US),2005, A506267,mass_percent,,,1214,0,0,0,0,0,0,0,0,12.69974588,0,0,0,0,0,0,0,0,1.369972587,0,0,0,0,0,0,0,0,0,0,0,0,0,0,0,0,0,0,0,23.91952137,0,0,0,0,0,0,0,0,0,0,0,0.00200096,0,0,0,0,0,0,0,0,0,0,0,0,0,0,0,0,0,0.259994798,0,0,0,0,0,0,0,0,0,0,0,0,0,0,0,0,0,0,0,0,0,0,0,0,0,0.059998799,0,0,0,0,0,0,0,0,0,0,0,2.529949376,0,0,0,0,0.889982191,0,0,0,0,0,0,0,0,0,0,0,0,0,0,0,0,0,0,0,0,0,0,0,0,0,0,0,0.0299994,0,0,0,0,0,0,0,0,0,57.10885725,0,0,0,0,0,0,0,0,0,0,0,0.0399992,0,0,0,0,0,0,1.08997819,0,0,0,0,0,0,0,0,0,0,0,0,0,0,0,0,0,0,0,0,0
Interglad,Interglad_837, GP03-265376, Japanese Patent    PPG Industries (US),2005, A506267,mass_percent,,,1217,0,0,0,0,0,0,0,0,12.71974561,0,0,0,0,0,0,0,0,1.419971601,0,0,0,0,0,0,0,0,0,0,0,0,0,0,0,0,0,0,0,23.98952021,0,0,0,0,0,0,0,0,0,0,0,0.00199996,0,0,0,0,0,0,0,0,0,0,0,0,0,0,0,0,0,0.2599948,0,0,0,0,0,0,0,0,0,0,0,0,0,0,0,0,0,0,0,0,0,0,0,0,0,0.049999,0,0,0,0,0,0,0,0,0,0,0,2.559948801,0,0,0,0,0.8699826,0,0,0,0,0,0,0,0,0,0,0,0,0,0,0,0,0,0,0,0,0,0,0,0,0,0,0,0.0299994,0,0,0,0,0,0,0,0,0,56.92886142,0,0,0,0,0,0,0,0,0,0,0,0.049999,0,0,0,0,0,0,1.1199776,0,0,0,0,0,0,0,0,0,0,0,0,0,0,0,0,0,0,0,0,0
Interglad,Interglad_838, GP03-265377, Japanese Patent    PPG Industries (US),2005, A506267,mass_percent,,,1213,0,0,0,0,0,0,0,0,12.83948719,0,0,0,0,0,0,0,0,1.149954071,0,0,0,0,0,0,0,0,0,0,0,0,0,0,0,0,0,0,0,24.48902191,0,0,0,0,0,0,0,0,0,0,0,0.00399384,0,0,0,0,0,0,0,0,0,0,0,0,0,0,0,0,0,0.269989217,0,0,0,0,0,0,0,0,0,0,0,0,0,0,0,0,0,0,0,0,0,0,0,0,0,0.059997604,0,0,0,0,0,0,0,0,0,0,0,2.559897758,0,0,0,0,0.899964055,0,0,0,0,0,0,0,0,0,0,0,0,0,0,0,0,0,0,0,0,0,0,0,0,0,0,0,0.019999201,0,0,0,0,0,0,0,0,0,56.57774029,0,0,0,0,0,0,0,0,0,0,0,0.039998402,0,0,0,0,0,0,1.089956467,0,0,0,0,0,0,0,0,0,0,0,0,0,0,0,0,0,0,0,0,0
Interglad,Interglad_839, GP03-265378, Japanese Patent    PPG Industries (US),2005, A506267,mass_percent,,,1214,0,0,0,0,0,0,0,0,12.79961742,0,0,0,0,0,0,0,0,1.329960247,0,0,0,0,0,0,0,0,0,0,0,0,0,0,0,0,0,0,0,24.59926473,0,0,0,0,0,0,0,0,0,0,0,0.002988911,0,0,0,0,0,0,0,0,0,0,0,0,0,0,0,0,0,0.26999193,0,0,0,0,0,0,0,0,0,0,0,0,0,0,0,0,0,0,0,0,0,0,0,0,0,0.069997908,0,0,0,0,0,0,0,0,0,0,0,2.589922587,0,0,0,0,0.929972203,0,0,0,0,0,0,0,0,0,0,0,0,0,0,0,0,0,0,0,0,0,0,0,0,0,0,0,0.019999402,0,0,0,0,0,0,0,0,0,56.40831396,0,0,0,0,0,0,0,0,0,0,0,0.039998804,0,0,0,0,0,0,0.939971904,0,0,0,0,0,0,0,0,0,0,0,0,0,0,0,0,0,0,0,0,0
Interglad,Interglad_840, GP03-265394, Japanese Patent,2005, A511469,mass_percent,,,1262,0,0,0,0,0,0,0,0,12.99,0,0,0,0,0,0,0,0,0,0,0,0,0,0,0,0,0,0,0,0,0,0,0,0,0,0,0,0,23.26,0,0,0,0,0,0,0,0,0,0,0,0,0,0,0,0,0,0,0,0,0,0,0,0,0,0,0,0,0,0.17,0,0,0,0,0,0,0,0,0,0,0,0,0,0,0,0,0,0,0,0,0,0,0,0,0,0.25,0,0,0,0,0,0,0,0,0,0,0,0.3,0,0,0,0,0.05,0,0,0,0,0,0,0,0,0,0,0,0,0,0,0,0,0,0,0,0,0,0,0,0,0,0,0,0.03,0,0,0,0,0,0,0,0,0,59.73,0,0,0,0,0,0,0,0,0,0,0,0,0,0,0,0,0,0,3.22,0,0,0,0,0,0,0,0,0,0,0,0,0,0,0,0,0,0,0,0,0
Interglad,Interglad_841, GP03-265395, Japanese Patent,2005, A511469,mass_percent,,,1262.01245,0,0,0,0,0,0,0,0,13.92,0,0,0,0,0,0,0,0,0,0,0,0,0,0,0,0,0,0,0,0,0,0,0,0,0,0,0,0,21.19,0,0,0,0,0,0,0,0,0,0,0,0,0,0,0,0,0,0,0,0,0,0,0,0,0,0,0,0,0,0.18,0,0,0,0,0,0,0,0,0,0,0,0,0,0,0,0,0,0,0,0,0,0,0,0,0,0,0,0,0,0,0,0,0,0,0,0,0,0.35,0,0,0,0,0.05,0,0,0,0,0,0,0,0,0,0,0,0,0,0,0,0,0,0,0,0,0,0,0,0,0,0,0,0.02,0,0,0,0,0,0,0,0,0,60.65,0,0,0,0,0,0,0,0,0,0,0,0,0,0,0,0,0,0,3.64,0,0,0,0,0,0,0,0,0,0,0,0,0,0,0,0,0,0,0,0,0
Interglad,Interglad_842, GP05-265530, US Patent    Nitto Boseki (J),2005, A6846761,mass_percent,,,1295,0,0,0,0,0,0,0,0,14.7,0,0,0,0,0,0,0,0,20,0,0,0,0,0,0,0,0,0,0,0,0,0,0,0,0,0,0,0,4,0,0,0,0,0,0,0,0,0,0,0,0,0,0,0,0,0,0,0,0,0,0,0,0,0,0,0,0,1,0,0,0,0,0,0,0,0,0,0,0,0,0,0,0,0,0,0,0,0,0,0,0,0,0,0,0,0,0,0,0,0.15,0,0,0,0,0,0,4,0,0,0,0,0.15,0,0,0,0,0,0,0,0,0,0,0,0,0,0,0,0,0,0,0,0,0,0,0,0,0,0,0,0,0,0,0,0,0,0,0,0,0,53,0,0,0,0,0,0,0,0,0,0,0,0,0,0,0,0,0,0,3,0,0,0,0,0,0,0,0,0,0,0,0,0,0,0,0,0,0,0,0,0
Interglad,Interglad_843, GP05-265531, US Patent    Nitto Boseki (J),2005, A6846761,mass_percent,,,1336,0,0,0,0,0,0,0,0,16,0,0,0,0,0,0,0,0,18,0,0,0,0,0,0,0,0,0,0,0,0,0,0,0,0,0,0,0,2,0,0,0,0,0,0,0,0,0,0,0,0,0,0,0,0,0,0,0,0,0,0,0,0,0,0,0,0,1,0,0,0,0,0,0,0,0,0,0,0,0,0,0,0,0,0,0,0,0,0,0,0,0,0,0,0,0,0,0,0,0.15,0,0,0,0,0,0,5.7,0,0,0,0,0.15,0,0,0,0,0,0,0,0,0,0,0,0,0,0,0,0,0,0,0,0,0,0,0,0,0,0,0,0,0,0,0,0,0,0,0,0,0,55,0,0,0,0,0,0,0,0,0,0,0,0,0,0,0,0,0,0,2,0,0,0,0,0,0,0,0,0,0,0,0,0,0,0,0,0,0,0,0,0
Interglad,Interglad_844, GP05-265532, US Patent    Nitto Boseki (J),2005, A6846761,mass_percent,,,1340,0,0,0,0,0,0,0,0,15,0,0,0,0,0,0,0,0,15.5,0,0,0,0,0,0,0,0,0,0,0,0,0,0,0,0,0,0,0,4.7,0,0,0,0,0,0,0,0,0,0,0,0,0,0,0,0,0,0,0,0,0,0,0,0,0,0,0,0,0.5,0,0,0,0,0,0,0,0,0,0,0,0,0,0,0,0,0,0,0,0,0,0,0,0,0,0,0,0,0,0,0,0.15,0,0,0,0,0,0,5,0,0,0,0,0.15,0,0,0,0,0,0,0,0,0,0,0,0,0,0,0,0,0,0,0,0,0,0,0,0,0,0,0,0,0,0,0,0,0,0,0,0,0,57,0,0,0,0,0,0,0,0,0,0,0,0,0,0,0,0,0,0,2,0,0,0,0,0,0,0,0,0,0,0,0,0,0,0,0,0,0,0,0,0
Interglad,Interglad_845, GP05-265533, US Patent    Nitto Boseki (J),2005, A6846761,mass_percent,,,1315,0,0,0,0,0,0,0,0,13,0,0,0,0,0,0,0,0,17,0,0,0,0,0,0,0,0,0,0,0,0,0,0,0,0,0,0,0,5,0,0,0,0,0,0,0,0,0,0,0,0,0,0,0,0,0,0,0,0,0,0,0,0,0,0,0,0,0.5,0,0,0,0,0,0,0,0,0,0,0,0,0,0,0,0,0,0,0,0,0,0,0,0,0,0,0,0,0,0,0,0.15,0,0,0,0,0,0,4.7,0,0,0,0,0.15,0,0,0,0,0,0,0,0,0,0,0,0,0,0,0,0,0,0,0,0,0,0,0,0,0,0,0,0,0,0,0,0,0,0,0,0,0,55.5,0,0,0,0,0,0,0,0,0,0,0,0,0,0,0,0,0,0,4,0,0,0,0,0,0,0,0,0,0,0,0,0,0,0,0,0,0,0,0,0
Interglad,Interglad_846, GP05-265534, US Patent    Nitto Boseki (J),2005, A6846761,mass_percent,,,1312,0,0,0,0,0,0,0,0,16,0,0,0,0,0,0,0,0,19,0,0,0,0,0,0,0,0,0,0,0,0,0,0,0,0,0,0,0,4.7,0,0,0,0,0,0,0,0,0,0,0,0,0,0,0,0,0,0,0,0,0,0,0,0,0,0,0,0,0.5,0,0,0,0,0,0,0,0,0,0,0,0,0,0,0,0,0,0,0,0,0,0,0,0,0,0,0,0,0,0,0,0.15,0,0,0,0,0,0,3,0,0,0,0,0.15,0,0,0,0,0,0,0,0,0,0,0,0,0,0,0,0,0,0,0,0,0,0,0,0,0,0,0,0,0,0,0,0,0,0,0,0,0,54.5,0,0,0,0,0,0,0,0,0,0,0,0,0,0,0,0,0,0,2,0,0,0,0,0,0,0,0,0,0,0,0,0,0,0,0,0,0,0,0,0
Interglad,Interglad_847, GP05-265535, US Patent    Nitto Boseki (J),2005, A6846761,mass_percent,,,1310,0,0,0,0,0,0,0,0,15,0,0,0,0,0,0,0,0,19,0,0,0,0,0,0,0,0,0,0,0,0,0,0,0,0,0,0,0,4,0,0,0,0,0,0,0,0,0,0,0,0,0,0,0,0,0,0,0,0,0,0,0,0,0,0,0,0,0.5,0,0,0,0,0,0,0,0,0,0,0,0,0,0,0,0,0,0,0,0,0,0,0,0,0,0,0,0,0,0,0,0.15,0,0,0,0,0,0,4,0,0,0,0,0.15,0,0,0,0,0,0,0,0,0,0,0,0,0,0,0,0,0,0,0,0,0,0,0,0,0,0,0,0,0,0,0,0,0,0,0,0,0,54.7,0,0,0,0,0,0,0,0,0,0,0,0,0,0,0,0,0,0,2.5,0,0,0,0,0,0,0,0,0,0,0,0,0,0,0,0,0,0,0,0,0
Interglad,Interglad_848, GP05-265668, US Patent    Nippon Electric Glass (J),2005, A6881692,mass_percent,69,3.3,1467,0,0,0,0,0,0,0,0,16.8,0,0,0,0,0,0,0,0,11.8,0,0,0,0,0,0,0.5,0,0,0,0,0,0,0,0,0,0,0,0,7.9,0,0,0,0,0,0,0,0,0,0,0,0,0,0,0,0,0,0,0,0,0,0,0,0,0,0,0,0,0,0,0,0,0,0,0,0,0,0,0,0,0,0,0,0,0,0,0,0,0,0,0,0,0,0,0,0,0,0,0,0,0,0,0,0,0,0,0,0,0,0,0,0,0,0,0,0,0,0,0,0,0,0,0,0,0,0,0,0,0,0,0,0,0,0,0,0,0,0,0,0,0,0,1,0,0,0,0,0,0,0,61.2,0,0,0,0,0,0,0,0,0,0,0,0.5,0,0,0,0,0,0,0,0,0,0,0,0,0,0,0,0,0,0,0,0,0,0,0,0,0,0,0,0.3
