Repository: n000188975/2026.05.25-glass-predition-reverse-model

File: interglad_database.csv (part 13 of 76)
_mass_pct,GeSe_mass_pct,GeTe4_mass_pct,GeTe_mass_pct,Ge_mass_pct,H2O_mass_pct,HfF4_mass_pct,HfO2_mass_pct,Ho2O3_mass_pct,I_mass_pct,In2S3_mass_pct,InF3_mass_pct,In_mass_pct,K2O_mass_pct,KBr_mass_pct,KCl_mass_pct,KF_mass_pct,La2O3_mass_pct,Li2O_mass_pct,Li2SO4_mass_pct,Li2S_mass_pct,LiCl_mass_pct,LiF_mass_pct,Lu2O3_mass_pct,MgF2_mass_pct,MgO_mass_pct,MnF2_mass_pct,MnO2_mass_pct,MnO_mass_pct,MoO3_mass_pct,Na2O_mass_pct,Na2SO4_mass_pct,Na2S_mass_pct,NaCl_mass_pct,NaF_mass_pct,NaPO3_mass_pct,Nb2O5_mass_pct,Nd2O3_mass_pct,NdF3_mass_pct,NiO_mass_pct,O_mass_pct,P2O5_mass_pct,P2S5_mass_pct,P_mass_pct,PbBr2_mass_pct,PbCl2_mass_pct,PbF2_mass_pct,PbI2_mass_pct,PbO_mass_pct,PbSe_mass_pct,PbTe_mass_pct,Pb_mass_pct,Pr2O3_mass_pct,Rb2O_mass_pct,RbCl_mass_pct,RbF_mass_pct,Rh2O3_mass_pct,Rh_mass_pct,SO3_mass_pct,S_mass_pct,Sb2O3_mass_pct,Sb2S3_mass_pct,Sb2Se3_mass_pct,Sb2Te3_mass_pct,Sb_mass_pct,Sc2O3_mass_pct,SeO2_mass_pct,Se_mass_pct,SiO2_mass_pct,SiS2_mass_pct,Si_mass_pct,Sm2O3_mass_pct,SnCl2_mass_pct,SnF2_mass_pct,SnO2_mass_pct,SnO_mass_pct,SnS_mass_pct,SnSe2_mass_pct,SnSe_mass_pct,SnTe_mass_pct,SrO_mass_pct,Ta2O5_mass_pct,Tb2O3_mass_pct,TeO2_mass_pct,Te_mass_pct,ThF4_mass_pct,Th_mass_pct,TiO2_mass_pct,Tl2O_mass_pct,Tl2S_mass_pct,Tl2Se_mass_pct,Tl2Te_mass_pct,TlBr_mass_pct,TlCl_mass_pct,TlSe_mass_pct,Tl_mass_pct,U_mass_pct,V2O5_mass_pct,WO3_mass_pct,Y2O3_mass_pct,YF3_mass_pct,Yb2O3_mass_pct,ZnBr2_mass_pct,ZnCl2_mass_pct,ZnF2_mass_pct,ZnO_mass_pct,ZnSO4_mass_pct,ZrF4_mass_pct,ZrO2_mass_pct
Interglad,Interglad_927, GP03-266389, European Patent    Johns Manville (US),2005, A1496026,mass_percent,,,1250,0,0,0,0,0,0,0,0,15.13,0,0,0,0,0,0,0,0,5.04,0,0,0,0,0,0,0,0,0,0,0,0,0,0,0,0,0,0,0,18.86,0,0,0,0,0,0,0,0,0,0,0,0,0,0,0,0,0,0,0,0,0,0,0,0,0,0,0,0,0,0,0,0,0,0,0,0,0,0,0,0,0,0,0,0,0,0,0,0,0,0,0,0,0,0,0,0,0,0,0,0,0,0,0,0,0,0,0,0.81,0,0,0,0,1.6,0,0,0,0,0,0,0,0,0,0,0,0,0,0,0,0,0,0,0,0,0,0,0,0,0,0,0,0,0,0,0,0,0,0,0,0,0,58.56,0,0,0,0,0,0,0,0,0,0,0,0,0,0,0,0,0,0,0,0,0,0,0,0,0,0,0,0,0,0,0,0,0,0,0,0,0,0,0,0
Interglad,Interglad_928, GP03-266390, European Patent    Johns Manville (US),2005, A1496026,mass_percent,,,1260,0,0,0,0,0,0,0,0,11.71,0,0,0,0,0,0,0,0,5.55,0,0,0,0,0,0,0,0,0,0,0,0,0,0,0,0,0,0,0,18.56,0,0,0,0,0,0,0,0,0,0,0,0,0,0,0,0,0,0,0,0,0,0,0,0,0,0,0,0,0,0,0,0,0,0,0,0,0,0,0,0,0,0,0,0,0,0,0,0,0,0,0,0,0,0,0,0,0,0,0,0,0,0,0,0,0,0,0,3.13,0,0,0,0,0.25,0,0,0,0,0,0,0,0,0,0,0,0,0,0,0,0,0,0,0,0,0,0,0,0,0,0,0,0,0,0,0,0,0,0,0,0,0,60.8,0,0,0,0,0,0,0,0,0,0,0,0,0,0,0,0,0,0,0,0,0,0,0,0,0,0,0,0,0,0,0,0,0,0,0,0,0,0,0,0
Interglad,Interglad_929, GP03-266391, European Patent    Johns Manville (US),2005, A1496026,mass_percent,,,1255,0,0,0,0,0,0,0,0,12.06,0,0,0,0,0,0,0,0,4.29,0,0,0,0,0,0,0,0,0,0,0,0,0,0,0,0,0,0,0,18.89,0,0,0,0,0,0,0,0,0,0,0,0,0,0,0,0,0,0,0,0,0,0,0,0,0,0,0,0,0,0,0,0,0,0,0,0,0,0,0,0,0,0,0,0,0,0,0,0,0,0,0,0,0,0,0,0,0,0,0,0,0,0,0,0,0,0,0,3.27,0,0,0,0,0.25,0,0,0,0,0,0,0,0,0,0,0,0,0,0,0,0,0,0,0,0,0,0,0,0,0,0,0,0,0,0,0,0,0,0,0,0,0,61.24,0,0,0,0,0,0,0,0,0,0,0,0,0,0,0,0,0,0,0,0,0,0,0,0,0,0,0,0,0,0,0,0,0,0,0,0,0,0,0,0
Interglad,Interglad_930, GP03-266392, European Patent    Johns Manville (US),2005, A1496026,mass_percent,,,1238,0,0,0,0,0,0,0,0,13.78,0,0,0,0,0,0,0,0,4.79,0,0,0,0,0,0,0,0,0,0,0,0,0,0,0,0,0,0,0,18.33,0,0,0,0,0,0,0,0,0,0,0,0,0,0,0,0,0,0,0,0,0,0,0,0,0,0,0,0,0,0,0,0,0,0,0,0,0,0,0,0,0,0,0,0,0,0,0,0,0,0,0,0,0,0,0,0,0,0,0,0,0,0,0,0,0,0,0,2.59,0,0,0,0,2.02,0,0,0,0,0,0,0,0,0,0,0,0,0,0,0,0,0,0,0,0,0,0,0,0,0,0,0,0,0,0,0,0,0,0,0,0,0,58.49,0,0,0,0,0,0,0,0,0,0,0,0,0,0,0,0,0,0,0,0,0,0,0,0,0,0,0,0,0,0,0,0,0,0,0,0,0,0,0,0
Interglad,Interglad_931, GP03-266393, European Patent    Johns Manville (US),2005, A1496026,mass_percent,,,1236,0,0,0,0,0,0,0,0,15.13,0,0,0,0,0,0,0,0,4.03,0,0,0,0,0,0,0,0,0,0,0,0,0,0,0,0,0,0,0,25.2,0,0,0,0,0,0,0,0,0,0,0,0,0,0,0,0,0,0,0,0,0,0,0,0,0,0,0,0,0,0,0,0,0,0,0,0,0,0,0,0,0,0,0,0,0,0,0,0,0,0,0,0,0,0,0,0,0,0,0,0,0,0,0,0,0,0,0,0.57,0,0,0,0,0.25,0,0,0,0,0,0,0,0,0,0,0,0,0,0,0,0,0,0,0,0,0,0,0,0,0,0,0,0,0,0,0,0,0,0,0,0,0,54.82,0,0,0,0,0,0,0,0,0,0,0,0,0,0,0,0,0,0,0,0,0,0,0,0,0,0,0,0,0,0,0,0,0,0,0,0,0,0,0,0
Interglad,Interglad_932, GP03-266394, European Patent    Johns Manville (US),2005, A1496026,mass_percent,,,1238,0,0,0,0,0,0,0,0,13.78,0,0,0,0,0,0,0,0,4.79,0,0,0,0,0,0,0,0,0,0,0,0,0,0,0,0,0,0,0,18.33,0,0,0,0,0,0,0,0,0,0,0,0,0,0,0,0,0,0,0,0,0,0,0,0,0,0,0,0,0,0,0,0,0,0,0,0,0,0,0,0,0,0,0,0,0,0,0,0,0,0,0,0,0,0,0,0,0,0,0,0,0,0,0,0,0,0,0,2.59,0,0,0,0,2.02,0,0,0,0,0,0,0,0,0,0,0,0,0,0,0,0,0,0,0,0,0,0,0,0,0,0,0,0,0,0,0,0,0,0,0,0,0,58.49,0,0,0,0,0,0,0,0,0,0,0,0,0,0,0,0,0,0,0,0,0,0,0,0,0,0,0,0,0,0,0,0,0,0,0,0,0,0,0,0
Interglad,Interglad_933, GP03-266395, European Patent    Johns Manville (US),2005, A1496026,mass_percent,,,1259,0,0,0,0,0,0,0,0,15.05,0,0,0,0,0,0,0,0,3.78,0,0,0,0,0,0,0,0,0,0,0,0,0,0,0,0,0,0,0,18.8,0,0,0,0,0,0,0,0,0,0,0,0,0,0,0,0,0,0,0,0,0,0,0,0,0,0,0,0,0,0,0,0,0,0,0,0,0,0,0,0,0,0,0,0,0,0,0,0,0,0,0,0,0,0,0,0,0,0,0,0,0,0,0,0,0,0,0,2.47,0,0,0,0,2.02,0,0,0,0,0,0,0,0,0,0,0,0,0,0,0,0,0,0,0,0,0,0,0,0,0,0,0,0,0,0,0,0,0,0,0,0,0,57.88,0,0,0,0,0,0,0,0,0,0,0,0,0,0,0,0,0,0,0,0,0,0,0,0,0,0,0,0,0,0,0,0,0,0,0,0,0,0,0,0
Interglad,Interglad_934, GP03-266487, European Patent    Nippon Electric Glass (J),2005, A1512671,mass_percent,,3.73,1459,0,0,0,0,0,0,0,0,15.25,0.33,0,0,0,0,0,0,0,9.63,0,0,0,0,0,0,2.2,0,0,0,0,0,0,0,0,0,0,0,0,5.38,0,0,0,0,0,0,0,0.01,0,0,0,0,0,0,0,0,0,0,0,0,0,0,0,0,0,0,0,0,0,0,0,0,0,0,0,0,0,0,0,0,0,0,0,0,0,0,0,0,0,0,0,0,0,0,0,0,0,0,0,0,0,0,0,0,0,0,0,0.02,0,0,0,0,0,0,0,0,0,0,0,0,0,0,0,0,0,0,0,0,0,0,0,0,0,0,0,0,0,0,0,0,0,0,0.77,0,0,0,0,0,0,0,59.6,0,0,0,0,0,0.13,0,0,0,0,0,6.11,0,0,0,0,0,0,0,0,0,0,0,0,0,0,0,0,0,0,0,0,0,0,0,0,0.42,0,0,0.15
Interglad,Interglad_935, GP05-266538, European Patent    Nippon Electric Glass (J),2005, A1518835,mass_percent,69,3.3,1467,0,0,0,0,0,0,0,0,16.79,0,0,0,0,0,0,0,0,11.88,0,0,0,0,0,0,0.46,0,0,0,0,0,0,0,0,0,0,0,0,7.88,0,0,0,0,0,0,0,0,0,0,0,0,0,0,0,0,0,0,0,0,0,0,0,0,0,0,0,0,0,0,0,0,0,0,0,0,0,0,0,0,0,0,0,0,0,0,0,0,0,0,0,0,0,0,0,0,0,0,0,0,0,0,0,0,0,0,0,0,0,0,0,0,0,0,0,0,0,0,0,0,0,0,0,0,0,0,0,0,0,0,0,0,0,0,0,0,0,0,0,0,0,0,0.88,0,0,0,0,0,0,0,61.27,0,0,0,0,0,0,0,0,0,0,0,0.47,0,0,0,0,0,0,0,0,0,0,0,0,0,0,0,0,0,0,0,0,0,0,0,0,0,0,0,0.37
Interglad,Interglad_936, GP05-266539, European Patent    Nippon Electric Glass (J),2005, A1518835,mass_percent,69,3.3,1485,0,0,0,0,0,0,0,0,16.35,0,0,0,0,0,0,0,0,11.38,0,0,0,0,0,0,0.46,0,0,0,0,0,0,0,0,0,0,0,0,7.89,0,0,0,0,0,0,0,0,0,0,0,0,0,0,0,0,0,0,0,0,0,0,0,0,0,0,0,0,0,0,0,0,0,0,0,0,0,0,0,0,0,0,0,0,0,0,0,0,0,0,0,0,0,0,0,0,0,0,0,0,0,0,0,0,0,0,0,0,0,0,0,0,0,0,0,0,0,0,0,0,0,0,0,0,0,0,0,0,0,0,0,0,0,0,0,0,0,0,0,0,0,0,0.88,0,0,0,0,0,0,0,62.2,0,0,0,0,0,0,0,0,0,0,0,0.47,0,0,0,0,0,0,0,0,0,0,0,0,0,0,0,0,0,0,0,0,0,0,0,0,0,0,0,0.37
Interglad,Interglad_937, GP05-266540, European Patent    Nippon Electric Glass (J),2005, A1518835,mass_percent,69,3.3,1474,0,0,0,0,0,0,0,0,16.34,0,0,0,0,0,0,0,0,11.89,0,0,0,0,0,0,0.46,0,0,0,0,0,0,0,0,0,0,0,0,7.89,0,0,0,0,0,0,0,0,0,0,0,0,0,0,0,0,0,0,0,0,0,0,0,0,0,0,0,0,0,0,0,0,0,0,0,0,0,0,0,0,0,0,0,0,0,0,0,0,0,0,0,0,0,0,0,0,0,0,0,0,0,0,0,0,0,0,0,0,0,0,0,0,0,0,0,0,0,0,0,0,0,0,0,0,0,0,0,0,0,0,0,0,0,0,0,0,0,0,0,0,0,0,0.88,0,0,0,0,0,0,0,61.7,0,0,0,0,0,0,0,0,0,0,0,0.47,0,0,0,0,0,0,0,0,0,0,0,0,0,0,0,0,0,0,0,0,0,0,0,0,0,0,0,0.37
Interglad,Interglad_938, GP05-266541, European Patent    Nippon Electric Glass (J),2005, A1518835,mass_percent,70,3.3,1467,0,0,0,0,0,0,0,0,16.81,0,0,0,0,0,0,0,0,11.9,0,0,0,0,0,0,0.46,0,0,0,0,0,0,0,0,0,0,0,0,7.38,0,0,0,0,0,0,0,0,0,0,0,0,0,0,0,0,0,0,0,0,0,0,0,0,0,0,0,0,0,0,0,0,0,0,0,0,0,0,0,0,0,0,0,0,0,0,0,0,0,0,0,0,0,0,0,0,0,0,0,0,0,0,0,0,0,0,0,0.49,0,0,0,0,0,0,0,0,0,0,0,0,0,0,0,0,0,0,0,0,0,0,0,0,0,0,0,0,0,0,0,0,0,0,0.88,0,0,0,0,0,0,0,61.24,0,0,0,0,0,0,0,0,0,0,0,0.47,0,0,0,0,0,0,0,0,0,0,0,0,0,0,0,0,0,0,0,0,0,0,0,0,0,0,0,0.37
Interglad,Interglad_939, GP05-266542, European Patent    Nippon Electric Glass (J),2005, A1518835,mass_percent,70,3.2,1467,0,0,0,0,0,0,0,0,16.68,0,0,0,0,0,0,0,0,11.71,0,0,0,0,0,0,0.47,0,0,0,0,0,0,0,0,0,0,0,0,7.83,0,0,0,0,0,0,0,0,0,0,0,0,0,0,0,0,0,0,0,0,0,0,0,0,0,0,0,0,0,0,0,0,0,0,0,0,0,0,0,0,0,0,0,0,0,0,0,0,0,0,0,0,0,0,0,0,0,0,0,0,0,0,0,0,0,0,0,0.97,0,0,0,0,0,0,0,0,0,0,0,0,0,0,0,0,0,0,0,0,0,0,0,0,0,0,0,0,0,0,0,0,0,0,0.88,0,0,0,0,0,0,0,60.62,0,0,0,0,0,0,0,0,0,0,0,0.47,0,0,0,0,0,0,0,0,0,0,0,0,0,0,0,0,0,0,0,0,0,0,0,0,0,0,0,0.37
Interglad,Interglad_940, GP05-266543, European Patent    Nippon Electric Glass (J),2005, A1518835,mass_percent,71,3.4,1488,0,0,0,0,0,0,0,0,16.86,0,0,0,0,0,0,0,0,11.51,0,0,0,0,0,0,0.46,0,0,0,0,0,0,0,0,0,0,0,0,7.94,0,0,0,0,0,0,0,0,0,0,0,0,0,0,0,0,0,0,0,0,0,0,0,0,0,0,0,0,0,0,0,0,0,0,0,0,0,0,0,0,0,0,0,0,0,0,0,0,0,0,0,0,0,0,0,0,0,0,0,0,0,0,0,0,0,0,0,0,0,0,0,0,0,0,0,0,0,0,0,0,0,0,0,0,0,0,0,0,0,0,0,0,0,0,0,0,0,0,0,0,0,0,0.88,0,0,0,0,0,0,0,61.06,0,0,0,0,0,0,0,0,0,0,0,0.92,0,0,0,0,0,0,0,0,0,0,0,0,0,0,0,0,0,0,0,0,0,0,0,0,0,0,0,0.37
Interglad,Interglad_941, GP05-266545, European Patent    Nippon Electric Glass (J),2005, A1518835,mass_percent,70,3.3,1499,0,0,0,0,0,0,0,0,16.95,0,0,0,0,0,0,0,0,10.95,0,0,0,0,0,0,0.69,0,0,0,0,0,0,0,0,0,0,0,0,7.98,0,0,0,0,0,0,0,0,0,0,0,0,0,0,0,0,0,0,0,0,0,0,0,0,0,0,0,0,0,0,0,0,0,0,0,0,0,0,0,0,0,0,0,0,0,0,0,0,0,0,0,0,0,0,0,0,0,0,0,0,0,0,0,0,0,0,0,0,0,0,0,0,0,0,0,0,0,0,0,0,0,0,0,0,0,0,0,0,0,0,0,0,0,0,0,0,0,0,0,0,0,0,0.88,0,0,0,0,0,0,0,61.48,0,0,0,0,0,0.23,0,0,0,0,0,0.47,0,0,0,0,0,0,0,0,0,0,0,0,0,0,0,0,0,0,0,0,0,0,0,0,0,0,0,0.37
Interglad,Interglad_942, GP05-266592, European Patent    Corning Inc. (US),2005, A1534641,mass_percent,70.38,2.76,,0,0,0,0,0,0,0,0,10.27,0,0,0,0,0,0,0,0,14.01,0,0,0,0,0,0,0,0,0,0,0,0,0,0,0,0,1.55,0,0,5.21,0,0,0,0,0,0,0,0,0,0,0,0,0,0,0,0,0,0,0,0,0,0,0,0,0,0,0,0,0,0,0,0,0,0,0,0,0,0,0,0,0,0,0,0,0,0,0,0,0,0,0,0,0,0,0,0,0,0,0,0,0,0,0,0,0,0,0,0,0,0,0,0,0,0,0,0,0,0,0,0,0,0,0,0,0,0,0,0,0,0,0,0,0,0,0,0,0,0,0,0,0,0,0,0,0,0,0,0,0,0,68.86,0,0,0,0,0,0,0.1,0,0,0,0,0,0,0,0,0,0,0,0,0,0,0,0,0,0,0,0,0,0,0,0,0,0,0,0,0,0,0,0,0
Interglad,Interglad_943, GP05-269199, Japanese Patent    Corning Inc. (US),2005, A537209,mass_percent,70.38,2.76,,0,0,0,0,0,0,0,0,10.27,0,0,0,0,0,0,0,0,14.01,0,0,0,0,0,0,0,0,0,0,0,0,0,0,0,0,1.55,0,0,5.21,0,0,0,0,0,0,0,0,0,0,0,0,0,0,0,0,0,0,0,0,0,0,0,0,0,0,0,0,0,0,0,0,0,0,0,0,0,0,0,0,0,0,0,0,0,0,0,0,0,0,0,0,0,0,0,0,0,0,0,0,0,0,0,0,0,0,0,0,0,0,0,0,0,0,0,0,0,0,0,0,0,0,0,0,0,0,0,0,0,0,0,0,0,0,0,0,0,0,0,0,0,0,0,0,0,0,0,0,0,0,68.86,0,0,0,0,0,0,0.1,0,0,0,0,0,0,0,0,0,0,0,0,0,0,0,0,0,0,0,0,0,0,0,0,0,0,0,0,0,0,0,0,0
Interglad,Interglad_944, GP03-269251, US Patent    Nitto Boseki (J),2005, A6933045,mass_percent,,,1227,0,0,0,0,0,0,0,0,16,0,0,0,0,0,0,0,0,0,0,0,0,0,0,0,0,0,0,0,0,0,0,0,0,0,0,0,0,16.7,0,0,0,0,0,0,0,0,0,0,0,0,0,0,0,0,0,0,0,0,0,0,0,0,0,0,0,0,0,0,0,0,0,0,0,0,0,0,0,0,0,0,0,0,0,0,0,0,0,0,0,0,0,0,0,1,0,0,0,0,0,0,0,0,0,0,0,8.3,0,0,0,0,0,0,0,0,0,0,0,0,0,0,0,0,0,0,0,0,0,0,0,0,0,0,0,0,0,0,0,0,0,0,0,0,0,0,0,0,0,0,58,0,0,0,0,0,0,0,0,0,0,0,0,0,0,0,0,0,0,0,0,0,0,0,0,0,0,0,0,0,0,0,0,0,0,0,0,0,0,0,0
Interglad,Interglad_945, GP03-269252, US Patent    Nitto Boseki (J),2005, A6933045,mass_percent,,,1246,0,0,0,0,0,0,0,0,13.5,0,0,0,0,0,0,0,0,0,0,0,0,0,0,0,0,0,0,0,0,0,0,0,0,0,0,0,0,25.3,0,0,0,0,0,0,0,0,0,0,0,0,0,0,0,0,0,0,0,0,0,0,0,0,0,0,0,0,0,0,0,0,0,0,0,0,0,0,0,0,0,0,0,0,0,0,0,0,0,0,0,0,0,0,0,0.5,0,0,0,0,0,0,0,0,0,0,0,3,0,0,0,0,0,0,0,0,0,0,0,0,0,0,0,0,0,0,0,0,0,0,0,0,0,0,0,0,0,0,0,0,0,0,0,0,0,0,0,0,0,0,57.7,0,0,0,0,0,0,0,0,0,0,0,0,0,0,0,0,0,0,0,0,0,0,0,0,0,0,0,0,0,0,0,0,0,0,0,0,0,0,0,0
Interglad,Interglad_946, GP03-269253, US Patent    Nitto Boseki (J),2005, A6933045,mass_percent,,,1242,0,0,0,0,0,0,0,0,14.26,0,0,0,0,0,0,0,0,0,0,0,0,0,0,0,0,0,0,0,0,0,0,0,0,0,0,0,0,25.12,0,0,0,0,0,0,0,0,0,0,0,0,0,0,0,0,0,0,0,0,0,0,0,0,0,0,0,0,0,0,0,0,0,0,0,0,0,0,0,0,0,0,0,0,0,0,0,0,0,0,0,0,0,0,0,0.5,0,0,0,0,0,0,0,0,0,0,0,2.79,0,0,0,0,0,0,0,0,0,0,0,0,0,0,0,0,0,0,0,0,0,0,0,0,0,0,0,0,0,0,0,0,0,0,0,0,0,0,0,0,0,0,57.33,0,0,0,0,0,0,0,0,0,0,0,0,0,0,0,0,0,0,0,0,0,0,0,0,0,0,0,0,0,0,0,0,0,0,0,0,0,0,0,0
Interglad,Interglad_947, GP03-269254, US Patent    Nitto Boseki (J),2005, A6933045,mass_percent,,,1246,0,0,0,0,0,0,0,0,13,0,0,0,0,0,0,0,0,0,0,0,0,0,0,0,0,0,0,0,0,0,0,0,0,0,0,0,0,25.4,0,0,0,0,0,0,0,0,0,0,0,0,0,0,0,0,0,0,0,0,0,0,0,0,0,0,0,0,0,0,0,0,0,0,0,0,0,0,0,0,0,0,0,0,0,0,0,0,0,0,0,0,0,0,0,0.6,0,0,0,0,0,0,0,0,0,0,0,3,0,0,0,0,0,0,0,0,0,0,0,0,0,0,0,0,0,0,0,0,0,0,0,0,0,0,0,0,0,0,0,0,0,0,0,0,0,0,0,0,0,0,58,0,0,0,0,0,0,0,0,0,0,0,0,0,0,0,0,0,0,0,0,0,0,0,0,0,0,0,0,0,0,0,0,0,0,0,0,0,0,0,0
Interglad,Interglad_948, GP03-269255, US Patent    Nitto Boseki (J),2005, A6933045,mass_percent,,,1262,0,0,0,0,0,0,0,0,15,0,0,0,0,0,0,0,0,0,0,0,0,0,0,0,0,0,0,0,0,0,0,0,0,0,0,0,0,24,0,0,0,0,0,0,0,0,0,0,0,0,0,0,0,0,0,0,0,0,0,0,0,0,0,0,0,0,0,0,0,0,0,0,0,0,0,0,0,0,0,0,0,0,0,0,0,0,0,0,0,0,0,0,0,0.5,0,0,0,0,0,0,0,0,0,0,0,2.8,0,0,0,0,0,0,0,0,0,0,0,0,0,0,0,0,0,0,0,0,0,0,0,0,0,0,0,0,0,0,0,0,0,0,0,0,0,0,0,0,0,0,57.7,0,0,0,0,0,0,0,0,0,0,0,0,0,0,0,0,0,0,0,0,0,0,0,0,0,0,0,0,0,0,0,0,0,0,0,0,0,0,0,0
Interglad,Interglad_949, GP05-270090, European Patent    Saint-Gobain (FR),2005, A1601624,mass_percent,,,1343,0,0,0,0,0,0,0,0,15,0,0,0,0,0,0,0,0,19.4,0,0,0,0,0,0,0,0,0,0,0,0,0,0,0,0,0,0,0,4.1,0,0,0,0,0,0,0,0,0,0,0,0,0,0,0,0,0,0,0,0,0,0,0,0,0,0,0,0,0.5,0,0,0,0,0,0,0,0,0,0,0,0,0,0,0,0,0,0,0,0,0,0,0,0,0,0,0,0,0,0,0,0,0,0,0,0,0,0,4.1,0,0,0,0,0.3,0,0,0,0,0,0,0,0,0,0,0,0,0,0,0,0,0,0,0,0,0,0,0,0,0,0,0,0,0,0,0,0,0,0,0,0,0,55.7,0,0,0,0,0,0,0,0,0,0,0,0,0,0,0,0,0,0,0,0,0,0,0,0,0,0,0,0,0,0,0,0,0,0,0,0,0,0,0,0.9
Interglad,Interglad_950, GP05-270091, European Patent    Saint-Gobain (FR),2005, A1601624,mass_percent,,,1330,0,0,0,0,0,0,0,0,15,0,0,0,0,0,0,0,0,19,0,0,0,0,0,0,0,0,0,0,0,0,0,0,0,0,0,0,0,4,0,0,0,0,0,0,0,0,0,0,0,0,0,0,0,0,0,0,0,0,0,0,0,0,0,0,0,0,0.5,0,0,0,0,0,0,0,0,0,0,0,0,0,0,0,0,0,0,0,0,0,0,0,0,0,0,0,0,0,0,0,0,0,0,0,0,0,0,4,0,0,0,0,0.3,0,0,0,0,0,0,0,0,0,0,0,0,0,0,0,0,0,0,0,0,0,0,0,0,0,0,0,0,0,0,0,0,0,0,0,0,0,54.7,0,0,0,0,0,0,0,0,0,0,0,0,0,0,0,0,0,0,1.6,0,0,0,0,0,0,0,0,0,0,0,0,0,0,0,0,0,0,0,0,0.9
Interglad,Interglad_951, GP05-272415, US Patent    Corning Inc. (US),2006, A6992030,mass_percent,70.38,2.76,,0,0,0,0,0,0,0,0,10.27,0,0,0,0,0,0,0,0,14.01,0,0,0,0,0,0,0,0,0,0,0,0,0,0,0,0,1.55,0,0,5.21,0,0,0,0,0,0,0,0,0,0,0,0,0,0,0,0,0,0,0,0,0,0,0,0,0,0,0,0,0,0,0,0,0,0,0,0,0,0,0,0,0,0,0,0,0,0,0,0,0,0,0,0,0,0,0,0,0,0,0,0,0,0,0,0,0,0,0,0,0,0,0,0,0,0,0,0,0,0,0,0,0,0,0,0,0,0,0,0,0,0,0,0,0,0,0,0,0,0,0,0,0,0,0,0,0,0,0,0,0,0,68.86,0,0,0,0,0,0,0.1,0,0,0,0,0,0,0,0,0,0,0,0,0,0,0,0,0,0,0,0,0,0,0,0,0,0,0,0,0,0,0,0,0
Interglad,Interglad_952, GP03-272518, US Patent    Johns Manville (US),2006, A7022634,mass_percent,,,1253.3,0,0,0,0,0,0,0,0,11.97,0,0,0,0,0,0,0,0,4.54,0,0,0,0,0,0,0,0,0,0,0,0,0,0,0,0,0,0,0,18.79,0,0,0,0,0,0,0,0,0,0,0,0,0,0,0,0,0,0,0,0,0,0,0,0,0,0,0,0,0,0,0,0,0,0,0,0,0,0,0,0,0,0,0,0,0,0,0,0,0,0,0,0,0,0,0,0,0,0,0,0,0,0,0,0,0,0,0,3.32,0,0,0,0,0.25,0,0,0,0,0,0,0,0,0,0,0,0,0,0,0,0,0,0,0,0,0,0,0,0,0,0,0,0,0,0,0,0,0,0,0,0,0,61.13,0,0,0,0,0,0,0,0,0,0,0,0,0,0,0,0,0,0,0,0,0,0,0,0,0,0,0,0,0,0,0,0,0,0,0,0,0,0,0,0
Interglad,Interglad_953, GP03-272519, US Patent    Johns Manville (US),2006, A7022634,mass_percent,,,1254.4,0,0,0,0,0,0,0,0,15.13,0,0,0,0,0,0,0,0,5.04,0,0,0,0,0,0,0,0,0,0,0,0,0,0,0,0,0,0,0,18.48,0,0,0,0,0,0,0,0,0,0,0,0,0,0,0,0,0,0,0,0,0,0,0,0,0,0,0,0,0,0,0,0,0,0,0,0,0,0,0,0,0,0,0,0,0,0,0,0,0,0,0,0,0,0,0,0,0,0,0,0,0,0,0,0,0,0,0,0.65,0,0,0,0,1.75,0,0,0,0,0,0,0,0,0,0,0,0,0,0,0,0,0,0,0,0,0,0,0,0,0,0,0,0,0,0,0,0,0,0,0,0,0,58.95,0,0,0,0,0,0,0,0,0,0,0,0,0,0,0,0,0,0,0,0,0,0,0,0,0,0,0,0,0,0,0,0,0,0,0,0,0,0,0,0
Interglad,Interglad_954, GP03-272520, US Patent    Johns Manville (US),2006, A7022634,mass_percent,,,1250.3,0,0,0,0,0,0,0,0,15.13,0,0,0,0,0,0,0,0,5.04,0,0,0,0,0,0,0,0,0,0,0,0,0,0,0,0,0,0,0,18.86,0,0,0,0,0,0,0,0,0,0,0,0,0,0,0,0,0,0,0,0,0,0,0,0,0,0,0,0,0,0,0,0,0,0,0,0,0,0,0,0,0,0,0,0,0,0,0,0,0,0,0,0,0,0,0,0,0,0,0,0,0,0,0,0,0,0,0,0.81,0,0,0,0,1.6,0,0,0,0,0,0,0,0,0,0,0,0,0,0,0,0,0,0,0,0,0,0,0,0,0,0,0,0,0,0,0,0,0,0,0,0,0,58.56,0,0,0,0,0,0,0,0,0,0,0,0,0,0,0,0,0,0,0,0,0,0,0,0,0,0,0,0,0,0,0,0,0,0,0,0,0,0,0,0
Interglad,Interglad_955, GP03-272521, US Patent    Johns Manville (US),2006, A7022634,mass_percent,,,1260,0,0,0,0,0,0,0,0,11.71,0,0,0,0,0,0,0,0,5.55,0,0,0,0,0,0,0,0,0,0,0,0,0,0,0,0,0,0,0,18.56,0,0,0,0,0,0,0,0,0,0,0,0,0,0,0,0,0,0,0,0,0,0,0,0,0,0,0,0,0,0,0,0,0,0,0,0,0,0,0,0,0,0,0,0,0,0,0,0,0,0,0,0,0,0,0,0,0,0,0,0,0,0,0,0,0,0,0,3.13,0,0,0,0,0.25,0,0,0,0,0,0,0,0,0,0,0,0,0,0,0,0,0,0,0,0,0,0,0,0,0,0,0,0,0,0,0,0,0,0,0,0,0,60.8,0,0,0,0,0,0,0,0,0,0,0,0,0,0,0,0,0,0,0,0,0,0,0,0,0,0,0,0,0,0,0,0,0,0,0,0,0,0,0,0
Interglad,Interglad_956, GP03-272522, US Patent    Johns Manville (US),2006, A7022634,mass_percent,,,1254.7,0,0,0,0,0,0,0,0,12.06,0,0,0,0,0,0,0,0,4.29,0,0,0,0,0,0,0,0,0,0,0,0,0,0,0,0,0,0,0,18.89,0,0,0,0,0,0,0,0,0,0,0,0,0,0,0,0,0,0,0,0,0,0,0,0,0,0,0,0,0,0,0,0,0,0,0,0,0,0,0,0,0,0,0,0,0,0,0,0,0,0,0,0,0,0,0,0,0,0,0,0,0,0,0,0,0,0,0,3.27,0,0,0,0,0.25,0,0,0,0,0,0,0,0,0,0,0,0,0,0,0,0,0,0,0,0,0,0,0,0,0,0,0,0,0,0,0,0,0,0,0,0,0,61.24,0,0,0,0,0,0,0,0,0,0,0,0,0,0,0,0,0,0,0,0,0,0,0,0,0,0,0,0,0,0,0,0,0,0,0,0,0,0,0,0
Interglad,Interglad_957, GP03-272523, US Patent    Johns Manville (US),2006, A7022634,mass_percent,,,1237.6,0,0,0,0,0,0,0,0,13.78,0,0,0,0,0,0,0,0,4.79,0,0,0,0,0,0,0,0,0,0,0,0,0,0,0,0,0,0,0,18.33,0,0,0,0,0,0,0,0,0,0,0,0,0,0,0,0,0,0,0,0,0,0,0,0,0,0,0,0,0,0,0,0,0,0,0,0,0,0,0,0,0,0,0,0,0,0,0,0,0,0,0,0,0,0,0,0,0,0,0,0,0,0,0,0,0,0,0,2.59,0,0,0,0,2.02,0,0,0,0,0,0,0,0,0,0,0,0,0,0,0,0,0,0,0,0,0,0,0,0,0,0,0,0,0,0,0,0,0,0,0,0,0,58.49,0,0,0,0,0,0,0,0,0,0,0,0,0,0,0,0,0,0,0,0,0,0,0,0,0,0,0,0,0,0,0,0,0,0,0,0,0,0,0,0
Interglad,Interglad_958, GP03-272524, US Patent    Johns Manville (US),2006, A7022634,mass_percent,,,1235.5,0,0,0,0,0,0,0,0,15.13,0,0,0,0,0,0,0,0,4.03,0,0,0,0,0,0,0,0,0,0,0,0,0,0,0,0,0,0,0,25.2,0,0,0,0,0,0,0,0,0,0,0,0,0,0,0,0,0,0,0,0,0,0,0,0,0,0,0,0,0,0,0,0,0,0,0,0,0,0,0,0,0,0,0,0,0,0,0,0,0,0,0,0,0,0,0,0,0,0,0,0,0,0,0,0,0,0,0,0.57,0,0,0,0,0.25,0,0,0,0,0,0,0,0,0,0,0,0,0,0,0,0,0,0,0,0,0,0,0,0,0,0,0,0,0,0,0,0,0,0,0,0,0,54.82,0,0,0,0,0,0,0,0,0,0,0,0,0,0,0,0,0,0,0,0,0,0,0,0,0,0,0,0,0,0,0,0,0,0,0,0,0,0,0,0
Interglad,Interglad_959, GP03-272525, US Patent    Johns Manville (US),2006, A7022634,mass_percent,,,1237.6,0,0,0,0,0,0,0,0,13.78,0,0,0,0,0,0,0,0,4.79,0,0,0,0,0,0,0,0,0,0,0,0,0,0,0,0,0,0,0,18.33,0,0,0,0,0,0,0,0,0,0,0,0,0,0,0,0,0,0,0,0,0,0,0,0,0,0,0,0,0,0,0,0,0,0,0,0,0,0,0,0,0,0,0,0,0,0,0,0,0,0,0,0,0,0,0,0,0,0,0,0,0,0,0,0,0,0,0,2.59,0,0,0,0,2.02,0,0,0,0,0,0,0,0,0,0,0,0,0,0,0,0,0,0,0,0,0,0,0,0,0,0,0,0,0,0,0,0,0,0,0,0,0,58.49,0,0,0,0,0,0,0,0,0,0,0,0,0,0,0,0,0,0,0,0,0,0,0,0,0,0,0,0,0,0,0,0,0,0,0,0,0,0,0,0
Interglad,Interglad_960, GP03-272526, US Patent    Johns Manville (US),2006, A7022634,mass_percent,,,1259,0,0,0,0,0,0,0,0,15.05,0,0,0,0,0,0,0,0,3.78,0,0,0,0,0,0,0,0,0,0,0,0,0,0,0,0,0,0,0,18.8,0,0,0,0,0,0,0,0,0,0,0,0,0,0,0,0,0,0,0,0,0,0,0,0,0,0,0,0,0,0,0,0,0,0,0,0,0,0,0,0,0,0,0,0,0,0,0,0,0,0,0,0,0,0,0,0,0,0,0,0,0,0,0,0,0,0,0,2.47,0,0,0,0,2.02,0,0,0,0,0,0,0,0,0,0,0,0,0,0,0,0,0,0,0,0,0,0,0,0,0,0,0,0,0,0,0,0,0,0,0,0,0,57.88,0,0,0,0,0,0,0,0,0,0,0,0,0,0,0,0,0,0,0,0,0,0,0,0,0,0,0,0,0,0,0,0,0,0,0,0,0,0,0,0
Interglad,Interglad_961, GP06-273075, European Patent    Saint-Gobain (FR),2006, A1641717,mass_percent,,,1281,0,0,0,0,0,0,0,0,15.95,0,0,0,0,0,0,0,0,0,0,0,0,0,0,0,0,0,0,0,0,0,0,0,0,0,0,0,0,14.84,0,0,0,0,0,0,0,0,0,0,0,0,0,0,0,0,0,0,0,0,0,0,0,0,0,0,0,0,0,0,0,0,0,0,0,0,0,0,0,0,0,0,0,0,0,0,0,0,0,0,0,0,0,0,0,0.5,0,0,0,0,0,0,0,0,0,0,0,8.83,0,0,0,0,0.1,0,0,0,0,0,0,0,0,0,0,0,0,0,0,0,0,0,0,0,0,0,0,0,0,0,0,0,0,0,0,0,0,0,0,0,0,0,59.68,0,0,0,0,0,0,0,0,0,0,0,0,0,0,0,0,0,0,0.1,0,0,0,0,0,0,0,0,0,0,0,0,0,0,0,0,0,0,0,0,0
Interglad,Interglad_962, GP06-273076, European Patent    Saint-Gobain (FR),2006, A1641717,mass_percent,,,1285,0,0,0,0,0,0,0,0,17.05,0,0,0,0,0,0,0,0,0,0,0,0,0,0,0,0,0,0,0,0,0,0,0,0,0,0,0,0,14.64,0,0,0,0,0,0,0,0,0,0,0,0,0,0,0,0,0,0,0,0,0,0,0,0,0,0,0,0,0,0,0,0,0,0,0,0,0,0,0,0,0,0,0,0,0,0,0,0,0,0,0,0,0,0,0,0.5,0,0,0,0,0,0,0,0,0,0,0,8.63,0,0,0,0,0.1,0,0,0,0,0,0,0,0,0,0,0,0,0,0,0,0,0,0,0,0,0,0,0,0,0,0,0,0,0,0,0,0,0,0,0,0,0,58.98,0,0,0,0,0,0,0,0,0,0,0,0,0,0,0,0,0,0,0.1,0,0,0,0,0,0,0,0,0,0,0,0,0,0,0,0,0,0,0,0,0
Interglad,Interglad_963, GP06-273077, European Patent    Saint-Gobain (FR),2006, A1641717,mass_percent,,,1289,0,0,0,0,0,0,0,0,17.95,0,0,0,0,0,0,0,0,0,0,0,0,0,0,0,0,0,0,0,0,0,0,0,0,0,0,0,0,14.44,0,0,0,0,0,0,0,0,0,0,0,0,0,0,0,0,0,0,0,0,0,0,0,0,0,0,0,0,0,0,0,0,0,0,0,0,0,0,0,0,0,0,0,0,0,0,0,0,0,0,0,0,0,0,0,0.6,0,0,0,0,0,0,0,0,0,0,0,8.53,0,0,0,0,0.1,0,0,0,0,0,0,0,0,0,0,0,0,0,0,0,0,0,0,0,0,0,0,0,0,0,0,0,0,0,0,0,0,0,0,0,0,0,58.18,0,0,0,0,0,0,0,0,0,0,0,0,0,0,0,0,0,0,0.2,0,0,0,0,0,0,0,0,0,0,0,0,0,0,0,0,0,0,0,0,0
Interglad,Interglad_964, GP06-273078, European Patent    Saint-Gobain (FR),2006, A1641717,mass_percent,,,1254,0,0,0,0,0,0,0,0,16.05,0,0,0,0,0,0,0,0,1.81,0,0,0,0,0,0,0,0,0,0,0,0,0,0,0,0,0,0,0,14.84,0,0,0,0,0,0,0,0,0,0,0,0,0,0,0,0,0,0,0,0,0,0,0,0,0,0,0,0,0,0,0,0,0,0,0,0,0,0,0,0,0,0,0,0,0,0,0,0,0,0,0,0,0,0,0,0.5,0,0,0,0,0,0,0,0,0,0,0,8.73,0,0,0,0,0.1,0,0,0,0,0,0,0,0,0,0,0,0,0,0,0,0,0,0,0,0,0,0,0,0,0,0,0,0,0,0,0,0,0,0,0,0,0,57.87,0,0,0,0,0,0,0,0,0,0,0,0,0,0,0,0,0,0,0.1,0,0,0,0,0,0,0,0,0,0,0,0,0,0,0,0,0,0,0,0,0
Interglad,Interglad_965, GP06-273079, European Patent    Saint-Gobain (FR),2006, A1641717,mass_percent,,,1271,0,0,0,0,0,0,0,0,16.03,0,0,0,0,0,0,0,0,0,0,0,0,0,0,0,0,0,0,0,0,0,0,0,0,0,0,0,0,14.93,0,0,0,0,0,0,0,0,0,0,0,0,0,0,0,0,0,0,0,0,0,0,0,0,0,0,0,0,0,0,0,0,0,0,0,0,0,0,0,0,0,0,0,0,0,0,0,0,0,0,0,0,0,0,0,0.5,0,0,0,0,0,0,0,0,0,0,0,8.82,0,0,0,0,0.1,0,0,0,0,0,0,0,0,0,0,0,0,0,0,0,0,0,0,0,0,0,0,0,0,0,0,0,0,0,0,0,0,0,0,0,0,0,57.62,0,0,0,0,0,0,0,0,0,0,0,0,0,0,0,0,0,0,2,0,0,0,0,0,0,0,0,0,0,0,0,0,0,0,0,0,0,0,0,0
Interglad,Interglad_966, GP06-273080, European Patent    Saint-Gobain (FR),2006, A1641717,mass_percent,,,1292,0,0,0,0,0,0,0,0,17,0,0,0,0,0,0,0,0,0,0,0,0,0,0,0,0,0,0,0,0,0,0,0,0,0,0,0,0,13.38,0,0,0,0,0,0,0,0,0,0,0,0,0,0,0,0,0,0,0,0,0,0,0,0,0,0,0,0,0,0,0,0,0,0,0,0,0,0,0,0,0,0,0,0,0,0,0,0,0,0,0,0,0,0,0,0.5,0,0,0,0,0,0,0,0,0,0,0,10.06,0,0,0,0,0.1,0,0,0,0,0,0,0,0,0,0,0,0,0,0,0,0,0,0,0,0,0,0,0,0,0,0,0,0,0,0,0,0,0,0,0,0,0,58.86,0,0,0,0,0,0,0,0,0,0,0,0,0,0,0,0,0,0,0.1,0,0,0,0,0,0,0,0,0,0,0,0,0,0,0,0,0,0,0,0,0
Interglad,Interglad_967, GP06-273081, European Patent    Saint-Gobain (FR),2006, A1641717,mass_percent,,,1298,0,0,0,0,0,0,0,0,16.25,0,0,0,0,0,0,0,0,0,0,0,0,0,0,0,0,0,0,0,0,0,0,0,0,0,0,0,0,13.84,0,0,0,0,0,0,0,0,0,0,0,0,0,0,0,0,0,0,0,0,0,0,0,0,0,0,0,0,0,0,0,0,0,0,0,0,0,0,0,0,0,0,0,0,0,0,0,0,0,0,0,0,0,0,0,0.5,0,0,0,0,0,0,0,0,0,0,0,9.53,0,0,0,0,0.1,0,0,0,0,0,0,0,0,0,0,0,0,0,0,0,0,0,0,0,0,0,0,0,0,0,0,0,0,0,0,0,0,0,0,0,0,0,59.68,0,0,0,0,0,0,0,0,0,0,0,0,0,0,0,0,0,0,0.1,0,0,0,0,0,0,0,0,0,0,0,0,0,0,0,0,0,0,0,0,0
Interglad,Interglad_968, GP03-273131, European Patent    Nippon Electric Glass (J),2006, A1653499,mass_percent,68.4,,1290,0,0,0,0,0,0,0,0,9.999440031,1.00E-04,0,0,0,0,0,0,0,14.99916005,0,0,0,0,0,0,23.99865608,0,0,0,0,0,0,0,0,0,0,0,0,0,0,0,0,0,0,0,0.399977601,0.092994792,0,0,0,0,0,0,0,0,0,0,0,0,0,0,0,0,0,0,0,0,0,0.010999384,0,0,0,0,0,0,0,0,0,0,0,0,0,0,0,0,0,0,0,0,0,0,0,0,0,0,0,0,0,0,0,0,0,0,0,0,0,0,0,0,0,0,0,0,0,0,0,0,0,0,0,0,0,0,0,0,0,0,0,0,0.00089995,0,0,0,0,0,0,0,0,0,0.000599966,0,0,0,0,0,0,0,0,0,47.99731215,0,0,0,0,0,0.199988801,0,0,0,0,0,0.999944003,0,0,0,0,0,0,0.0999944,0,0,0,0,0,0,0,0,0,0,0,0,0,0,0,0,0,0.999944003,0,0,0.199988801
Interglad,Interglad_969, GP03-273132, European Patent    Nippon Electric Glass (J),2006, A1653499,mass_percent,75.2,,1223,0,0,0,0,0,0,0,0,10.00004,0,0,0,0,0,0,0,0,15.00006,0,0,0,0,0,0,11.000044,0,0,0,0,0,0,0,0,0,0,0,0,1.9000076,0,0,0,0,0,0,0.4000016,0.088000352,0,0,0,0,0,0,0,0,0,0,0,0,0,0,0,0,0,0,0,0,0,0.011000044,0,0,0,0,0,0,0,0,0,0,0,0,0,0,0,0,0,0,0,0,0,0,0,0,0,0,0,0,0,0,0,0,0,0,0,0,0,0.500002,0,0,0,0,0,0,0,0,0,0,0,0,0,0,0,0,0,0,0,0,0,0,0,0,0,0,0,0,0,0,0,0,0.000600002,0,0,0,0,0,0,0,0,0,48.000192,0,0,0,0,0,0.2000008,0,0,0,0,0,10.6000424,0,0,0,0,0,0,0.1000004,0,0,0,0,0,0,0,0,0,0,0,0,0,0,0,0,0,2.000008,0,0,0.2000008
Interglad,Interglad_970, GP03-273134, European Patent    Nippon Electric Glass (J),2006, A1653499,mass_percent,76,,1380,0,0,0,0,0,0,0,0,12.05952747,0,0,0,0,0,0,0,0,8.039684981,0,0,0,0,0,0,10.04960623,0,0,0,0,0,0,0,0,0,0,0,0,4.419826818,0,0,0,0,0,0,0,0.003013882,0,0,0,0,0,0,0,0,0,0,0,0,0,0,0,0,0,0,0,0,0,0.019999216,0,0,0,0,0,0,0,0,0,0,0,0,0,0,0,0,0,0,0,0,0,0,0,0,0,0,0,0,0,0,0,0,0,0,0,0,0,0.599976491,0,0,0,0,0,0,0,0,0,0,0,0,0,0,0,0,0,0,0,0,0,0,0,0,0,0,0,0,0,0,0,0,0.000904265,0,0.499980409,0,0,0,0,0,0,0,54.26787362,0,0,0,0,0,0.499980409,0,0,0,0,0,8.039684981,0,0,0,0,0,0,0.499980409,0,0,0,0,0,0,0,0,0,0,0,0,0,0,0,0,0,0,0,0,0.999960819
Interglad,Interglad_971, GP03-273136, European Patent    Nippon Electric Glass (J),2006, A1653499,mass_percent,,,1355,0,0,0,0,0,0,0,0,10.71,0,0,0,0,0,0,0,0,14.41,0,0,0,0,0,0,24.81,0,0,0,0,0,0,0,0,0,0,0,0,0,0,0,0,0,0,0,0,0,0,0,0,0,0,0,0,0,0,0,0,0,0,0,0,0,0,0,0,0,0,0,0,0,0,0,0,0,0,0,0,0,0,0,0,0,0,0,0,0,0,0,0,0,0,0,0,0,0,0,0,0,0,0,0,0,0,0,0,0,0,0,0,0,0.05,0,0,0,0,0,0,0,0,0,0,0,0,0,0,0,0,0,0,0,0,0,0,0,0,0,0,0,0,0,0.5,0,0,0,0,0,0,0,49.02,0,0,0,0,0,0,0,0,0,0,0,0,0,0,0,0,0,0,0.5,0,0,0,0,0,0,0,0,0,0,0,0,0,0,0,0,0,0,0,0,0
Interglad,Interglad_972, GP03-273137, European Patent    Nippon Electric Glass (J),2006, A1653499,mass_percent,,,1278,0,0,0,0,0,0,0,0,10.83,0,0,0,0,0,0,0,0,14.57,0,0,0,0,0,0,25.09,0,0,0,0,0,0,0,0,0,0,0,0,0,0,0,0,0,0,0,0,0,0,0,0,0,0,0,0,0,0,0,0,0,0,0,0,0,0,0,0,0,0,0.02,0,0,0,0,0,0,0,0,0,0,0,0,0,0,0,0,0,0,0,0,0,0,0,0,0,0,0,0,0,0,0,0,0,0,0,0,0,0,0,0,0,0,0.03,0,0,0,0,0,0,0,0,0,0,0,0,0,0,0,0,0,0,0,0,0,0,0,0,0,0,0,0,0,0.3,0,0,0,0,0,0,0,44.91,0,0,0,0,0,0.2,0,0,0,0,0,0,0,0,0,0,0,0,4.05,0,0,0,0,0,0,0,0,0,0,0,0,0,0,0,0,0,0,0,0,0
Interglad,Interglad_973, GP06-273187, European Patent    Saint-Gobain (FR),2006, A1667939,mass_percent,,,1204,0,0,0,0,0,0,0,0,23.63,0,0,0,0,0,0,0,0,0,0,0,0,0,0,0,0.32,0,0,0,0,0,0,0,0,0,0,0,0,13.33,0,0,0,0,0,0,0,0,0,0,0,0,0,0,0,0,0,0,0,0,0,0,0,0,0,0,0,0,0,5.05,0,0,0,0,0,0,0,0,0,0,0,0,0,0,0,0,0,0,0,0,0,0,0,0,0,5.3,0,0,0,0,0,0,0,0,0,0,0,2.17,0,0,0,0,6.24,0,0,0,0,0,0,0,0,0,0,0.76,0,0,0,0,0,0,0,0,0,0,0,0,0,0,0,0,0,0,0,0,0,0,0,0,0,0,42.31,0,0,0,0,0,0,0,0,0,0,0,0,0,0,0,0,0,0,0.89,0,0,0,0,0,0,0,0,0,0,0,0,0,0,0,0,0,0,0,0,0
Interglad,Interglad_974, GP06-273195, European Patent    Saint-Gobain (FR),2006, A1667939,mass_percent,,,1217,0,0,0,0,0,0,0,0,24.77,0,0,0,0,0,0,0,0,0,0,0,0,0,0,0,0.34,0,0,0,0,0,0,0,0,0,0,0,0,14.45,0,0,0,0,0,0,0,0,0,0,0,0,0,0,0,0,0,0,0,0,0,0,0,0,0,0,0,0,0,4.92,0,0,0,0,0,0,0,0,0,0,0,0,0,0,0,0,0,0,0,0,0,0,0,0,0,5.96,0,0,0,0,0,0,0,0,0,0,0,1.11,0,0,0,0,5.2,0,0,0,0,0,0,0,0,0,0,0.16,0,0,0,0,0,0,0,0,0,0,0,0,0,0,0,0,0,0,0,0,0,0,0,0,0,0,42.15,0,0,0,0,0,0,0,0,0,0,0,0,0,0,0,0,0,0,0.94,0,0,0,0,0,0,0,0,0,0,0,0,0,0,0,0,0,0,0,0,0
Interglad,Interglad_975, XP06-274469, Japanese Patent    Ohara Inc. (J),2006, A208985,mass_percent,98,2,,0,0,0,0,0,0,0,0,24,0,0,0,0,0,0,0,0,0,0,0,0,0,0,0,2,0,0,0,0,0,0,0,0,0,0,0,0,1,0,0,0,0,0,0,0,0,0,0,0,0,0,0,0,0,0,0,0,0,0,0,0,0,0,0,0,0,0,0,0,0,0,0,0,0,0,0,0,0,0,0,0,0,0,0,0,0,0,0,0,0,0,0,0,0,0,0,0,2,2.5,0,0,0,0,0,0,1,0,0,0,0,0,0,0,0,0,0,0,0,0,0,0,0,0,0,0,0,0,0,0,0,0,0,0,0,0,0,0,0,0,0,1,0,0,0,0,0,0,0,54.5,0,0,0,0,0,0,0,0,0,0,0,2,0,0,0,0,0,0,4,0,0,0,0,0,0,0,0,0,0,0,0,0,0,0,0,0,4,0,0,2
Interglad,Interglad_976, XP06-274470, Japanese Patent    Ohara Inc. (J),2006, A208985,mass_percent,90,0,,0,0,0,0,0,0,0,0,24,0,0,0,0,0,0,0,0,0,0,0,0,0,0,0,1,0,0,0,0,0,0,0,0,0,0,0,0,1,0,0,0,0,0,0,0,0,0,0,0,0,0,0,0,0,0,0,0,0,0,0,0,0,0,0,0,0,0,0,0,0,0,0,0,0,0,0.5,0,0,0,0,0,0,0,0,0,0,0,0,0,0,0,0,0,0,0,0,0,0,3.5,0,0,0,0,0,0,0.5,0,0,0,0,0,0,0,0,0,0,0,0,0,0,0,7.5,0,0,0,0,0,0,0,0,0,0,0,0,0,0,0,0,0,0,1,0,0,0,0,0,0,0,55,0,0,0,0,0,0,0,0,0,0,0,0,0,0,0,0,0,0,3,0,0,0,0,0,0,0,0,0,0,0,0,0,0,0,0,0,1,0,0,2
Interglad,Interglad_977, GP06-274775, Japanese Patent    Hitachi (J),2006, A290704,mass_percent,,8.1,1358,0,0,0,0,0,0,0,0,15.4,0,0,0,0,0,0,0,0,0,0,0,0,0,0,0,0,0,0,0,0,0,0,0,0,0,0,0,0,0,0,0,0,0,0,0,0,0,0,0,0,0,0,0,0,0,0,0,0,0,0,0,0,0,0,0,0,0,0,0,0,0,0,0,0,0,0,0,0,0,0,0,0,0,0,0,0,0,0,0,0,0,0,0,0,1,0,0,0,0,4.1,0,0,0,0,0,0,0,0,0,0,0,8.2,0,0,0,0,0,0,0,0,0,0,0,0,0,0,0,0,0,0,0,0,0,0,0,0,0,0,0,0,0,0.5,0,0,0,0,0,0,0,68.7,0,0,0,0,0,0,0,0,0,0,0,0,0,0,0,0,0,0,0,0,0,0,0,0,0,0,0,0,0,0,0,0,0,0,0,0,2.1,0,0,0
Interglad,Interglad_978, GP06-274776, Japanese Patent    Hitachi (J),2006, A290704,mass_percent,,9,1304,0,0,0,0,0,0,0,0,15.4,0,0,0,0,0,0,0,0,0,0,0,0,0,0,0,0,0,0,0,0,0,0,0,0,0,0,0,0,0,0,0,0,0,0,0,0,0,0,0,0,0,0,0,0,0,0,0,0,0,0,0,0,0,0,0,0,0,0,0,0,0,0,0,0,0,0,0,0,0,0,0,0,0,0,0,0,0,0,0,0,0,0,0,0,1,0,0,0,0,4.1,0,0,0,0,0,0,0,0,0,0,0,10.3,0,0,0,0,0,0,0,0,0,0,0,0,0,0,0,0,0,0,0,0,0,0,0,0,0,0,0,0,0,0.5,0,0,0,0,0,0,0,66.6,0,0,0,0,0,0,0,0,0,0,0,0,0,0,0,0,0,0,0,0,0,0,0,0,0,0,0,0,0,0,0,0,0,0,0,0,2.1,0,0,0
Interglad,Interglad_979, GP06-274777, Japanese Patent    Hitachi (J),2006, A290704,mass_percent,,8.9,1324,0,0,0,0,0,0,0,0,15.4,0,0,0,0,0,0,0,0,0,0,0,0,0,0,0,0,0,0,0,0,0,0,0,0,0,0,0,0,0,0,0,0,0,0,0,0,0,0,0,0,0,0,0,0,0,0,0,0,0,0,0,0,0,0,0,0,0,0,0,0,0,0,0,0,0,0,0,0,0,0,0,0,0,0,0,0,0,0,0,0,0,0,0,0,3.1,0,0,0,0,4.1,0,0,0,0,0,0,0,0,0,0,0,8.2,0,0,0,0,0,0,0,0,0,0,0,0,0,0,0,0,0,0,0,0,0,0,0,0,0,0,0,0,0,0.5,0,0,0,0,0,0,0,66.6,0,0,0,0,0,0,0,0,0,0,0,0,0,0,0,0,0,0,0,0,0,0,0,0,0,0,0,0,0,0,0,0,0,0,0,0,2.1,0,0,0
Interglad,Interglad_980, GP06-274778, Japanese Patent    Hitachi (J),2006, A290704,mass_percent,,8.9,1289,0,0,0,0,0,0,0,0,13.3,0,0,0,0,0,0,0,0,0,0,0,0,0,0,0,0,0,0,0,0,0,0,0,0,0,0,0,0,0,0,0,0,0,0,0,0,0,0,0,0,0,0,0,0,0,0,0,0,0,0,0,0,0,0,0,0,0,0,0,0,0,0,0,0,0,0,0,0,0,0,0,0,0,0,0,0,0,0,0,0,0,0,0,0,1,0,0,0,0,4.1,0,0,0,0,0,0,0,0,0,0,0,10.3,0,0,0,0,0,0,0,0,0,0,0,0,0,0,0,0,0,0,0,0,0,0,0,0,0,0,0,0,0,0.5,0,0,0,0,0,0,0,68.7,0,0,0,0,0,0,0,0,0,0,0,0,0,0,0,0,0,0,0,0,0,0,0,0,0,0,0,0,0,0,0,0,0,0,0,0,2.1,0,0,0
Interglad,Interglad_981, GP06-274779, Japanese Patent    Hitachi (J),2006, A290704,mass_percent,,8.8,1313,0,0,0,0,0,0,0,0,13.3,0,0,0,0,0,0,0,0,0,0,0,0,0,0,0,0,0,0,0,0,0,0,0,0,0,0,0,0,0,0,0,0,0,0,0,0,0,0,0,0,0,0,0,0,0,0,0,0,0,0,0,0,0,0,0,0,0,0,0,0,0,0,0,0,0,0,0,0,0,0,0,0,0,0,0,0,0,0,0,0,0,0,0,0,3.1,0,0,0,0,4.1,0,0,0,0,0,0,0,0,0,0,0,8.2,0,0,0,0,0,0,0,0,0,0,0,0,0,0,0,0,0,0,0,0,0,0,0,0,0,0,0,0,0,0.5,0,0,0,0,0,0,0,68.7,0,0,0,0,0,0,0,0,0,0,0,0,0,0,0,0,0,0,0,0,0,0,0,0,0,0,0,0,0,0,0,0,0,0,0,0,2.1,0,0,0
Interglad,Interglad_982, GP06-274780, Japanese Patent    Hitachi (J),2006, A290704,mass_percent,,8.8,1387,0,0,0,0,0,0,0,0,15,0,0,0,0,0,0,0,0,0,0,0,0,0,0,0,0,0,0,0,0,0,0,0,0,0,0,0,0,0,0,0,0,0,0,0,0,0,0,0,0,0,0,0,0,0,0,0,0,0,0,0,0,0,0,0,0,0,0,0,0,0,0,0,0,0,0,0,0,0,0,0,0,0,0,0,0,0,0,0,0,0,0,0,0,1,0,0,0,0,2.1,0,0,0,0,0,0,0,0,0,0,0,12.3,0,0,0,0,0,0,0,0,0,0,0,0,0,0,0,0,0,0,0,0,0,0,0,0,0,0,0,0,0,0.5,0,0,0,0,0,0,0,67.1,0,0,0,0,0,0,0,0,0,0,0,0,0,0,0,0,0,0,0,0,0,0,0,0,0,0,0,0,0,0,0,0,0,0,0,0,2,0,0,0
Interglad,Interglad_983, GP06-274781, Japanese Patent    Hitachi (J),2006, A290704,mass_percent,,9,1428,0,0,0,0,0,0,0,0,14.8,0,0,0,0,0,0,0,0,0,0,0,0,0,0,0,0,0,0,0,0,0,0,0,0,0,0,0,0,0,0,0,0,0,0,0,0,0,0,0,0,0,0,0,0,0,0,0,0,0,0,0,0,0,0,0,0,0,0,0,0,0,0,0,0,0,0,0,0,0,0,0,0,0,0,0,0,0,0,0,0,0,0,0,0,6.5,0,0,0,0,2.1,0,0,0,0,0,0,0,0,0,0,0,7.9,0,0,0,0,0,0,0,0,0,0,0,0,0,0,0,0,0,0,0,0,0,0,0,0,0,0,0,0,0,0.5,0,0,0,0,0,0,0,66.2,0,0,0,0,0,0,0,0,0,0,0,0,0,0,0,0,0,0,0,0,0,0,0,0,0,0,0,0,0,0,0,0,0,0,0,0,2,0,0,0
Interglad,Interglad_984, GP06-274782, Japanese Patent    Hitachi (J),2006, A290704,mass_percent,,8.8,1391,0,0,0,0,0,0,0,0,15.4,0,0,0,0,0,0,0,0,0,0,0,0,0,0,0,0,0,0,0,0,0,0,0,0,0,0,0,0,0,0,0,0,0,0,0,0,0,0,0,0,0,0,0,0,0,0,0,0,0,0,0,0,0,0,0,0,0,0,0,0,0,0,0,0,0,0,0,0,0,0,0,0,0,0,0,0,0,0,0,0,0,0,0,0,1,0,0,0,0,2.1,0,0,0,0,0,0,0,0,0,0,0,12.3,0,0,0,0,0,0,0,0,0,0,0,0,0,0,0,0,0,0,0,0,0,0,0,0,0,0,0,0,0,0.5,0,0,0,0,0,0,0,66.6,0,0,0,0,0,0,0,0,0,0,0,0,0,0,0,0,0,0,0,0,0,0,0,0,0,0,0,0,0,0,0,0,0,0,0,0,2.1,0,0,0
Interglad,Interglad_985, GP06-274783, Japanese Patent    Hitachi (J),2006, A290704,mass_percent,,9,1428,0,0,0,0,0,0,0,0,15.4,0,0,0,0,0,0,0,0,0,0,0,0,0,0,0,0,0,0,0,0,0,0,0,0,0,0,0,0,0,0,0,0,0,0,0,0,0,0,0,0,0,0,0,0,0,0,0,0,0,0,0,0,0,0,0,0,0,0,0,0,0,0,0,0,0,0,0,0,0,0,0,0,0,0,0,0,0,0,0,0,0,0,0,0,6.2,0,0,0,0,2.1,0,0,0,0,0,0,0,0,0,0,0,8.2,0,0,0,0,0,0,0,0,0,0,0,0,0,0,0,0,0,0,0,0,0,0,0,0,0,0,0,0,0,0.5,0,0,0,0,0,0,0,65.5,0,0,0,0,0,0,0,0,0,0,0,0,0,0,0,0,0,0,0,0,0,0,0,0,0,0,0,0,0,0,0,0,0,0,0,0,2.1,0,0,0
Interglad,Interglad_986, GP06-274784, Japanese Patent    Hitachi (J),2006, A290704,mass_percent,,8.4,1346,0,0,0,0,0,0,0,0,15.4,0,0,0,0,0,0,0,0,0,0,0,0,0,0,0,0,0,0,0,0,0,0,0,0,0,0,0,0,0,0,0,0,0,0,0,0,0,0,0,0,0,0,0,0,0,0,0,0,0,0,0,0,0,0,0,0,0,0,0,0,0,0,0,0,0,0,0,0,0,0,0,0,0,0,0,0,0,0,0,0,0,0,0,0,1,0,0,0,0,4.1,0,0,0,0,0,0,0,0,0,0,0,9.1,0,0,0,0,0,0,0,0,0,0,0,0,0,0,0,0,0,0,0,0,0,0,0,0,0,0,0,0,0,0.5,0,0,0,0,0,0,0,68.7,0,0,0,0,0,0,0,0,0,0,0,0,0,0,0,0,0,0,0,0,0,0,0,0,0,0,0,0,0,0,0,0,0,0,0,0,1.2,0,0,0
Interglad,Interglad_987, GP03-274907, Japanese Patent    PPG Industries (US),2006, A312584,mass_percent,,,1235,0,0,0,0,0,0,0,0,13.2,0,0,0,0,0,0,0,0,0,0,0,0,0,0,0,0,0,0,0,0,0,0,0,0,0,0,0,0,24.05,0,0,0,0,0,0,0,0,0,0,0,0,0,0,0,0,0,0,0,0,0,0,0,0,0,0,0,0,0,0.25,0,0,0,0,0,0,0,0,0,0,0,0,0,0,0,0,0,0,0,0,0,0,0,0,0,0,0,0,0,0,0,0,0,0,0,0,0,2.55,0,0,0,0,0.9,0,0,0,0,0,0,0,0,0,0,0,0,0,0,0,0,0,0,0,0,0,0,0,0,0,0,0,0,0,0,0,0,0,0,0,0,0,57.95,0,0,0,0,0,0,0,0,0,0,0,0,0,0,0,0,0,0,1.1,0,0,0,0,0,0,0,0,0,0,0,0,0,0,0,0,0,0,0,0,0
Interglad,Interglad_988, GP03-274908, Japanese Patent    PPG Industries (US),2006, A312584,mass_percent,,,1232,0,0,0,0,0,0,0,0,13.2,0,0,0,0,0,0,0,0,0,0,0,0,0,0,0,0,0,0,0,0,0,0,0,0,0,0,0,0,24.25,0,0,0,0,0,0,0,0,0,0,0,0,0,0,0,0,0,0,0,0,0,0,0,0,0,0,0,0,0,0.25,0,0,0,0,0,0,0,0,0,0,0,0,0,0,0,0,0,0,0,0,0,0,0,0,0,0,0,0,0,0,0,0,0,0,0,0,0,2.55,0,0,0,0,0.9,0,0,0,0,0,0,0,0,0,0,0,0,0,0,0,0,0,0,0,0,0,0,0,0,0,0,0,0,0,0,0,0,0,0,0,0,0,57.75,0,0,0,0,0,0,0,0,0,0,0,0,0,0,0,0,0,0,1.1,0,0,0,0,0,0,0,0,0,0,0,0,0,0,0,0,0,0,0,0,0
Interglad,Interglad_989, GP03-274909, Japanese Patent    PPG Industries (US),2006, A312584,mass_percent,,,1253,0,0,0,0,0,0,0,0,12.4,0,0,0,0,0,0,0,0,0,0,0,0,0,0,0,0,0,0,0,0,0,0,0,0,0,0,0,0,23.55,0,0,0,0,0,0,0,0,0,0,0,0,0,0,0,0,0,0,0,0,0,0,0,0,0,0,0,0,0,0.25,0,0,0,0,0,0,0,0,0,0,0,0,0,0,0,0,0,0,0,0,0,0,0,0,0,0,0,0,0,0,0,0,0,0,0,0,0,2.55,0,0,0,0,0.9,0,0,0,0,0,0,0,0,0,0,0,0,0,0,0,0,0,0,0,0,0,0,0,0,0,0,0,0,0,0,0,0,0,0,0,0,0,59.25,0,0,0,0,0,0,0,0,0,0,0,0,0,0,0,0,0,0,1.1,0,0,0,0,0,0,0,0,0,0,0,0,0,0,0,0,0,0,0,0,0
Interglad,Interglad_990, GP03-274910, Japanese Patent    PPG Industries (US),2006, A312584,mass_percent,,,1253,0,0,0,0,0,0,0,0,12.6,0,0,0,0,0,0,0,0,0,0,0,0,0,0,0,0,0,0,0,0,0,0,0,0,0,0,0,0,23.45,0,0,0,0,0,0,0,0,0,0,0,0,0,0,0,0,0,0,0,0,0,0,0,0,0,0,0,0,0,0.25,0,0,0,0,0,0,0,0,0,0,0,0,0,0,0,0,0,0,0,0,0,0,0,0,0,0,0,0,0,0,0,0,0,0,0,0,0,2.55,0,0,0,0,0.9,0,0,0,0,0,0,0,0,0,0,0,0,0,0,0,0,0,0,0,0,0,0,0,0,0,0,0,0,0,0,0,0,0,0,0,0,0,59.15,0,0,0,0,0,0,0,0,0,0,0,0,0,0,0,0,0,0,1.1,0,0,0,0,0,0,0,0,0,0,0,0,0,0,0,0,0,0,0,0,0
Interglad,Interglad_991, GP03-274911, Japanese Patent    PPG Industries (US),2006, A312584,mass_percent,,,1240,0,0,0,0,0,0,0,0,13.08,0,0,0,0,0,0,0,0,0.99,0,0,0,0,0,0,0,0,0,0,0,0,0,0,0,0,0,0,0,24.02,0,0,0,0,0,0,0,0,0,0,0,0,0,0,0,0,0,0,0,0,0,0,0,0,0,0,0,0,0,0.25,0,0,0,0,0,0,0,0,0,0,0,0,0,0,0,0,0,0,0,0,0,0,0,0,0,0,0,0,0,0,0,0,0,0,0,0,0,2.48,0,0,0,0,0.89,0,0,0,0,0,0,0,0,0,0,0,0,0,0,0,0,0,0,0,0,0,0,0,0,0,0,0,0,0,0,0,0,0,0,0,0,0,57.2,0,0,0,0,0,0,0,0,0,0,0,0,0,0,0,0,0,0,1.09,0,0,0,0,0,0,0,0,0,0,0,0,0,0,0,0,0,0,0,0,0
Interglad,Interglad_992, GP03-274912, Japanese Patent    PPG Industries (US),2006, A312584,mass_percent,,,1227,0,0,0,0,0,0,0,0,12.21,0,0,0,0,0,0,0,0,1,0,0,0,0,0,0,0,0,0,0,0,0,0,0,0,0,0,0,0,24.26,0,0,0,0,0,0,0,0,0,0,0,0,0,0,0,0,0,0,0,0,0,0,0,0,0,0,0,0,0,0.25,0,0,0,0,0,0,0,0,0,0,0,0,0,0,0,0,0,0,0,0,0,0,0,0,0,0,0,0,0,0,0,0,0,0,0,0,0,2.5,0,0,0,0,0.9,0,0,0,0,0,0,0,0,0,0,0,0,0,0,0,0,0,0,0,0,0,0,0,0,0,0,0,0,0,0,0,0,0,0,0,0,0,57.78,0,0,0,0,0,0,0,0,0,0,0,0,0,0,0,0,0,0,1.1,0,0,0,0,0,0,0,0,0,0,0,0,0,0,0,0,0,0,0,0,0
Interglad,Interglad_993, GP03-274913, Japanese Patent    PPG Industries (US),2006, A312584,mass_percent,,,1217,0,0,0,0,0,0,0,0,13.54,0,0,0,0,0,0,0,0,2,0,0,0,0,0,0,0,0,0,0,0,0,0,0,0,0,0,0,0,23.83,0,0,0,0,0,0,0,0,0,0,0,0,0,0,0,0,0,0,0,0,0,0,0,0,0,0,0,0,0,0.25,0,0,0,0,0,0,0,0,0,0,0,0,0,0,0,0,0,0,0,0,0,0,0,0,0,0,0,0,0,0,0,0,0,0,0,0,0,2.55,0,0,0,0,0.9,0,0,0,0,0,0,0,0,0,0,0,0,0,0,0,0,0,0,0,0,0,0,0,0,0,0,0,0,0,0,0,0,0,0,0,0,0,56.43,0,0,0,0,0,0,0,0,0,0,0,0,0,0,0,0,0,0,0.5,0,0,0,0,0,0,0,0,0,0,0,0,0,0,0,0,0,0,0,0,0
Interglad,Interglad_994, GP03-274914, Japanese Patent    PPG Industries (US),2006, A312584,mass_percent,,,1222,0,0,0,0,0,0,0,0,13.4,0,0,0,0,0,0,0,0,2,0,0,0,0,0,0,0,0,0,0,0,0,0,0,0,0,0,0,0,23.85,0,0,0,0,0,0,0,0,0,0,0,0,0,0,0,0,0,0,0,0,0,0,0,0,0,0,0,0,0,0.25,0,0,0,0,0,0,0,0,0,0,0,0,0,0,0,0,0,0,0,0,0,0,0,0,0,0,0,0,0,0,0,0,0,0,0,0,0,2.5,0,0,0,0,0.9,0,0,0,0,0,0,0,0,0,0,0,0,0,0,0,0,0,0,0,0,0,0,0,0,0,0,0,0,0,0,0,0,0,0,0,0,0,56.6,0,0,0,0,0,0,0,0,0,0,0,0,0,0,0,0,0,0,0.5,0,0,0,0,0,0,0,0,0,0,0,0,0,0,0,0,0,0,0,0,0
Interglad,Interglad_995, GP03-274915, Japanese Patent    PPG Industries (US),2006, A312584,mass_percent,,,1221,0,0,0,0,0,0,0,0,13.2,0,0,0,0,0,0,0,0,3,0,0,0,0,0,0,0,0,0,0,0,0,0,0,0,0,0,0,0,22.25,0,0,0,0,0,0,0,0,0,0,0,0,0,0,0,0,0,0,0,0,0,0,0,0,0,0,0,0,0,0.25,0,0,0,0,0,0,0,0,0,0,0,0,0,0,0,0,0,0,0,0,0,0,0,0,0,0,0,0,0,0,0,0,0,0,0,0,0,2.55,0,0,0,0,0.9,0,0,0,0,0,0,0,0,0,0,0,0,0,0,0,0,0,0,0,0,0,0,0,0,0,0,0,0,0,0,0,0,0,0,0,0,0,56.75,0,0,0,0,0,0,0,0,0,0,0,0,0,0,0,0,0,0,1.1,0,0,0,0,0,0,0,0,0,0,0,0,0,0,0,0,0,0,0,0,0
Interglad,Interglad_996, GP03-274916, Japanese Patent    PPG Industries (US),2006, A312584,mass_percent,,,1212,0,0,0,0,0,0,0,0,13.05,0,0,0,0,0,0,0,0,3,0,0,0,0,0,0,0,0,0,0,0,0,0,0,0,0,0,0,0,23,0,0,0,0,0,0,0,0,0,0,0,0,0,0,0,0,0,0,0,0,0,0,0,0,0,0,0,0,0,0.25,0,0,0,0,0,0,0,0,0,0,0,0,0,0,0,0,0,0,0,0,0,0,0,0,0,0,0,0,0,0,0,0,0,0,0,0,0,2.55,0,0,0,0,0.9,0,0,0,0,0,0,0,0,0,0,0,0,0,0,0,0,0,0,0,0,0,0,0,0,0,0,0,0,0,0,0,0,0,0,0,0,0,56.15,0,0,0,0,0,0,0,0,0,0,0,0,0,0,0,0,0,0,1.1,0,0,0,0,0,0,0,0,0,0,0,0,0,0,0,0,0,0,0,0,0
Interglad,Interglad_997, GP03-274917, Japanese Patent    PPG Industries (US),2006, A312584,mass_percent,,,1223,0,0,0,0,0,0,0,0,13,0,0,0,0,0,0,0,0,0,0,0,0,0,0,0,0,0,0,0,0,0,0,0,0,0,0,0,0,22.14,0,0,0,0,0,0,0,0,0,0,0,0,0,0,0,0,0,0,0,0,0,0,0,0,0,0,0,0,0,0.25,0,0,0,0,0,0,0,0,0,0,0,0,0,0,0,0,0,0,0,0,0,0,0,0,0,0,0,0,0,0,0.9,0,0,0,0,0,0,2.5,0,0,0,0,0,0,0,0,0,0,0,0,0,0,0,0,0,0,0,0,0,0,0,0,0,0,0,0,0,0,0,0,0,0,0,0,0,0,0,0,0,0,60.11,0,0,0,0,0,0,0,0,0,0,0,0,0,0,0,0,0,0,1.1,0,0,0,0,0,0,0,0,0,0,0,0,0,0,0,0,0,0,0,0,0
Interglad,Interglad_998, GP03-274918, Japanese Patent    PPG Industries (US),2006, A312584,mass_percent,,,1233,0,0,0,0,0,0,0,0,13.03,0,0,0,0,0,0,0,0,0,0,0,0,0,0,0,0,0,0,0,0,0,0,0,0,0,0,0,0,22.19,0,0,0,0,0,0,0,0,0,0,0,0,0,0,0,0,0,0,0,0,0,0,0,0,0,0,0,0,0,0.25,0,0,0,0,0,0,0,0,0,0,0,0,0,0,0,0,0,0,0,0,0,0,0,0,0,0,0,0,0,0,0.9,0,0,0,0,0,0,2.3,0,0,0,0,0,0,0,0,0,0,0,0,0,0,0,0,0,0,0,0,0,0,0,0,0,0,0,0,0,0,0,0,0,0,0,0,0,0,0,0,0,0,60.23,0,0,0,0,0,0,0,0,0,0,0,0,0,0,0,0,0,0,1.1,0,0,0,0,0,0,0,0,0,0,0,0,0,0,0,0,0,0,0,0,0
Interglad,Interglad_999, GP03-274919, Japanese Patent    PPG Industries (US),2006, A312584,mass_percent,,,1240,0,0,0,0,0,0,0,0,12.35,0,0,0,0,0,0,0,0,0,0,0,0,0,0,0,0,0,0,0,0,0,0,0,0,0,0,0,0,22.55,0,0,0,0,0,0,0,0,0,0,0,0,0,0,0,0,0,0,0,0,0,0,0,0,0,0,0,0,0,0.25,0,0,0,0,0,0,0,0,0,0,0,0,0,0,0,0,0,0,0,0,0,0,0,0,0,0,0,0,0,0,0.9,0,0,0,0,0,0,1.7,0,0,0,0,0,0,0,0,0,0,0,0,0,0,0,0,0,0,0,0,0,0,0,0,0,0,0,0,0,0,0,0,0,0,0,0,0,0,0,0,0,0,60.75,0,0,0,0,0,0,0,0,0,0,0,0,0,0,0,0,0,0,1.5,0,0,0,0,0,0,0,0,0,0,0,0,0,0,0,0,0,0,0,0,0
Interglad,Interglad_1000, GP03-274920, Japanese Patent    PPG Industries (US),2006, A312584,mass_percent,,,1231,0,0,0,0,0,0,0,0,13.02,0,0,0,0,0,0,0,0,0,0,0,0,0,0,0,0,0,0,0,0,0,0,0,0,0,0,0,0,22.52,0,0,0,0,0,0,0,0,0,0,0,0,0,0,0,0,0,0,0,0,0,0,0,0,0,0,0,0,0,0.25,0,0,0,0,0,0,0,0,0,0,0,0,0,0,0,0,0,0,0,0,0,0,0,0,0,0,0,0,0,0,1,0,0,0,0,0,0,2.5,0,0,0,0,0,0,0,0,0,0,0,0,0,0,0,0,0,0,0,0,0,0,0,0,0,0,0,0,0,0,0,0,0,0,0,0,0,0,0,0,0,0,60.21,0,0,0,0,0,0,0,0,0,0,0,0,0,0,0,0,0,0,0.5,0,0,0,0,0,0,0,0,0,0,0,0,0,0,0,0,0,0,0,0,0
Interglad,Interglad_1001, GP03-274921, Japanese Patent    PPG Industries (US),2006, A312584,mass_percent,,,1244,0,0,0,0,0,0,0,0,12.42,0,0,0,0,0,0,0,0,0,0,0,0,0,0,0,0,0,0,0,0,0,0,0,0,0,0,0,0,23.5,0,0,0,0,0,0,0,0,0,0,0,0,0,0,0,0,0,0,0,0,0,0,0,0,0,0,0,0,0,0.23,0,0,0,0,0,0,0,0,0,0,0,0,0,0,0,0,0,0,0,0,0,0,0,0,0,0,0,0,0,0,0.4,0,0,0,0,0,0,2.56,0,0,0,0,0,0,0,0,0,0,0,0,0,0,0,0,0,0,0,0,0,0,0,0,0,0,0,0,0,0,0,0,0,0,0,0,0,0,0,0,0,0,60.38,0,0,0,0,0,0,0,0,0,0,0,0,0,0,0,0,0,0,0.51,0,0,0,0,0,0,0,0,0,0,0,0,0,0,0,0,0,0,0,0,0
Interglad,Interglad_1002, GP03-274922, Japanese Patent    PPG Industries (US),2006, A312584,mass_percent,,,1258,0,0,0,0,0,0,0,0,13.06,0,0,0,0,0,0,0,0,0,0,0,0,0,0,0,0,0,0,0,0,0,0,0,0,0,0,0,0,22.23,0,0,0,0,0,0,0,0,0,0,0,0,0,0,0,0,0,0,0,0,0,0,0,0,0,0,0,0,0,0.25,0,0,0,0,0,0,0,0,0,0,0,0,0,0,0,0,0,0,0,0,0,0,0,0,0,0,0,0,0,0,0.9,0,0,0,0,0,0,2.1,0,0,0,0,0,0,0,0,0,0,0,0,0,0,0,0,0,0,0,0,0,0,0,0,0,0,0,0,0,0,0,0,0,0,0,0,0,0,0,0,0,0,60.36,0,0,0,0,0,0,0,0,0,0,0,0,0,0,0,0,0,0,1.1,0,0,0,0,0,0,0,0,0,0,0,0,0,0,0,0,0,0,0,0,0
Interglad,Interglad_1003, GP03-274923, Japanese Patent    PPG Industries (US),2006, A312584,mass_percent,,,1213,0,0,0,0,0,0,0,0,13.34,0,0,0,0,0,0,0,0,0,0,0,0,0,0,0,0,0,0,0,0,0,0,0,0,0,0,0,0,23.26,0,0,0,0,0,0,0,0,0,0,0,0,0,0,0,0,0,0,0,0,0,0,0,0,0,0,0,0,0,0.23,0,0,0,0,0,0,0,0,0,0,0,0,0,0,0,0,0,0,0,0,0,0,0,0,0,0,0,0,0,0,0.9,0,0,0,0,0,0,2.5,0,0,0,0,0,0,0,0,0,0,0,0,0,0,0,0,0,0,0,0,0,0,0,0,0,0,0,0,0,0,0,0,0,0,0,0,0,0,0,0,0,0,58.27,0,0,0,0,0,0,0,0,0,0,0,0,0,0,0,0,0,0,0.5,0,0,0,0,0,0,0,0,0,0,0,0,0,0,0,0,0,1,0,0,0
