Repository: n000188975/2026.05.25-glass-predition-reverse-model

File: interglad_database.csv (part 14 of 76)
_mass_pct,GeSe_mass_pct,GeTe4_mass_pct,GeTe_mass_pct,Ge_mass_pct,H2O_mass_pct,HfF4_mass_pct,HfO2_mass_pct,Ho2O3_mass_pct,I_mass_pct,In2S3_mass_pct,InF3_mass_pct,In_mass_pct,K2O_mass_pct,KBr_mass_pct,KCl_mass_pct,KF_mass_pct,La2O3_mass_pct,Li2O_mass_pct,Li2SO4_mass_pct,Li2S_mass_pct,LiCl_mass_pct,LiF_mass_pct,Lu2O3_mass_pct,MgF2_mass_pct,MgO_mass_pct,MnF2_mass_pct,MnO2_mass_pct,MnO_mass_pct,MoO3_mass_pct,Na2O_mass_pct,Na2SO4_mass_pct,Na2S_mass_pct,NaCl_mass_pct,NaF_mass_pct,NaPO3_mass_pct,Nb2O5_mass_pct,Nd2O3_mass_pct,NdF3_mass_pct,NiO_mass_pct,O_mass_pct,P2O5_mass_pct,P2S5_mass_pct,P_mass_pct,PbBr2_mass_pct,PbCl2_mass_pct,PbF2_mass_pct,PbI2_mass_pct,PbO_mass_pct,PbSe_mass_pct,PbTe_mass_pct,Pb_mass_pct,Pr2O3_mass_pct,Rb2O_mass_pct,RbCl_mass_pct,RbF_mass_pct,Rh2O3_mass_pct,Rh_mass_pct,SO3_mass_pct,S_mass_pct,Sb2O3_mass_pct,Sb2S3_mass_pct,Sb2Se3_mass_pct,Sb2Te3_mass_pct,Sb_mass_pct,Sc2O3_mass_pct,SeO2_mass_pct,Se_mass_pct,SiO2_mass_pct,SiS2_mass_pct,Si_mass_pct,Sm2O3_mass_pct,SnCl2_mass_pct,SnF2_mass_pct,SnO2_mass_pct,SnO_mass_pct,SnS_mass_pct,SnSe2_mass_pct,SnSe_mass_pct,SnTe_mass_pct,SrO_mass_pct,Ta2O5_mass_pct,Tb2O3_mass_pct,TeO2_mass_pct,Te_mass_pct,ThF4_mass_pct,Th_mass_pct,TiO2_mass_pct,Tl2O_mass_pct,Tl2S_mass_pct,Tl2Se_mass_pct,Tl2Te_mass_pct,TlBr_mass_pct,TlCl_mass_pct,TlSe_mass_pct,Tl_mass_pct,U_mass_pct,V2O5_mass_pct,WO3_mass_pct,Y2O3_mass_pct,YF3_mass_pct,Yb2O3_mass_pct,ZnBr2_mass_pct,ZnCl2_mass_pct,ZnF2_mass_pct,ZnO_mass_pct,ZnSO4_mass_pct,ZrF4_mass_pct,ZrO2_mass_pct
Interglad,Interglad_1004, GP03-274924, Japanese Patent    PPG Industries (US),2006, A312584,mass_percent,,,1204,0,0,0,0,0,0,0,0,13.03,0,0,0,0,0,0,0,0,0,0,0,0,0,0,0,0,0,0,0,0,0,0,0,0,0,0,0,0,23.54,0,0,0,0,0,0,0,0,0,0,0,0,0,0,0,0,0,0,0,0,0,0,0,0,0,0,0,0,0,0.23,0,0,0,0,0,0,0,0,0,0,0,0,0,0,0,0,0,0,0,0,0,0,0,0,0,0,0,0,0,0,0.9,0,0,0,0,0,0,2.5,0,0,0,0,0,0,0,0,0,0,0,0,0,0,0,0,0,0,0,0,0,0,0,0,0,0,0,0,0,0,0,0,0,0,0,0,0,0,0,0,0,0,58.3,0,0,0,0,0,0,0,0,0,0,0,0,0,0,0,0,0,0,0.5,0,0,0,0,0,0,0,0,0,0,0,0,0,0,0,0,0,1,0,0,0
Interglad,Interglad_1005, GP05-275201, Japanese Patent    Saint-Gobain (FR),2006, A520314,mass_percent,,,1343,0,0,0,0,0,0,0,0,15,0,0,0,0,0,0,0,0,19.4,0,0,0,0,0,0,0,0,0,0,0,0,0,0,0,0,0,0,0,4.1,0,0,0,0,0,0,0,0,0,0,0,0,0,0,0,0,0,0,0,0,0,0,0,0,0,0,0,0,0.5,0,0,0,0,0,0,0,0,0,0,0,0,0,0,0,0,0,0,0,0,0,0,0,0,0,0,0.15,0,0,0,0,0,0,0,0,0,0,0,4.1,0,0,0,0,0.15,0,0,0,0,0,0,0,0,0,0,0,0,0,0,0,0,0,0,0,0,0,0,0,0,0,0,0,0,0,0,0,0,0,0,0,0,0,55.7,0,0,0,0,0,0,0,0,0,0,0,0,0,0,0,0,0,0,0,0,0,0,0,0,0,0,0,0,0,0,0,0,0,0,0,0,0,0,0,0.9
Interglad,Interglad_1006, GP05-275202, Japanese Patent    Saint-Gobain (FR),2006, A520314,mass_percent,,,1330,0,0,0,0,0,0,0,0,15,0,0,0,0,0,0,0,0,19,0,0,0,0,0,0,0,0,0,0,0,0,0,0,0,0,0,0,0,4,0,0,0,0,0,0,0,0,0,0,0,0,0,0,0,0,0,0,0,0,0,0,0,0,0,0,0,0,0.5,0,0,0,0,0,0,0,0,0,0,0,0,0,0,0,0,0,0,0,0,0,0,0,0,0,0,0.15,0,0,0,0,0,0,0,0,0,0,0,4,0,0,0,0,0.15,0,0,0,0,0,0,0,0,0,0,0,0,0,0,0,0,0,0,0,0,0,0,0,0,0,0,0,0,0,0,0,0,0,0,0,0,0,54.7,0,0,0,0,0,0,0,0,0,0,0,0,0,0,0,0,0,0,1.6,0,0,0,0,0,0,0,0,0,0,0,0,0,0,0,0,0,0,0,0,0.9
Interglad,Interglad_1007, GP03-275216, Japanese Patent    Saint-Gobain (FR),2006, A527158,mass_percent,,,1281,0,0,0,0,0,0,0,0,15.95,0,0,0,0,0,0,0,0,0,0,0,0,0,0,0,0,0,0,0,0,0,0,0,0,0,0,0,0,14.84,0,0,0,0,0,0,0,0,0,0,0,0,0,0,0,0,0,0,0,0,0,0,0,0,0,0,0,0,0,0,0,0,0,0,0,0,0,0,0,0,0,0,0,0,0,0,0,0,0,0,0,0,0,0,0,0.5,0,0,0,0,0,0,0,0,0,0,0,8.83,0,0,0,0,0.1,0,0,0,0,0,0,0,0,0,0,0,0,0,0,0,0,0,0,0,0,0,0,0,0,0,0,0,0,0,0,0,0,0,0,0,0,0,59.68,0,0,0,0,0,0,0,0,0,0,0,0,0,0,0,0,0,0,0.1,0,0,0,0,0,0,0,0,0,0,0,0,0,0,0,0,0,0,0,0,0
Interglad,Interglad_1008, GP03-275217, Japanese Patent    Saint-Gobain (FR),2006, A527158,mass_percent,,,1285,0,0,0,0,0,0,0,0,17.05,0,0,0,0,0,0,0,0,0,0,0,0,0,0,0,0,0,0,0,0,0,0,0,0,0,0,0,0,14.64,0,0,0,0,0,0,0,0,0,0,0,0,0,0,0,0,0,0,0,0,0,0,0,0,0,0,0,0,0,0,0,0,0,0,0,0,0,0,0,0,0,0,0,0,0,0,0,0,0,0,0,0,0,0,0,0.5,0,0,0,0,0,0,0,0,0,0,0,8.63,0,0,0,0,0.1,0,0,0,0,0,0,0,0,0,0,0,0,0,0,0,0,0,0,0,0,0,0,0,0,0,0,0,0,0,0,0,0,0,0,0,0,0,58.98,0,0,0,0,0,0,0,0,0,0,0,0,0,0,0,0,0,0,0.1,0,0,0,0,0,0,0,0,0,0,0,0,0,0,0,0,0,0,0,0,0
Interglad,Interglad_1009, GP03-275218, Japanese Patent    Saint-Gobain (FR),2006, A527158,mass_percent,,,1289,0,0,0,0,0,0,0,0,17.95,0,0,0,0,0,0,0,0,0,0,0,0,0,0,0,0,0,0,0,0,0,0,0,0,0,0,0,0,14.44,0,0,0,0,0,0,0,0,0,0,0,0,0,0,0,0,0,0,0,0,0,0,0,0,0,0,0,0,0,0,0,0,0,0,0,0,0,0,0,0,0,0,0,0,0,0,0,0,0,0,0,0,0,0,0,0.6,0,0,0,0,0,0,0,0,0,0,0,8.53,0,0,0,0,0.1,0,0,0,0,0,0,0,0,0,0,0,0,0,0,0,0,0,0,0,0,0,0,0,0,0,0,0,0,0,0,0,0,0,0,0,0,0,58.18,0,0,0,0,0,0,0,0,0,0,0,0,0,0,0,0,0,0,0.2,0,0,0,0,0,0,0,0,0,0,0,0,0,0,0,0,0,0,0,0,0
Interglad,Interglad_1010, GP03-275219, Japanese Patent    Saint-Gobain (FR),2006, A527158,mass_percent,,,1254,0,0,0,0,0,0,0,0,16.05,0,0,0,0,0,0,0,0,1.81,0,0,0,0,0,0,0,0,0,0,0,0,0,0,0,0,0,0,0,14.84,0,0,0,0,0,0,0,0,0,0,0,0,0,0,0,0,0,0,0,0,0,0,0,0,0,0,0,0,0,0,0,0,0,0,0,0,0,0,0,0,0,0,0,0,0,0,0,0,0,0,0,0,0,0,0,0.5,0,0,0,0,0,0,0,0,0,0,0,8.73,0,0,0,0,0.1,0,0,0,0,0,0,0,0,0,0,0,0,0,0,0,0,0,0,0,0,0,0,0,0,0,0,0,0,0,0,0,0,0,0,0,0,0,57.87,0,0,0,0,0,0,0,0,0,0,0,0,0,0,0,0,0,0,0.1,0,0,0,0,0,0,0,0,0,0,0,0,0,0,0,0,0,0,0,0,0
Interglad,Interglad_1011, GP03-275220, Japanese Patent    Saint-Gobain (FR),2006, A527158,mass_percent,,,1271,0,0,0,0,0,0,0,0,16.03,0,0,0,0,0,0,0,0,0,0,0,0,0,0,0,0,0,0,0,0,0,0,0,0,0,0,0,0,14.93,0,0,0,0,0,0,0,0,0,0,0,0,0,0,0,0,0,0,0,0,0,0,0,0,0,0,0,0,0,0,0,0,0,0,0,0,0,0,0,0,0,0,0,0,0,0,0,0,0,0,0,0,0,0,0,0.5,0,0,0,0,0,0,0,0,0,0,0,8.82,0,0,0,0,0.1,0,0,0,0,0,0,0,0,0,0,0,0,0,0,0,0,0,0,0,0,0,0,0,0,0,0,0,0,0,0,0,0,0,0,0,0,0,57.62,0,0,0,0,0,0,0,0,0,0,0,0,0,0,0,0,0,0,2,0,0,0,0,0,0,0,0,0,0,0,0,0,0,0,0,0,0,0,0,0
Interglad,Interglad_1012, GP03-275221, Japanese Patent    Saint-Gobain (FR),2006, A527158,mass_percent,,,1292,0,0,0,0,0,0,0,0,17,0,0,0,0,0,0,0,0,0,0,0,0,0,0,0,0,0,0,0,0,0,0,0,0,0,0,0,0,13.38,0,0,0,0,0,0,0,0,0,0,0,0,0,0,0,0,0,0,0,0,0,0,0,0,0,0,0,0,0,0,0,0,0,0,0,0,0,0,0,0,0,0,0,0,0,0,0,0,0,0,0,0,0,0,0,0.5,0,0,0,0,0,0,0,0,0,0,0,10.06,0,0,0,0,0.1,0,0,0,0,0,0,0,0,0,0,0,0,0,0,0,0,0,0,0,0,0,0,0,0,0,0,0,0,0,0,0,0,0,0,0,0,0,58.86,0,0,0,0,0,0,0,0,0,0,0,0,0,0,0,0,0,0,0.1,0,0,0,0,0,0,0,0,0,0,0,0,0,0,0,0,0,0,0,0,0
Interglad,Interglad_1013, GP03-275222, Japanese Patent    Saint-Gobain (FR),2006, A527158,mass_percent,,,1298,0,0,0,0,0,0,0,0,16.25,0,0,0,0,0,0,0,0,0,0,0,0,0,0,0,0,0,0,0,0,0,0,0,0,0,0,0,0,13.84,0,0,0,0,0,0,0,0,0,0,0,0,0,0,0,0,0,0,0,0,0,0,0,0,0,0,0,0,0,0,0,0,0,0,0,0,0,0,0,0,0,0,0,0,0,0,0,0,0,0,0,0,0,0,0,0.5,0,0,0,0,0,0,0,0,0,0,0,9.53,0,0,0,0,0.1,0,0,0,0,0,0,0,0,0,0,0,0,0,0,0,0,0,0,0,0,0,0,0,0,0,0,0,0,0,0,0,0,0,0,0,0,0,59.68,0,0,0,0,0,0,0,0,0,0,0,0,0,0,0,0,0,0,0.1,0,0,0,0,0,0,0,0,0,0,0,0,0,0,0,0,0,0,0,0,0
Interglad,Interglad_1014, GP03-275482, US Patent    PPG Industries (US),2006, A7144836,mass_percent,,,1232,0,0,0,0,0,0,0,0,13.2,0,0,0,0,0,0,0,0,0,0,0,0,0,0,0,0,0,0,0,0,0,0,0,0,0,0,0,0,24.25,0,0,0,0,0,0,0,0,0,0,0,0,0,0,0,0,0,0,0,0,0,0,0,0,0,0,0,0,0,0.25,0,0,0,0,0,0,0,0,0,0,0,0,0,0,0,0,0,0,0,0,0,0,0,0,0,0,0,0,0,0,0,0,0,0,0,0,0,2.55,0,0,0,0,0.9,0,0,0,0,0,0,0,0,0,0,0,0,0,0,0,0,0,0,0,0,0,0,0,0,0,0,0,0,0,0,0,0,0,0,0,0,0,57.75,0,0,0,0,0,0,0,0,0,0,0,0,0,0,0,0,0,0,1.1,0,0,0,0,0,0,0,0,0,0,0,0,0,0,0,0,0,0,0,0,0
Interglad,Interglad_1015, GP03-275483, US Patent    PPG Industries (US),2006, A7144836,mass_percent,,,1238,0,0,0,0,0,0,0,0,13.4,0,0,0,0,0,0,0,0,0,0,0,0,0,0,0,0,0,0,0,0,0,0,0,0,0,0,0,0,24.35,0,0,0,0,0,0,0,0,0,0,0,0,0,0,0,0,0,0,0,0,0,0,0,0,0,0,0,0,0,0.25,0,0,0,0,0,0,0,0,0,0,0,0,0,0,0,0,0,0,0,0,0,0,0,0,0,0,0,0,0,0,0,0,0,0,0,0,0,2.55,0,0,0,0,0.9,0,0,0,0,0,0,0,0,0,0,0,0,0,0,0,0,0,0,0,0,0,0,0,0,0,0,0,0,0,0,0,0,0,0,0,0,0,57.45,0,0,0,0,0,0,0,0,0,0,0,0,0,0,0,0,0,0,1.1,0,0,0,0,0,0,0,0,0,0,0,0,0,0,0,0,0,0,0,0,0
Interglad,Interglad_1016, GP03-275484, US Patent    PPG Industries (US),2006, A7144836,mass_percent,,,1210,0,0,0,0,0,0,0,0,13.23,0,0,0,0,0,0,0,0,1.3,0,0,0,0,0,0,0,0,0,0,0,0,0,0,0,0,0,0,0,24.3,0,0,0,0,0,0,0,0,0,0,0,0,0,0,0,0,0,0,0,0,0,0,0,0,0,0,0,0,0,0.25,0,0,0,0,0,0,0,0,0,0,0,0,0,0,0,0,0,0,0,0,0,0,0,0,0,0,0,0,0,0,0,0,0,0,0,0,0,2.56,0,0,0,0,0.9,0,0,0,0,0,0,0,0,0,0,0,0,0,0,0,0,0,0,0,0,0,0,0,0,0,0,0,0,0,0,0,0,0,0,0,0,0,56.36,0,0,0,0,0,0,0,0,0,0,0,0,0,0,0,0,0,0,1.1,0,0,0,0,0,0,0,0,0,0,0,0,0,0,0,0,0,0,0,0,0
Interglad,Interglad_1017, GP03-275485, US Patent    PPG Industries (US),2006, A7144836,mass_percent,,,1214,0,0,0,0,0,0,0,0,13.2,0,0,0,0,0,0,0,0,1.3,0,0,0,0,0,0,0,0,0,0,0,0,0,0,0,0,0,0,0,24.25,0,0,0,0,0,0,0,0,0,0,0,0,0,0,0,0,0,0,0,0,0,0,0,0,0,0,0,0,0,0.25,0,0,0,0,0,0,0,0,0,0,0,0,0,0,0,0,0,0,0,0,0,0,0,0,0,0,0,0,0,0,0,0,0,0,0,0,0,2.55,0,0,0,0,0.9,0,0,0,0,0,0,0,0,0,0,0,0,0,0,0,0,0,0,0,0,0,0,0,0,0,0,0,0,0,0,0,0,0,0,0,0,0,56.45,0,0,0,0,0,0,0,0,0,0,0,0,0,0,0,0,0,0,1.1,0,0,0,0,0,0,0,0,0,0,0,0,0,0,0,0,0,0,0,0,0
Interglad,Interglad_1018, GP03-275486, US Patent    PPG Industries (US),2006, A7144836,mass_percent,,,1210,0,0,0,0,0,0,0,0,13.6,0,0,0,0,0,0,0,0,1.3,0,0,0,0,0,0,0,0,0,0,0,0,0,0,0,0,0,0,0,24.5,0,0,0,0,0,0,0,0,0,0,0,0,0,0,0,0,0,0,0,0,0,0,0,0,0,0,0,0,0,0.25,0,0,0,0,0,0,0,0,0,0,0,0,0,0,0,0,0,0,0,0,0,0,0,0,0,0.45,0,0,0,0,0,0,0,0,0,0,0,2.95,0,0,0,0,0.45,0,0,0,0,0,0,0,0,0,0,0,0,0,0,0,0,0,0,0,0,0,0,0,0,0,0,0,0,0,0,0,0,0,0,0,0,0,55.4,0,0,0,0,0,0,0,0,0,0,0,0,0,0,0,0,0,0,1.1,0,0,0,0,0,0,0,0,0,0,0,0,0,0,0,0,0,0,0,0,0
Interglad,Interglad_1019, GP03-275487, US Patent    PPG Industries (US),2006, A7144836,mass_percent,,,1216,0,0,0,0,0,0,0,0,13.59,0,0,0,0,0,0,0,0,1.3,0,0,0,0,0,0,0,0,0,0,0,0,0,0,0,0,0,0,0,24.55,0,0,0,0,0,0,0,0,0,0,0,0,0,0,0,0,0,0,0,0,0,0,0,0,0,0,0,0,0,0.38,0,0,0,0,0,0,0,0,0,0,0,0,0,0,0,0,0,0,0,0,0,0,0,0,0,0.58,0,0,0,0,0,0,0,0,0,0,0,2.86,0,0,0,0,0.45,0,0,0,0,0,0,0,0,0,0,0,0,0,0,0,0,0,0,0,0,0,0,0,0,0,0,0,0,0,0,0,0,0,0,0,0,0,55.19,0,0,0,0,0,0,0,0,0,0,0,0,0,0,0,0,0,0,1.1,0,0,0,0,0,0,0,0,0,0,0,0,0,0,0,0,0,0,0,0,0
Interglad,Interglad_1020, GP03-275488, US Patent    PPG Industries (US),2006, A7144836,mass_percent,,,1211,0,0,0,0,0,0,0,0,13.25,0,0,0,0,0,0,0,0,1.3,0,0,0,0,0,0,0,0,0,0,0,0,0,0,0,0,0,0,0,24.6,0,0,0,0,0,0,0,0,0,0,0,0,0,0,0,0,0,0,0,0,0,0,0,0,0,0,0,0,0,0.25,0,0,0,0,0,0,0,0,0,0,0,0,0,0,0,0,0,0,0,0,0,0,0,0,0,0,0,0,0,0,0,0,0,0,0,0,0,2.55,0,0,0,0,0.9,0,0,0,0,0,0,0,0,0,0,0,0,0,0,0,0,0,0,0,0,0,0,0,0,0,0,0,0,0,0,0,0,0,0,0,0,0,56.6,0,0,0,0,0,0,0,0,0,0,0,0,0,0,0,0,0,0,0.55,0,0,0,0,0,0,0,0,0,0,0,0,0,0,0,0,0,0,0,0,0
Interglad,Interglad_1021, GP03-275489, US Patent    PPG Industries (US),2006, A7144836,mass_percent,,,1212,0,0,0,0,0,0,0,0,13.45,0,0,0,0,0,0,0,0,1.3,0,0,0,0,0,0,0,0,0,0,0,0,0,0,0,0,0,0,0,24.5,0,0,0,0,0,0,0,0,0,0,0,0,0,0,0,0,0,0,0,0,0,0,0,0,0,0,0,0,0,0.25,0,0,0,0,0,0,0,0,0,0,0,0,0,0,0,0,0,0,0,0,0,0,0,0,0,0,0,0,0,0,0,0,0,0,0,0,0,2.55,0,0,0,0,0.9,0,0,0,0,0,0,0,0,0,0,0,0,0,0,0,0,0,0,0,0,0,0,0,0,0,0,0,0,0,0,0,0,0,0,0,0,0,56.5,0,0,0,0,0,0,0,0,0,0,0,0,0,0,0,0,0,0,0.55,0,0,0,0,0,0,0,0,0,0,0,0,0,0,0,0,0,0,0,0,0
Interglad,Interglad_1022, GP03-275498, US Patent    PPG Industries (US),2006, A7144836,mass_percent,,,1214,0,0,0,0,0,0,0,0,13.13,0,0,0,0,0,0,0,0,2.99,0,0,0,0,0,0,0,0,0,0,0,0,0,0,0,0,0,0,0,23.13,0,0,0,0,0,0,0,0,0,0,0,0,0,0,0,0,0,0,0,0,0,0,0,0,0,0,0,0,0,0.25,0,0,0,0,0,0,0,0,0,0,0,0,0,0,0,0,0,0,0,0,0,0,0,0,0,0,0,0,0,0,0,0,0,0,0,0,0,2.54,0,0,0,0,0.9,0,0,0,0,0,0,0,0,0,0,0,0,0,0,0,0,0,0,0,0,0,0,0,0,0,0,0,0,0,0,0,0,0,0,0,0,0,55.97,0,0,0,0,0,0,0,0,0,0,0,0,0,0,0,0,0,0,1.09,0,0,0,0,0,0,0,0,0,0,0,0,0,0,0,0,0,0,0,0,0
Interglad,Interglad_1023, GP03-275499, US Patent    PPG Industries (US),2006, A7144836,mass_percent,,,1212,0,0,0,0,0,0,0,0,13.05,0,0,0,0,0,0,0,0,3,0,0,0,0,0,0,0,0,0,0,0,0,0,0,0,0,0,0,0,23,0,0,0,0,0,0,0,0,0,0,0,0,0,0,0,0,0,0,0,0,0,0,0,0,0,0,0,0,0,0.25,0,0,0,0,0,0,0,0,0,0,0,0,0,0,0,0,0,0,0,0,0,0,0,0,0,0,0,0,0,0,0,0,0,0,0,0,0,2.55,0,0,0,0,0.9,0,0,0,0,0,0,0,0,0,0,0,0,0,0,0,0,0,0,0,0,0,0,0,0,0,0,0,0,0,0,0,0,0,0,0,0,0,56.15,0,0,0,0,0,0,0,0,0,0,0,0,0,0,0,0,0,0,1.1,0,0,0,0,0,0,0,0,0,0,0,0,0,0,0,0,0,0,0,0,0
Interglad,Interglad_1024, GP03-275500, US Patent    PPG Industries (US),2006, A7144836,mass_percent,,,1225,0,0,0,0,0,0,0,0,13.05,0,0,0,0,0,0,0,0,2,0,0,0,0,0,0,0,0,0,0,0,0,0,0,0,0,0,0,0,23.5,0,0,0,0,0,0,0,0,0,0,0,0,0,0,0,0,0,0,0,0,0,0,0,0,0,0,0,0,0,0.25,0,0,0,0,0,0,0,0,0,0,0,0,0,0,0,0,0,0,0,0,0,0,0,0,0,0,0,0,0,0,0,0,0,0,0,0,0,2.55,0,0,0,0,0.9,0,0,0,0,0,0,0,0,0,0,0,0,0,0,0,0,0,0,0,0,0,0,0,0,0,0,0,0,0,0,0,0,0,0,0,0,0,56.65,0,0,0,0,0,0,0,0,0,0,0,0,0,0,0,0,0,0,1.1,0,0,0,0,0,0,0,0,0,0,0,0,0,0,0,0,0,0,0,0,0
Interglad,Interglad_1025, GP03-275501, US Patent    PPG Industries (US),2006, A7144836,mass_percent,,,1225,0,0,0,0,0,0,0,0,13.2,0,0,0,0,0,0,0,0,2,0,0,0,0,0,0,0,0,0,0,0,0,0,0,0,0,0,0,0,23.25,0,0,0,0,0,0,0,0,0,0,0,0,0,0,0,0,0,0,0,0,0,0,0,0,0,0,0,0,0,0.25,0,0,0,0,0,0,0,0,0,0,0,0,0,0,0,0,0,0,0,0,0,0,0,0,0,0,0,0,0,0,0,0,0,0,0,0,0,2.55,0,0,0,0,0.9,0,0,0,0,0,0,0,0,0,0,0,0,0,0,0,0,0,0,0,0,0,0,0,0,0,0,0,0,0,0,0,0,0,0,0,0,0,56.75,0,0,0,0,0,0,0,0,0,0,0,0,0,0,0,0,0,0,1.1,0,0,0,0,0,0,0,0,0,0,0,0,0,0,0,0,0,0,0,0,0
Interglad,Interglad_1026, GP03-275553, US Patent    PPG Industries (US),2006, A7153799,mass_percent,,,1232,0,0,0,0,0,0,0,0,13.19,0,0,0,0,0,0,0,0,0,0,0,0,0,0,0,0,0,0,0,0,0,0,0,0,0,0,0,0,24.23,0,0,0,0,0,0,0,0,0,0,0,0,0,0,0,0,0,0,0,0,0,0,0,0,0,0,0,0,0,0.35,0,0,0,0,0,0,0,0,0,0,0,0,0,0,0,0,0,0,0,0,0,0,0,0,0,0,0,0,0,0,0,0,0,0,0,0,0,2.55,0,0,0,0,0.9,0,0,0,0,0,0,0,0,0,0,0,0,0,0,0,0,0,0,0,0,0,0,0,0,0,0,0,0,0,0,0,0,0,0,0,0,0,57.68,0,0,0,0,0,0,0,0,0,0,0,0,0,0,0,0,0,0,1.1,0,0,0,0,0,0,0,0,0,0,0,0,0,0,0,0,0,0,0,0,0
Interglad,Interglad_1027, GP03-275554, US Patent    PPG Industries (US),2006, A7153799,mass_percent,,,1238,0,0,0,0,0,0,0,0,13.4,0,0,0,0,0,0,0,0,0,0,0,0,0,0,0,0,0,0,0,0,0,0,0,0,0,0,0,0,24.35,0,0,0,0,0,0,0,0,0,0,0,0,0,0,0,0,0,0,0,0,0,0,0,0,0,0,0,0,0,0.25,0,0,0,0,0,0,0,0,0,0,0,0,0,0,0,0,0,0,0,0,0,0,0,0,0,0,0,0,0,0,0,0,0,0,0,0,0,2.55,0,0,0,0,0.9,0,0,0,0,0,0,0,0,0,0,0,0,0,0,0,0,0,0,0,0,0,0,0,0,0,0,0,0,0,0,0,0,0,0,0,0,0,57.45,0,0,0,0,0,0,0,0,0,0,0,0,0,0,0,0,0,0,1.1,0,0,0,0,0,0,0,0,0,0,0,0,0,0,0,0,0,0,0,0,0
Interglad,Interglad_1028, GP03-275555, US Patent    PPG Industries (US),2006, A7153799,mass_percent,,,1210,0,0,0,0,0,0,0,0,13.23,0,0,0,0,0,0,0,0,1.3,0,0,0,0,0,0,0,0,0,0,0,0,0,0,0,0,0,0,0,24.3,0,0,0,0,0,0,0,0,0,0,0,0,0,0,0,0,0,0,0,0,0,0,0,0,0,0,0,0,0,0.25,0,0,0,0,0,0,0,0,0,0,0,0,0,0,0,0,0,0,0,0,0,0,0,0,0,0,0,0,0,0,0,0,0,0,0,0,0,2.56,0,0,0,0,0.9,0,0,0,0,0,0,0,0,0,0,0,0,0,0,0,0,0,0,0,0,0,0,0,0,0,0,0,0,0,0,0,0,0,0,0,0,0,56.36,0,0,0,0,0,0,0,0,0,0,0,0,0,0,0,0,0,0,1.1,0,0,0,0,0,0,0,0,0,0,0,0,0,0,0,0,0,0,0,0,0
Interglad,Interglad_1029, GP03-275556, US Patent    PPG Industries (US),2006, A7153799,mass_percent,,,1214,0,0,0,0,0,0,0,0,13.2,0,0,0,0,0,0,0,0,1.3,0,0,0,0,0,0,0,0,0,0,0,0,0,0,0,0,0,0,0,24.25,0,0,0,0,0,0,0,0,0,0,0,0,0,0,0,0,0,0,0,0,0,0,0,0,0,0,0,0,0,0.25,0,0,0,0,0,0,0,0,0,0,0,0,0,0,0,0,0,0,0,0,0,0,0,0,0,0,0,0,0,0,0,0,0,0,0,0,0,2.55,0,0,0,0,0.9,0,0,0,0,0,0,0,0,0,0,0,0,0,0,0,0,0,0,0,0,0,0,0,0,0,0,0,0,0,0,0,0,0,0,0,0,0,56.45,0,0,0,0,0,0,0,0,0,0,0,0,0,0,0,0,0,0,1.1,0,0,0,0,0,0,0,0,0,0,0,0,0,0,0,0,0,0,0,0,0
Interglad,Interglad_1030, GP03-275557, US Patent    PPG Industries (US),2006, A7153799,mass_percent,,,1211,0,0,0,0,0,0,0,0,13.25,0,0,0,0,0,0,0,0,1.3,0,0,0,0,0,0,0,0,0,0,0,0,0,0,0,0,0,0,0,24.6,0,0,0,0,0,0,0,0,0,0,0,0,0,0,0,0,0,0,0,0,0,0,0,0,0,0,0,0,0,0.25,0,0,0,0,0,0,0,0,0,0,0,0,0,0,0,0,0,0,0,0,0,0,0,0,0,0,0,0,0,0,0,0,0,0,0,0,0,2.55,0,0,0,0,0.9,0,0,0,0,0,0,0,0,0,0,0,0,0,0,0,0,0,0,0,0,0,0,0,0,0,0,0,0,0,0,0,0,0,0,0,0,0,56.6,0,0,0,0,0,0,0,0,0,0,0,0,0,0,0,0,0,0,0.55,0,0,0,0,0,0,0,0,0,0,0,0,0,0,0,0,0,0,0,0,0
Interglad,Interglad_1031, GP03-275558, US Patent    PPG Industries (US),2006, A7153799,mass_percent,,,1212,0,0,0,0,0,0,0,0,13.45,0,0,0,0,0,0,0,0,1.3,0,0,0,0,0,0,0,0,0,0,0,0,0,0,0,0,0,0,0,24.5,0,0,0,0,0,0,0,0,0,0,0,0,0,0,0,0,0,0,0,0,0,0,0,0,0,0,0,0,0,0.25,0,0,0,0,0,0,0,0,0,0,0,0,0,0,0,0,0,0,0,0,0,0,0,0,0,0,0,0,0,0,0,0,0,0,0,0,0,2.55,0,0,0,0,0.9,0,0,0,0,0,0,0,0,0,0,0,0,0,0,0,0,0,0,0,0,0,0,0,0,0,0,0,0,0,0,0,0,0,0,0,0,0,56.5,0,0,0,0,0,0,0,0,0,0,0,0,0,0,0,0,0,0,0.55,0,0,0,0,0,0,0,0,0,0,0,0,0,0,0,0,0,0,0,0,0
Interglad,Interglad_1032, GP03-275561, US Patent    PPG Industries (US),2006, A7153799,mass_percent,,,1217,0,0,0,0,0,0,0,0,13.6,0,0,0,0,0,0,0,0,2,0,0,0,0,0,0,0,0,0,0,0,0,0,0,0,0,0,0,0,24.85,0,0,0,0,0,0,0,0,0,0,0,0,0,0,0,0,0,0,0,0,0,0,0,0,0,0,0,0,0,0.25,0,0,0,0,0,0,0,0,0,0,0,0,0,0,0,0,0,0,0,0,0,0,0,0,0,0,0,0,0,0,0,0,0,0,0,0,0,2.5,0,0,0,0,0.9,0,0,0,0,0,0,0,0,0,0,0,0,0,0,0,0,0,0,0,0,0,0,0,0,0,0,0,0,0,0,0,0,0,0,0,0,0,55.4,0,0,0,0,0,0,0,0,0,0,0,0,0,0,0,0,0,0,0.5,0,0,0,0,0,0,0,0,0,0,0,0,0,0,0,0,0,0,0,0,0
Interglad,Interglad_1033, GP03-275562, US Patent    PPG Industries (US),2006, A7153799,mass_percent,,,1211,0,0,0,0,0,0,0,0,13.4,0,0,0,0,0,0,0,0,2,0,0,0,0,0,0,0,0,0,0,0,0,0,0,0,0,0,0,0,24.65,0,0,0,0,0,0,0,0,0,0,0,0,0,0,0,0,0,0,0,0,0,0,0,0,0,0,0,0,0,0.25,0,0,0,0,0,0,0,0,0,0,0,0,0,0,0,0,0,0,0,0,0,0,0,0,0,0,0,0,0,0,0,0,0,0,0,0,0,2.5,0,0,0,0,0.9,0,0,0,0,0,0,0,0,0,0,0,0,0,0,0,0,0,0,0,0,0,0,0,0,0,0,0,0,0,0,0,0,0,0,0,0,0,55.8,0,0,0,0,0,0,0,0,0,0,0,0,0,0,0,0,0,0,0.5,0,0,0,0,0,0,0,0,0,0,0,0,0,0,0,0,0,0,0,0,0
Interglad,Interglad_1034, GP03-275563, US Patent    PPG Industries (US),2006, A7153799,mass_percent,,,1225,0,0,0,0,0,0,0,0,13.05,0,0,0,0,0,0,0,0,2,0,0,0,0,0,0,0,0,0,0,0,0,0,0,0,0,0,0,0,23.5,0,0,0,0,0,0,0,0,0,0,0,0,0,0,0,0,0,0,0,0,0,0,0,0,0,0,0,0,0,0.25,0,0,0,0,0,0,0,0,0,0,0,0,0,0,0,0,0,0,0,0,0,0,0,0,0,0,0,0,0,0,0,0,0,0,0,0,0,2.55,0,0,0,0,0.9,0,0,0,0,0,0,0,0,0,0,0,0,0,0,0,0,0,0,0,0,0,0,0,0,0,0,0,0,0,0,0,0,0,0,0,0,0,56.65,0,0,0,0,0,0,0,0,0,0,0,0,0,0,0,0,0,0,1.1,0,0,0,0,0,0,0,0,0,0,0,0,0,0,0,0,0,0,0,0,0
Interglad,Interglad_1035, GP03-275564, US Patent    PPG Industries (US),2006, A7153799,mass_percent,,,1225,0,0,0,0,0,0,0,0,13.2,0,0,0,0,0,0,0,0,2,0,0,0,0,0,0,0,0,0,0,0,0,0,0,0,0,0,0,0,23.25,0,0,0,0,0,0,0,0,0,0,0,0,0,0,0,0,0,0,0,0,0,0,0,0,0,0,0,0,0,0.25,0,0,0,0,0,0,0,0,0,0,0,0,0,0,0,0,0,0,0,0,0,0,0,0,0,0,0,0,0,0,0,0,0,0,0,0,0,2.55,0,0,0,0,0.9,0,0,0,0,0,0,0,0,0,0,0,0,0,0,0,0,0,0,0,0,0,0,0,0,0,0,0,0,0,0,0,0,0,0,0,0,0,56.75,0,0,0,0,0,0,0,0,0,0,0,0,0,0,0,0,0,0,1.1,0,0,0,0,0,0,0,0,0,0,0,0,0,0,0,0,0,0,0,0,0
Interglad,Interglad_1036, GP03-275565, US Patent    PPG Industries (US),2006, A7153799,mass_percent,,,1226,0,0,0,0,0,0,0,0,13.35,0,0,0,0,0,0,0,0,0,0,0,0,0,0,0,0,0,0,0,0,0,0,0,0,0,0,0,0,23.5,0,0,0,0,0,0,0,0,0,0,0,0,0,0,0,0,0,0,0,0,0,0,0,0,0,0,0,0,0,0.25,0,0,0,0,0,0,0,0,0,0,0,0,0,0,0,0,0,0,0,0,0,0,0,0,0,0,0,0,0,0,0.6,0,0,0,0,0,0,2.5,0,0,0,0,0.6,0,0,0,0,0,0,0,0,0,0,0,0,0,0,0,0,0,0,0,0,0,0,0,0,0,0,0,0,0,0,0,0,0,0,0,0,0,58.7,0,0,0,0,0,0,0,0,0,0,0,0,0,0,0,0,0,0,0.5,0,0,0,0,0,0,0,0,0,0,0,0,0,0,0,0,0,0,0,0,0
Interglad,Interglad_1037, GP03-275566, US Patent    PPG Industries (US),2006, A7153799,mass_percent,,,1205,0,0,0,0,0,0,0,0,12.1,0,0,0,0,0,0,0,0,0,0,0,0,0,0,0,0,0,0,0,0,0,0,0,0,0,0,0,0,22.6,0,0,0,0,0,0,0,0,0,0,0,0,0,0,0,0,0,0,0,0,0,0,0,0,0,0,0,0,0,0.2,0,0,0,0,0,0,0,0,0,0,0,0,0,0,0,0,0,0,0,0,0,0,0,0,0,0,0,0,0,0,0.45,0,0,0,0,0,0,3.4,0,0,0,0,0.45,0,0,0,0,0,0,0,0,0,0,0,0,0,0,0,0,0,0,0,0,0,0,0,0,0,0,0,0,0,0,0,0,0,0,0,0,0,59.3,0,0,0,0,0,0,0,0,0,0,0,0,0,0,0,0,0,0,1.5,0,0,0,0,0,0,0,0,0,0,0,0,0,0,0,0,0,0,0,0,0
Interglad,Interglad_1038, GP03-275567, US Patent    PPG Industries (US),2006, A7153799,mass_percent,,,1234,0,0,0,0,0,0,0,0,12.28,0,0,0,0,0,0,0,0,0,0,0,0,0,0,0,0,0,0,0,0,0,0,0,0,0,0,0,0,24.16,0,0,0,0,0,0,0,0,0,0,0,0,0,0,0,0,0,0,0,0,0,0,0,0,0,0,0,0,0,0,0,0,0,0,0,0,0,0,0,0,0,0,0,0,0,0,0,0,0,0,0,0,0,0,0,0,0,0,0,0,0.6,0,0,0,0,0,0,1.9,0,0,0,0,0.3,0,0,0,0,0,0,0,0,0,0,0,0,0,0,0,0,0,0,0,0,0,0,0,0,0,0,0,0,0,0,0,0,0,0,0,0,0,59.66,0,0,0,0,0,0,0,0,0,0,0,0,0,0,0,0,0,0,1.1,0,0,0,0,0,0,0,0,0,0,0,0,0,0,0,0,0,0,0,0,0
Interglad,Interglad_1039, GP03-275568, US Patent    PPG Industries (US),2006, A7153799,mass_percent,,,1230,0,0,0,0,0,0,0,0,12.53,0,0,0,0,0,0,0,0,0,0,0,0,0,0,0,0,0,0,0,0,0,0,0,0,0,0,0,0,22.27,0,0,0,0,0,0,0,0,0,0,0,0,0,0,0,0,0,0,0,0,0,0,0,0,0,0,0,0,0,0.25,0,0,0,0,0,0,0,0,0,0,0,0,0,0,0,0,0,0,0,0,0,0,0,0,0,0,0,0,0,0,0.91,0,0,0,0,0,0,2.32,0,0,0,0,0,0,0,0,0,0,0,0,0,0,0,0,0,0,0,0,0,0,0,0,0,0,0,0,0,0,0,0,0,0,0,0,0,0,0,0,0,0,60.61,0,0,0,0,0,0,0,0,0,0,0,0,0,0,0,0,0,0,1.11,0,0,0,0,0,0,0,0,0,0,0,0,0,0,0,0,0,0,0,0,0
Interglad,Interglad_1040, GP03-275569, US Patent    PPG Industries (US),2006, A7153799,mass_percent,,,1204,0,0,0,0,0,0,0,0,13.03,0,0,0,0,0,0,0,0,0,0,0,0,0,0,0,0,0,0,0,0,0,0,0,0,0,0,0,0,23.54,0,0,0,0,0,0,0,0,0,0,0,0,0,0,0,0,0,0,0,0,0,0,0,0,0,0,0,0,0,0.23,0,0,0,0,0,0,0,0,0,0,0,0,0,0,0,0,0,0,0,0,0,0,0,0,0,0,0,0,0,0,0.9,0,0,0,0,0,0,2.5,0,0,0,0,0,0,0,0,0,0,0,0,0,0,0,0,0,0,0,0,0,0,0,0,0,0,0,0,0,0,0,0,0,0,0,0,0,0,0,0,0,0,58.3,0,0,0,0,0,0,0,0,0,0,0,0,0,0,0,0,0,0,0.5,0,0,0,0,0,0,0,0,0,0,0,0,0,0,0,0,0,1,0,0,0
Interglad,Interglad_1041, GP03-275570, US Patent    PPG Industries (US),2006, A7153799,mass_percent,,,1205,0,0,0,0,0,0,0,0,13.03,0,0,0,0,0,0,0,0,0,0,0,0,0,0,0,0,0,0,0,0,0,0,0,0,0,0,0,0,23.64,0,0,0,0,0,0,0,0,0,0,0,0,0,0,0,0,0,0,0,0,0,0,0,0,0,0,0,0,0,0.23,0,0,0,0,0,0,0,0,0,0,0,0,0,0,0,0,0,0,0,0,0,0,0,0,0,0,0,0,0,0,0.9,0,0,0,0,0,0,2.5,0,0,0,0,0,0,0,0,0,0,0,0,0,0,0,0,0,0,0,0,0,0,0,0,0,0,0,0,0,0,0,0,0,0,0,0,0,0,0,0,0,0,58.2,0,0,0,0,0,0,0,0,0,0,0,0,0,0,0,0,0,0,0.5,0,0,0,0,0,0,0,0,0,0,0,0,0,0,0,0,0,1,0,0,0
Interglad,Interglad_1042, GP05-275903, US Patent    Saint-Gobain (FR),2006, A0287185,mass_percent,,,1343,0,0,0,0,0,0,0,0,15,0,0,0,0,0,0,0,0,19.4,0,0,0,0,0,0,0,0,0,0,0,0,0,0,0,0,0,0,0,4.1,0,0,0,0,0,0,0,0,0,0,0,0,0,0,0,0,0,0,0,0,0,0,0,0,0,0,0,0,0.5,0,0,0,0,0,0,0,0,0,0,0,0,0,0,0,0,0,0,0,0,0,0,0,0,0,0,0.15,0,0,0,0,0,0,0,0,0,0,0,4.1,0,0,0,0,0.15,0,0,0,0,0,0,0,0,0,0,0,0,0,0,0,0,0,0,0,0,0,0,0,0,0,0,0,0,0,0,0,0,0,0,0,0,0,55.7,0,0,0,0,0,0,0,0,0,0,0,0,0,0,0,0,0,0,0,0,0,0,0,0,0,0,0,0,0,0,0,0,0,0,0,0,0,0,0,0.9
Interglad,Interglad_1043, GP05-275904, US Patent    Saint-Gobain (FR),2006, A0287185,mass_percent,,,1330,0,0,0,0,0,0,0,0,15,0,0,0,0,0,0,0,0,19,0,0,0,0,0,0,0,0,0,0,0,0,0,0,0,0,0,0,0,4,0,0,0,0,0,0,0,0,0,0,0,0,0,0,0,0,0,0,0,0,0,0,0,0,0,0,0,0,0.5,0,0,0,0,0,0,0,0,0,0,0,0,0,0,0,0,0,0,0,0,0,0,0,0,0,0,0.15,0,0,0,0,0,0,0,0,0,0,0,4,0,0,0,0,0.15,0,0,0,0,0,0,0,0,0,0,0,0,0,0,0,0,0,0,0,0,0,0,0,0,0,0,0,0,0,0,0,0,0,0,0,0,0,54.7,0,0,0,0,0,0,0,0,0,0,0,0,0,0,0,0,0,0,1.6,0,0,0,0,0,0,0,0,0,0,0,0,0,0,0,0,0,0,0,0,0.9
Interglad,Interglad_1044, GJ03-276815, American Ceramic Soc. Bull.,2006, v. 085  p. 0238,mass_percent,,,1268,0,0,0,0,0,0,0,0,12.27,0,0,0,0,0,0,0,0,0,0,0,0,0,0,0,0,0,0,0,0,0,0,0,0,0,0,0,0,22.42,0,0,0,0,0,0,0,0,0,0,0,0,0,0,0,0,0,0,0,0,0,0,0,0,0,0,0,0,0,0.2,0,0,0,0,0,0,0,0,0,0,0,0,0,0,0,0,0,0,0,0,0,0,0,0,0,0,0,0,0,0,0,0,0,0,0,0,0,2.5,0,0,0,0,0.9,0,0,0,0,0,0,0,0,0,0,0,0,0,0,0,0,0,0,0,0,0,0,0,0,0,0,0,0,0,0,0,0,0,0,0,0,0,60.61,0,0,0,0,0,0,0,0,0,0,0,0,0,0,0,0,0,0,1.1,0,0,0,0,0,0,0,0,0,0,0,0,0,0,0,0,0,0,0,0,0
Interglad,Interglad_1045, GJ03-276816, American Ceramic Soc. Bull.,2006, v. 085  p. 0238,mass_percent,,,1258,0,0,0,0,0,0,0,0,12.2,0,0,0,0,0,0,0,0,0,0,0,0,0,0,0,0,0,0,0,0,0,0,0,0,0,0,0,0,23.55,0,0,0,0,0,0,0,0,0,0,0,0,0,0,0,0,0,0,0,0,0,0,0,0,0,0,0,0,0,0.25,0,0,0,0,0,0,0,0,0,0,0,0,0,0,0,0,0,0,0,0,0,0,0,0,0,0,0,0,0,0,0,0,0,0,0,0,0,2.55,0,0,0,0,0.9,0,0,0,0,0,0,0,0,0,0,0,0,0,0,0,0,0,0,0,0,0,0,0,0,0,0,0,0,0,0,0,0,0,0,0,0,0,59.45,0,0,0,0,0,0,0,0,0,0,0,0,0,0,0,0,0,0,1.1,0,0,0,0,0,0,0,0,0,0,0,0,0,0,0,0,0,0,0,0,0
Interglad,Interglad_1046, GJ03-276817, American Ceramic Soc. Bull.,2006, v. 085  p. 0238,mass_percent,,,1232,0,0,0,0,0,0,0,0,13.2,0,0,0,0,0,0,0,0,0,0,0,0,0,0,0,0,0,0,0,0,0,0,0,0,0,0,0,0,24.25,0,0,0,0,0,0,0,0,0,0,0,0,0,0,0,0,0,0,0,0,0,0,0,0,0,0,0,0,0,0.25,0,0,0,0,0,0,0,0,0,0,0,0,0,0,0,0,0,0,0,0,0,0,0,0,0,0,0,0,0,0,0,0,0,0,0,0,0,2.55,0,0,0,0,0.9,0,0,0,0,0,0,0,0,0,0,0,0,0,0,0,0,0,0,0,0,0,0,0,0,0,0,0,0,0,0,0,0,0,0,0,0,0,57.75,0,0,0,0,0,0,0,0,0,0,0,0,0,0,0,0,0,0,1.1,0,0,0,0,0,0,0,0,0,0,0,0,0,0,0,0,0,0,0,0,0
Interglad,Interglad_1047, GJ03-276818, American Ceramic Soc. Bull.,2006, v. 085  p. 0238,mass_percent,,,1248,0,0,0,0,0,0,0,0,12.3,0,0,0,0,0,0,0,0,0,0,0,0,0,0,0,0,0,0,0,0,0,0,0,0,0,0,0,0,23.26,0,0,0,0,0,0,0,0,0,0,0,0,0,0,0,0,0,0,0,0,0,0,0,0,0,0,0,0,0,0.23,0,0,0,0,0,0,0,0,0,0,0,0,0,0,0,0,0,0,0,0,0,0,0,0,0,0,0,0,0,0,0,0,0,0,0,0,0,2.53,0,0,0,0,0.9,0,0,0,0,0,0,0,0,0,0,0,0,0,0,0,0,0,0,0,0,0,0,0,0,0,0,0,0,0,0,0,0,0,0,0,0,0,59.78,0,0,0,0,0,0,0,0,0,0,0,0,0,0,0,0,0,0,1,0,0,0,0,0,0,0,0,0,0,0,0,0,0,0,0,0,0,0,0,0
Interglad,Interglad_1048, GJ03-276819, American Ceramic Soc. Bull.,2006, v. 085  p. 0238,mass_percent,,,1242,0,0,0,0,0,0,0,0,12.28,0,0,0,0,0,0,0,0,0,0,0,0,0,0,0,0,0,0,0,0,0,0,0,0,0,0,0,0,23.74,0,0,0,0,0,0,0,0,0,0,0,0,0,0,0,0,0,0,0,0,0,0,0,0,0,0,0,0,0,0.23,0,0,0,0,0,0,0,0,0,0,0,0,0,0,0,0,0,0,0,0,0,0,0,0,0,0,0,0,0,0,0,0,0,0,0,0,0,2.53,0,0,0,0,0.91,0,0,0,0,0,0,0,0,0,0,0,0,0,0,0,0,0,0,0,0,0,0,0,0,0,0,0,0,0,0,0,0,0,0,0,0,0,59.2,0,0,0,0,0,0,0,0,0,0,0,0,0,0,0,0,0,0,1.11,0,0,0,0,0,0,0,0,0,0,0,0,0,0,0,0,0,0,0,0,0
Interglad,Interglad_1049, GJ03-276820, American Ceramic Soc. Bull.,2006, v. 085  p. 0238,mass_percent,,,1216,0,0,0,0,0,0,0,0,13.37,0,0,0,0,0,0,0,0,0,0,0,0,0,0,0,0,0,0,0,0,0,0,0,0,0,0,0,0,24.27,0,0,0,0,0,0,0,0,0,0,0,0,0,0,0,0,0,0,0,0,0,0,0,0,0,0,0,0,0,0.25,0,0,0,0,0,0,0,0,0,0,0,0,0,0,0,0,0,0,0,0,0,0,0,0,0,0,0,0,0,0,0,0,0,0,0,0,0,2.58,0,0,0,0,0.91,0,0,0,0,0,0,0,0,0,0,0,0,0,0,0,0,0,0,0,0,0,0,0,0,0,0,0,0,0,0,0,0,0,0,0,0,0,57.5,0,0,0,0,0,0,0,0,0,0,0,0,0,0,0,0,0,0,1.12,0,0,0,0,0,0,0,0,0,0,0,0,0,0,0,0,0,0,0,0,0
Interglad,Interglad_1050, GJ03-276821, American Ceramic Soc. Bull.,2006, v. 085  p. 0238,mass_percent,,,1216,0,0,0,0,0,0,0,0,12.38,0,0,0,0,0,0,0,0,0,0,0,0,0,0,0,0,0,0,0,0,0,0,0,0,0,0,0,0,24.36,0,0,0,0,0,0,0,0,0,0,0,0,0,0,0,0,0,0,0,0,0,0,0,0,0,0,0,0,0,0.25,0,0,0,0,0,0,0,0,0,0,0,0,0,0,0,0,0,0,0,0,0,0,0,0,0,0,0,0,0,0,0,0,0,0,0,0,0,2.59,0,0,0,0,0.91,0,0,0,0,0,0,0,0,0,0,0,0,0,0,0,0,0,0,0,0,0,0,0,0,0,0,0,0,0,0,0,0,0,0,0,0,0,58.37,0,0,0,0,0,0,0,0,0,0,0,0,0,0,0,0,0,0,1.14,0,0,0,0,0,0,0,0,0,0,0,0,0,0,0,0,0,0,0,0,0
Interglad,Interglad_1051, GJ03-276822, American Ceramic Soc. Bull.,2006, v. 085  p. 0238,mass_percent,,,1240,0,0,0,0,0,0,0,0,12.36,0,0,0,0,0,0,0,0,0,0,0,0,0,0,0,0,0,0,0,0,0,0,0,0,0,0,0,0,22.79,0,0,0,0,0,0,0,0,0,0,0,0,0,0,0,0,0,0,0,0,0,0,0,0,0,0,0,0,0,0,0,0,0,0,0,0,0,0,0,0,0,0,0,0,0,0,0,0,0,0,0,0,0,0,0,0,0,0,0,0,0,0,0,0,0,0,0,3.13,0,0,0,0,0.3,0,0,0,0,0,0,0,0,0,0,0,0,0,0,0,0,0,0,0,0,0,0,0,0,0,0,0,0,0,0,0,0,0,0,0,0,0,60.31,0,0,0,0,0,0,0,0,0,0,0,0,0,0,0,0,0,0,1.11,0,0,0,0,0,0,0,0,0,0,0,0,0,0,0,0,0,0,0,0,0
Interglad,Interglad_1052, GJ03-276823, American Ceramic Soc. Bull.,2006, v. 085  p. 0238,mass_percent,,,1236,0,0,0,0,0,0,0,0,12.36,0,0,0,0,0,0,0,0,0,0,0,0,0,0,0,0,0,0,0,0,0,0,0,0,0,0,0,0,23.55,0,0,0,0,0,0,0,0,0,0,0,0,0,0,0,0,0,0,0,0,0,0,0,0,0,0,0,0,0,0,0,0,0,0,0,0,0,0,0,0,0,0,0,0,0,0,0,0,0,0,0,0,0,0,0,0,0,0,0,0,0,0,0,0,0,0,0,2.52,0,0,0,0,0.3,0,0,0,0,0,0,0,0,0,0,0,0,0,0,0,0,0,0,0,0,0,0,0,0,0,0,0,0,0,0,0,0,0,0,0,0,0,60.16,0,0,0,0,0,0,0,0,0,0,0,0,0,0,0,0,0,0,1.11,0,0,0,0,0,0,0,0,0,0,0,0,0,0,0,0,0,0,0,0,0
Interglad,Interglad_1053, GJ03-276824, American Ceramic Soc. Bull.,2006, v. 085  p. 0238,mass_percent,,,1226,0,0,0,0,0,0,0,0,13.46,0,0,0,0,0,0,0,0,0,0,0,0,0,0,0,0,0,0,0,0,0,0,0,0,0,0,0,0,23.7,0,0,0,0,0,0,0,0,0,0,0,0,0,0,0,0,0,0,0,0,0,0,0,0,0,0,0,0,0,0,0,0,0,0,0,0,0,0,0,0,0,0,0,0,0,0,0,0,0,0,0,0,0,0,0,0,0,0,0,0,0,0,0,0,0,0,0,2.52,0,0,0,0,0.61,0,0,0,0,0,0,0,0,0,0,0,0,0,0,0,0,0,0,0,0,0,0,0,0,0,0,0,0,0,0,0,0,0,0,0,0,0,59.21,0,0,0,0,0,0,0,0,0,0,0,0,0,0,0,0,0,0,0.5,0,0,0,0,0,0,0,0,0,0,0,0,0,0,0,0,0,0,0,0,0
Interglad,Interglad_1054, GJ03-276825, American Ceramic Soc. Bull.,2006, v. 085  p. 0238,mass_percent,,,1258,0,0,0,0,0,0,0,0,13.18,0,0,0,0,0,0,0,0,0,0,0,0,0,0,0,0,0,0,0,0,0,0,0,0,0,0,0,0,22.43,0,0,0,0,0,0,0,0,0,0,0,0,0,0,0,0,0,0,0,0,0,0,0,0,0,0,0,0,0,0.25,0,0,0,0,0,0,0,0,0,0,0,0,0,0,0,0,0,0,0,0,0,0,0,0,0,0,0,0,0,0,0,0,0,0,0,0,0,2.12,0,0,0,0,0,0,0,0,0,0,0,0,0,0,0,0,0,0,0,0,0,0,0,0,0,0,0,0,0,0,0,0,0,0,0,0,0,0,0,0,0,0,60.91,0,0,0,0,0,0,0,0,0,0,0,0,0,0,0,0,0,0,1.11,0,0,0,0,0,0,0,0,0,0,0,0,0,0,0,0,0,0,0,0,0
Interglad,Interglad_1055, GJ03-276826, American Ceramic Soc. Bull.,2006, v. 085  p. 0238,mass_percent,,,1233,0,0,0,0,0,0,0,0,13.14,0,0,0,0,0,0,0,0,0,0,0,0,0,0,0,0,0,0,0,0,0,0,0,0,0,0,0,0,22.39,0,0,0,0,0,0,0,0,0,0,0,0,0,0,0,0,0,0,0,0,0,0,0,0,0,0,0,0,0,0.25,0,0,0,0,0,0,0,0,0,0,0,0,0,0,0,0,0,0,0,0,0,0,0,0,0,0,0,0,0,0,0,0,0,0,0,0,0,2.32,0,0,0,0,0,0,0,0,0,0,0,0,0,0,0,0,0,0,0,0,0,0,0,0,0,0,0,0,0,0,0,0,0,0,0,0,0,0,0,0,0,0,60.79,0,0,0,0,0,0,0,0,0,0,0,0,0,0,0,0,0,0,1.11,0,0,0,0,0,0,0,0,0,0,0,0,0,0,0,0,0,0,0,0,0
Interglad,Interglad_1056, GJ03-276827, American Ceramic Soc. Bull.,2006, v. 085  p. 0238,mass_percent,,,1211,0,0,0,0,0,0,0,0,13.32,0,0,0,0,0,0,0,0,0,0,0,0,0,0,0,0,0,0,0,0,0,0,0,0,0,0,0,0,23.86,0,0,0,0,0,0,0,0,0,0,0,0,0,0,0,0,0,0,0,0,0,0,0,0,0,0,0,0,0,0.25,0,0,0,0,0,0,0,0,0,0,0,0,0,0,0,0,0,0,0,0,0,0,0,0,0,0,0,0,0,0,0,0,0,0,0,0,0,2.57,0,0,0,0,0,0,0,0,0,0,0,0,0,0,0,0,0,0,0,0,0,0,0,0,0,0,0,0,0,0,0,0,0,0,0,0,0,0,0,0,0,0,58.89,0,0,0,0,0,0,0,0,0,0,0,0,0,0,0,0,0,0,1.11,0,0,0,0,0,0,0,0,0,0,0,0,0,0,0,0,0,0,0,0,0
Interglad,Interglad_1057, GP06-278040, Japanese Patent    Nippon Electric Glass (J),2007, A008812,mass_percent,75.1,3,,0,0,0,0,0,0,0,0,19,0,0,0,0,0,0,0,0,12,0,0,0,0,0,0,1,0,0,0,0,0,0,0,0,0,0,0,0,0,0,0,0,0,0,0,0,0,0,0,0,0,0,0,0,0,0,0,0,0,0,0,0,0,0,0,0,0,0,0,0,0,0,0,0,0,0,0,0,0,0,0,0,0,0,0,0,0,0,0,0,0,0,0,0,0,0,0,0,0,0,0,0,0,0,0,0,6,0,0,0,0,0,0,0,0,0,0,0,0,0,0,0,0,0,0,0,0,0,0,0,0,0,0,0,0,0,0,0,0,0,0,0,0,0,0,0,0,0,0,56,0,0,0,0,0,0,0,0,0,0,0,1,0,0,0,0,0,0,1,0,0,0,0,0,0,0,0,0,0,0,0,0,0,0,0,0,2.5,0,0,1.5
Interglad,Interglad_1058, GP03-278200, Japanese Patent    Nippon Electric Glass (J),2007, A039320,mass_percent,,,1250,0,0,0,0,0,0,0,0,14.21370968,0,0,0,0,0,0,0,0,0,0,0,0,0,0,0,0,0,0,0,0,0,0,0,0,0,0,0,0,22.78225806,0,0,0,0,0,0,0,0,0,0,0,0,0,0,0,0,0,0,0,0,0,0,0,0,0,0,0,0,0,0.201612903,0,0,0,0,0,0,0,0,0,0,0,0,0,0,0,0,0,0,0,0,0,0,0,0,0,0,0,0,0,0,0,0,0,0,0,0,0,2.923387097,0,0,0,0,0,0,0,0,0,0,0,0,0,0,0,0.504032258,0,0,0,0,0,0,0,0,0,0,0,0,0,0,0,0,0,0,0,0,0,0,0,0,0,0,59.1733871,0,0,0,0,0,0,0,0,0,0,0,0,0,0,0,0,0,0,0.201612903,0,0,0,0,0,0,0,0,0,0,0,0,0,0,0,0,0,0,0,0,0
Interglad,Interglad_1059, GP03-278765, Japanese Patent    Nippon Electric Glass (J),2007, A161552,mass_percent,70,3.8,1460,0,0,0,0,0,0,0,0,15,0,0,0,0,0,0,0,0,10,0,0,0,0,0,0,2,0,0,0,0,0,0,0,0,0,0,0,0,5,0,0,0,0,0,0,0,0,0,0,0,0,0,0,0,0,0,0,0,0,0,0,0,0,0,0,0,0,0,0,0,0,0,0,0,0,0,0,0,0,0,0,0,0,0,0,0,0,0,0,0,0,0,0,0,0,0,0,0,0,0,0,0,0,0,0,0,0,0,0,0,0,0,0,0,0,0,0,0,0,0,0,0,0,0,0,0,0,0,0,0,0,0,0,0,0,0,0,0,0,0,0,0.9,0,0,0,0,0,0,0,60,0,0,0,0,0,0.1,0,0,0,0,0,6,0,0,0,0,0,0,0,0,0,0,0,0,0,0,0,0,0,0,0,0,0,0,0,0,1,0,0,0
Interglad,Interglad_1060, GP03-278766, Japanese Patent    Nippon Electric Glass (J),2007, A161552,mass_percent,70,3.2,1500,0,0,0,0,0,0,0,0,16,0.7,0,0,0,0,0,0,0,10,0,0,0,0,0,0,1,0,0,0,0,0,0,0,0,0,0,0,0,8,0,0,0,0,0,0,0,0,0,0,0,0,0,0,0,0,0,0,0,0,0,0,0,0,0,0,0,0,0,0,0,0,0,0,0,0,0,0,0,0,0,0,0,0,0,0,0,0,0,0,0,0,0,0,0,0,0,0,0,0,0,0,0,0,0,0,0,0,0,0,0,0,0,0,0,0,0,0,0,0,0,0,0,0,0,0,0,0,0,0,0,0,0,0,0,0,0,0,0,0,0,0,0.3,0,0,0,0,0,0,0,63,0,0,0,0,0,0,0,0,0,0,0,1,0,0,0,0,0,0,0,0,0,0,0,0,0,0,0,0,0,0,0,0,0,0,0,0,0,0,0,0
Interglad,Interglad_1061, GP06-278835, Japanese Patent    Saint-Gobain (FR),2007, A507413,mass_percent,,,1204,0,0,0,0,0,0,0,0,23.63,0,0,0,0,0,0,0,0,0,0,0,0,0,0,0,0.32,0,0,0,0,0,0,0,0,0,0,0,0,13.33,0,0,0,0,0,0,0,0,0,0,0,0,0,0,0,0,0,0,0,0,0,0,0,0,0,0,0,0,0,5.05,0,0,0,0,0,0,0,0,0,0,0,0,0,0,0,0,0,0,0,0,0,0,0,0,0,5.3,0,0,0,0,0,0,0,0,0,0,0,2.17,0,0,0,0,6.24,0,0,0,0,0,0,0,0,0,0,0.76,0,0,0,0,0,0,0,0,0,0,0,0,0,0,0,0,0,0,0,0,0,0,0,0,0,0,42.31,0,0,0,0,0,0,0,0,0,0,0,0,0,0,0,0,0,0,0.89,0,0,0,0,0,0,0,0,0,0,0,0,0,0,0,0,0,0,0,0,0
Interglad,Interglad_1062, GP06-278843, Japanese Patent    Saint-Gobain (FR),2007, A507413,mass_percent,,,1217,0,0,0,0,0,0,0,0,24.77,0,0,0,0,0,0,0,0,0,0,0,0,0,0,0,0.34,0,0,0,0,0,0,0,0,0,0,0,0,14.45,0,0,0,0,0,0,0,0,0,0,0,0,0,0,0,0,0,0,0,0,0,0,0,0,0,0,0,0,0,4.92,0,0,0,0,0,0,0,0,0,0,0,0,0,0,0,0,0,0,0,0,0,0,0,0,0,5.96,0,0,0,0,0,0,0,0,0,0,0,1.11,0,0,0,0,5.2,0,0,0,0,0,0,0,0,0,0,0.16,0,0,0,0,0,0,0,0,0,0,0,0,0,0,0,0,0,0,0,0,0,0,0,0,0,0,42.15,0,0,0,0,0,0,0,0,0,0,0,0,0,0,0,0,0,0,0.94,0,0,0,0,0,0,0,0,0,0,0,0,0,0,0,0,0,0,0,0,0
Interglad,Interglad_1063, GP03-279487, US Patent    Owens Corning  (US),2007, A0105701,mass_percent,85.56,,1366,0,0,0,0,0,0,0,0,18.50185019,0,0,0,0,0,0,0,0,0,0,0,0,0,0,0,0,0,0,0,0,0,0,0,0,0,0,0,0,8.490849085,0,0,0,0,0,0,0,0,0,0,0,0,0,0,0,0,0,0,0,0,0,0,0,0,0,0,0,0,0,0.200020002,0,0,0,0,0,0,0,0,0,0,0,0,0,0,0,0,0,0,0,0,0,0,0,0,0,0,0,0,0,0,0,0,0,0,0,0,0,9.470947095,0,0,0,0,0.700070007,0,0,0,0,0,0,0,0,0,0,0,0,0,0,0,0,0,0,0,0,0,0,0,0,0,0,0,0,0,0,0,0,0,0,0,0,0,62.63626363,0,0,0,0,0,0,0,0,0,0,0,0,0,0,0,0,0,0,0,0,0,0,0,0,0,0,0,0,0,0,0,0,0,0,0,0,0,0,0,0
Interglad,Interglad_1064, GP03-279490, US Patent    Owens Corning  (US),2007, A0105701,mass_percent,86.94,2.28,1379,0,0,0,0,0,0,0,0,19.99,0,0,0,0,0,0,0,0,0,0,0,0,0,0,0,0,0,0,0,0,0,0,0,0,0,0,0,0,4.84,0,0,0,0,0,0,0,0,0,0,0,0,0,0,0,0,0,0,0,0,0,0,0,0,0,0,0,0,0,0.2,0,0,0,0,0,0,0,0,0,0,0,0,0,0,0,0,0,0,0,0,0,0,0,0,0,0,0,0,0,0,0,0,0,0,0,0,0,11.26,0,0,0,0,0.7,0,0,0,0,0,0,0,0,0,0,0,0,0,0,0,0,0,0,0,0,0,0,0,0,0,0,0,0,0,0,0,0,0,0,0,0,0,63.01,0,0,0,0,0,0,0,0,0,0,0,0,0,0,0,0,0,0,0,0,0,0,0,0,0,0,0,0,0,0,0,0,0,0,0,0,0,0,0,0
Interglad,Interglad_1065, GP03-279493, US Patent    Owens Corning  (US),2007, A0105701,mass_percent,84.18,2.77,1348,0,0,0,0,0,0,0,0,17.24827517,0,0,0,0,0,0,0,0,0,0,0,0,0,0,0,0,0,0,0,0,0,0,0,0,0,0,0,0,11.55884412,0,0,0,0,0,0,0,0,0,0,0,0,0,0,0,0,0,0,0,0,0,0,0,0,0,0,0,0,0,0.199980002,0,0,0,0,0,0,0,0,0,0,0,0,0,0,0,0,0,0,0,0,0,0,0,0,0,0,0,0,0,0,0,0,0,0,0,0,0,7.97920208,0,0,0,0,0.699930007,0,0,0,0,0,0,0,0,0,0,0,0,0,0,0,0,0,0,0,0,0,0,0,0,0,0,0,0,0,0,0,0,0,0,0,0,0,62.31376862,0,0,0,0,0,0,0,0,0,0,0,0,0,0,0,0,0,0,0,0,0,0,0,0,0,0,0,0,0,0,0,0,0,0,0,0,0,0,0,0
Interglad,Interglad_1066, GP03-279494, US Patent    Owens Corning  (US),2007, A0105701,mass_percent,84.18,,1367,0,0,0,0,0,0,0,0,16.39,0,0,0,0,0,0,0,0,0,0,0,0,0,0,0,0,0,0,0,0,0,0,0,0,0,0,0,0,11.21,0,0,0,0,0,0,0,0,0,0,0,0,0,0,0,0,0,0,0,0,0,0,0,0,0,0,0,0,0,0.39,0,0,0,0,0,0,0,0,0,0,0,0,0,0,0,0,0,0,0,0,0,0,0,0,0,0,0,0,0,0,0,0,0,0,0,0,0,6.62,0,0,0,0,0.75,0,0,0,0,0,0,0,0,0,0,0,0,0,0,0,0,0,0,0,0,0,0,0,0,0,0,0,0,0,0,0,0,0,0,0,0,0,63.89,0,0,0,0,0,0,0,0,0,0,0,0,0,0,0,0,0,0,0.75,0,0,0,0,0,0,0,0,0,0,0,0,0,0,0,0,0,0,0,0,0
Interglad,Interglad_1067, GP03-279495, US Patent    Owens Corning  (US),2007, A0105701,mass_percent,84.18,,1335,0,0,0,0,0,0,0,0,16.39,0,0,0,0,0,0,0,0,0,0,0,0,0,0,0,0,0,0,0,0,0,0,0,0,0,0,0,0,11.96,0,0,0,0,0,0,0,0,0,0,0,0,0,0,0,0,0,0,0,0,0,0,0,0,0,0,0,0,0,0.39,0,0,0,0,0,0,0,0,0,0,0,0,0,0,0,0,0,0,0,0,0,0,0,0,0,0,0,0,0,0,0,0,0,0,0,0,0,6.62,0,0,0,0,0.75,0,0,0,0,0,0,0,0,0,0,0,0,0,0,0,0,0,0,0,0,0,0,0,0,0,0,0,0,0,0,0,0,0,0,0,0,0,63.14,0,0,0,0,0,0,0,0,0,0,0,0,0,0,0,0,0,0,0.75,0,0,0,0,0,0,0,0,0,0,0,0,0,0,0,0,0,0,0,0,0
Interglad,Interglad_1068, GP03-279496, US Patent    Owens Corning  (US),2007, A0105701,mass_percent,84.18,,1333,0,0,0,0,0,0,0,0,18.14,0,0,0,0,0,0,0,0,0,0,0,0,0,0,0,0,0,0,0,0,0,0,0,0,0,0,0,0,11.96,0,0,0,0,0,0,0,0,0,0,0,0,0,0,0,0,0,0,0,0,0,0,0,0,0,0,0,0,0,0.39,0,0,0,0,0,0,0,0,0,0,0,0,0,0,0,0,0,0,0,0,0,0,0,0,0,0,0,0,0,0,0,0,0,0,0,0,0,6.62,0,0,0,0,0.75,0,0,0,0,0,0,0,0,0,0,0,0,0,0,0,0,0,0,0,0,0,0,0,0,0,0,0,0,0,0,0,0,0,0,0,0,0,61.39,0,0,0,0,0,0,0,0,0,0,0,0,0,0,0,0,0,0,0.75,0,0,0,0,0,0,0,0,0,0,0,0,0,0,0,0,0,0,0,0,0
Interglad,Interglad_1069, GP06-279574, US Patent    Saint-Gobain (FR),2007, A0135291,mass_percent,,,1204,0,0,0,0,0,0,0,0,23.63,0,0,0,0,0,0,0,0,0,0,0,0,0,0,0,0.32,0,0,0,0,0,0,0,0,0,0,0,0,13.33,0,0,0,0,0,0,0,0,0,0,0,0,0,0,0,0,0,0,0,0,0,0,0,0,0,0,0,0,0,5.05,0,0,0,0,0,0,0,0,0,0,0,0,0,0,0,0,0,0,0,0,0,0,0,0,0,5.3,0,0,0,0,0,0,0,0,0,0,0,2.17,0,0,0,0,6.24,0,0,0,0,0,0,0,0,0,0,0.76,0,0,0,0,0,0,0,0,0,0,0,0,0,0,0,0,0,0,0,0,0,0,0,0,0,0,42.31,0,0,0,0,0,0,0,0,0,0,0,0,0,0,0,0,0,0,0.89,0,0,0,0,0,0,0,0,0,0,0,0,0,0,0,0,0,0,0,0,0
Interglad,Interglad_1070, GP06-279582, US Patent    Saint-Gobain (FR),2007, A0135291,mass_percent,,,1217,0,0,0,0,0,0,0,0,24.77,0,0,0,0,0,0,0,0,0,0,0,0,0,0,0,0.34,0,0,0,0,0,0,0,0,0,0,0,0,14.45,0,0,0,0,0,0,0,0,0,0,0,0,0,0,0,0,0,0,0,0,0,0,0,0,0,0,0,0,0,4.92,0,0,0,0,0,0,0,0,0,0,0,0,0,0,0,0,0,0,0,0,0,0,0,0,0,5.96,0,0,0,0,0,0,0,0,0,0,0,1.11,0,0,0,0,5.2,0,0,0,0,0,0,0,0,0,0,0.16,0,0,0,0,0,0,0,0,0,0,0,0,0,0,0,0,0,0,0,0,0,0,0,0,0,0,42.15,0,0,0,0,0,0,0,0,0,0,0,0,0,0,0,0,0,0,0.94,0,0,0,0,0,0,0,0,0,0,0,0,0,0,0,0,0,0,0,0,0
Interglad,Interglad_1071, GP03-279633, European Patent    Asahi Fiber Glass (J),2007, A1757422,mass_percent,,,1236,0,0,0,0,0,0,0,0,12.06030151,0,0,0,0,0,0,0,0,0,0,0,0,0,0,0,0,0,0,0,0,0,0,0,0,0,0,0,0,21.10552764,0,0,0,0,0,0,0,0,0,0,0,0,0,0,0,0,0,0,0,0,0,0,0,0,0,0,0,0,0,0,0,0,0,0,0,0,0,0,0,0,0,0,0,0,0,0,0,0,0,0,0,0,0,0,0,0,0,0,0,0,0,0,0,0,0,0,0,2.512562814,0,0,0,0,0,0,0,0,0,0,0,0,0,0,0,0,0,0,0,0,0,0,0,0,0,0,0,0,0,0,0,0,0,0,0,0,0,0,0,0,0,0,57.78894472,0,0,0,0,0,0,0,0,0,0,0,0,0,0,0,0,0,0,5.025125628,0,0,0,0,0,0,0,0,0,0,0,0,0,0,0,0,0,1.507537688,0,0,0
Interglad,Interglad_1072, GP03-279634, European Patent    Asahi Fiber Glass (J),2007, A1757422,mass_percent,,,1235,0,0,0,0,0,0,0,0,11.55778894,0,0,0,0,0,0,0,0,0,0,0,0,0,0,0,3.819095477,0,0,0,0,0,0,0,0,0,0,0,0,21.10552764,0,0,0,0,0,0,0,0,0,0,0,0,0,0,0,0,0,0,0,0,0,0,0,0,0,0,0,0,0,0,0,0,0,0,0,0,0,0,0,0,0,0,0,0,0,0,0,0,0,0,0,0,0,0,0,0,0,0,0,0,0,0,0,0,0,0,0,2.412060302,0,0,0,0,0,0,0,0,0,0,0,0,0,0,0,0,0,0,0,0,0,0,0,0,0,0,0,0,0,0,0,0,0,0,0,0,0,0,0,0,0,0,56.98492462,0,0,0,0,0,0,0,0,0,0,0,0,0,0,0,0,0,0,4.120603015,0,0,0,0,0,0,0,0,0,0,0,0,0,0,0,0,0,0,0,0,0
Interglad,Interglad_1073, GP06-281135, Japanese Patent    Schott AG (DE),2007, A269625,mass_percent,78,3.15,1458,0,0,0,0,0,0,0,0,17.45,0,0,0,0,0,0,0,0,10.5,0,0,0,0,0,0,3.2,0,0,0,0,0,0,0,0,0,0,0,0,4.7,0,0,0,0,0,0,0,0,0,0,0,0,0,0,0,0,0,0,0,0,0,0,0,0,0,0,0,0,0,0,0,0,0,0,0,0,0,0,0,0,0,0,0,0,0,0,0,0,0,0,0,0,0,0,0,0,0,0,0,0,0,0,0,0,0,0,0,2.8,0,0,0,0,0,0,0,0,0,0,0,0,0,0,0,0,0,0,0,0,0,0,0,0,0,0,0,0,0,0,0,0,0,0,0,0,0,0,0,0,0,0,61.15,0,0,0,0,0,0.2,0,0,0,0,0,0,0,0,0,0,0,0,0,0,0,0,0,0,0,0,0,0,0,0,0,0,0,0,0,0,0,0,0,0
Interglad,Interglad_1074, GP06-281292, Japanese Patent    Nippon Electric Glass (J),2007, A302550,mass_percent,70,3.8,1460,0,0,0,0,0,0,0,0,15,0,0,0,0,0,0,0,0,10,0,0,0,0,0,0,2,0,0,0,0,0,0,0,0,0,0,0,0,5,0,0,0,0,0,0,0,0,0,0,0,0,0,0,0,0,0,0,0,0,0,0,0,0,0,0,0,0,0,0,0,0,0,0,0,0,0,0,0,0,0,0,0,0,0,0,0,0,0,0,0,0,0,0,0,0,0,0,0,0,0,0,0,0,0,0,0,0,0,0,0,0,0,0,0,0,0,0,0,0,0,0,0,0,0,0,0,0,0,0,0,0,0,0,0,0,0,0,0,0,0,0,0.9,0,0,0,0,0,0,0,60,0,0,0,0,0,0.1,0,0,0,0,0,6,0,0,0,0,0,0,0,0,0,0,0,0,0,0,0,0,0,0,0,0,0,0,0,0,1,0,0,0
Interglad,Interglad_1075, GP06-281293, Japanese Patent    Nippon Electric Glass (J),2007, A302550,mass_percent,70,3.2,1500,0,0,0,0,0,0,0,0,16,0.7,0,0,0,0,0,0,0,10,0,0,0,0,0,0,1,0,0,0,0,0,0,0,0,0,0,0,0,8,0,0,0,0,0,0,0,0,0,0,0,0,0,0,0,0,0,0,0,0,0,0,0,0,0,0,0,0,0,0,0,0,0,0,0,0,0,0,0,0,0,0,0,0,0,0,0,0,0,0,0,0,0,0,0,0,0,0,0,0,0,0,0,0,0,0,0,0,0,0,0,0,0,0,0,0,0,0,0,0,0,0,0,0,0,0,0,0,0,0,0,0,0,0,0,0,0,0,0,0,0,0,0.3,0,0,0,0,0,0,0,63,0,0,0,0,0,0,0,0,0,0,0,1,0,0,0,0,0,0,0,0,0,0,0,0,0,0,0,0,0,0,0,0,0,0,0,0,0,0,0,0
Interglad,Interglad_1076, GP06-281996, US Patent,2007, A0232478,mass_percent,78,3.15,1458,0,0,0,0,0,0,0,0,17.45,0,0,0,0,0,0,0,0,10.5,0,0,0,0,0,0,3.2,0,0,0,0,0,0,0,0,0,0,0,0,4.7,0,0,0,0,0,0,0,0,0,0,0,0,0,0,0,0,0,0,0,0,0,0,0,0,0,0,0,0,0,0,0,0,0,0,0,0,0,0,0,0,0,0,0,0,0,0,0,0,0,0,0,0,0,0,0,0,0,0,0,0,0,0,0,0,0,0,0,2.8,0,0,0,0,0,0,0,0,0,0,0,0,0,0,0,0,0,0,0,0,0,0,0,0,0,0,0,0,0,0,0,0,0,0,0,0,0,0,0,0,0,0,61.15,0,0,0,0,0,0.2,0,0,0,0,0,0,0,0,0,0,0,0,0,0,0,0,0,0,0,0,0,0,0,0,0,0,0,0,0,0,0,0,0,0
Interglad,Interglad_1077, GP03-282287, European Patent    Saint-Gobain (FR),2007, A1831118,mass_percent,,,1269,0,0,0,0,0,0,0,0,15.82,0,0,0,0,0,0,0,0,0,0,0,0,0,0,0,0,0,0,0,0,0,0,0,0,0,0,0,0,13.92,0,0,0,0,0,0,0,0,0,0,0,0,0,0,0,0,0,0,0,0,0,0,0,0,0,0,0,0,0,0.18,0,0,0,0,0,0,0,0,0,0,0,0,0,0,0,0,0,0,0,0,0,0,0,0,0,0.36,0,0,0,0,0.48,0,0,0,0,0,0,7.91,0,0,0,0,0.37,0,0,0,0,0,0,0,0,0,0,0,0,0,0,0,0,0,0,0,0,0,0,0,0,0,0,0,0,0,0,0,0,0,0,0,0,0,60.84,0,0,0,0,0,0,0,0,0,0,0,0,0,0,0,0,0,0,0.12,0,0,0,0,0,0,0,0,0,0,0,0,0,0,0,0,0,0,0,0,0
Interglad,Interglad_1078, GP03-282288, European Patent    Saint-Gobain (FR),2007, A1831118,mass_percent,,,1275,0,0,0,0,0,0,0,0,15.9,0,0,0,0,0,0,0,0,0,0,0,0,0,0,0,0,0,0,0,0,0,0,0,0,0,0,0,0,13.5,0,0,0,0,0,0,0,0,0,0,0,0,0,0,0,0,0,0,0,0,0,0,0,0,0,0,0,0,0,0.18,0,0,0,0,0,0,0,0,0,0,0,0,0,0,0,0,0,0,0,0,0,0,0,0,0,0.36,0,0,0,0,0.5,0,0,0,0,0,0,8.4,0,0,0,0,0.37,0,0,0,0,0,0,0,0,0,0,0,0,0,0,0,0,0,0,0,0,0,0,0,0,0,0,0,0,0,0,0,0,0,0,0,0,0,60.67,0,0,0,0,0,0,0,0,0,0,0,0,0,0,0,0,0,0,0.12,0,0,0,0,0,0,0,0,0,0,0,0,0,0,0,0,0,0,0,0,0
Interglad,Interglad_1079, GP03-282289, European Patent    Saint-Gobain (FR),2007, A1831118,mass_percent,,,1278,0,0,0,0,0,0,0,0,15.07,0,0,0,0,0,0,0,0,0,0,0,0,0,0,0,0,0,0,0,0,0,0,0,0,0,0,0,0,13.92,0,0,0,0,0,0,0,0,0,0,0,0,0,0,0,0,0,0,0,0,0,0,0,0,0,0,0,0,0,0.18,0,0,0,0,0,0,0,0,0,0,0,0,0,0,0,0,0,0,0,0,0,0,0,0,0,0.36,0,0,0,0,0.5,0,0,0,0,0,0,7.91,0,0,0,0,0.37,0,0,0,0,0,0,0,0,0,0,0,0,0,0,0,0,0,0,0,0,0,0,0,0,0,0,0,0,0,0,0,0,0,0,0,0,0,61.57,0,0,0,0,0,0,0,0,0,0,0,0,0,0,0,0,0,0,0.12,0,0,0,0,0,0,0,0,0,0,0,0,0,0,0,0,0,0,0,0,0
Interglad,Interglad_1080, GP03-282290, European Patent    Saint-Gobain (FR),2007, A1831118,mass_percent,,,1264,0,0,0,0,0,0,0,0,14.82,0,0,0,0,0,0,0,0,0,0,0,0,0,0,0,0,0,0,0,0,0,0,0,0,0,0,0,0,13.92,0,0,0,0,0,0,0,0,0,0,0,0,0,0,0,0,0,0,0,0,0,0,0,0,0,0,0,0,0,0.18,0,0,0,0,0,0,0,0,0,0,0,0,0,0,0,0,0,0,0,0,0,0,0,0,0,0.36,0,0,0,0,0.75,0,0,0,0,0,0,7.92,0,0,0,0,0.37,0,0,0,0,0,0,0,0,0,0,0,0,0,0,0,0,0,0,0,0,0,0,0,0,0,0,0,0,0,0,0,0,0,0,0,0,0,61.56,0,0,0,0,0,0,0,0,0,0,0,0,0,0,0,0,0,0,0.12,0,0,0,0,0,0,0,0,0,0,0,0,0,0,0,0,0,0,0,0,0
Interglad,Interglad_1081, GP03-282291, European Patent    Saint-Gobain (FR),2007, A1831118,mass_percent,,,1271,0,0,0,0,0,0,0,0,15.41,0,0,0,0,0,0,0,0,0,0,0,0,0,0,0,0,0,0,0,0,0,0,0,0,0,0,0,0,13.56,0,0,0,0,0,0,0,0,0,0,0,0,0,0,0,0,0,0,0,0,0,0,0,0,0,0,0,0,0,0.18,0,0,0,0,0,0,0,0,0,0,0,0,0,0,0,0,0,0,0,0,0,0,0,0,0,0.36,0,0,0,0,0.75,0,0,0,0,0,0,7.71,0,0,0,0,0.37,0,0,0,0,0,0,0,0,0,0,0,0,0,0,0,0,0,0,0,0,0,0,0,0,0,0,0,0,0,0,0,0,0,0,0,0,0,61.54,0,0,0,0,0,0,0,0,0,0,0,0,0,0,0,0,0,0,0.12,0,0,0,0,0,0,0,0,0,0,0,0,0,0,0,0,0,0,0,0,0
