Repository: n000188975/2026.05.25-glass-predition-reverse-model

File: interglad_database.csv (part 17 of 76)
_mass_pct,GeSe_mass_pct,GeTe4_mass_pct,GeTe_mass_pct,Ge_mass_pct,H2O_mass_pct,HfF4_mass_pct,HfO2_mass_pct,Ho2O3_mass_pct,I_mass_pct,In2S3_mass_pct,InF3_mass_pct,In_mass_pct,K2O_mass_pct,KBr_mass_pct,KCl_mass_pct,KF_mass_pct,La2O3_mass_pct,Li2O_mass_pct,Li2SO4_mass_pct,Li2S_mass_pct,LiCl_mass_pct,LiF_mass_pct,Lu2O3_mass_pct,MgF2_mass_pct,MgO_mass_pct,MnF2_mass_pct,MnO2_mass_pct,MnO_mass_pct,MoO3_mass_pct,Na2O_mass_pct,Na2SO4_mass_pct,Na2S_mass_pct,NaCl_mass_pct,NaF_mass_pct,NaPO3_mass_pct,Nb2O5_mass_pct,Nd2O3_mass_pct,NdF3_mass_pct,NiO_mass_pct,O_mass_pct,P2O5_mass_pct,P2S5_mass_pct,P_mass_pct,PbBr2_mass_pct,PbCl2_mass_pct,PbF2_mass_pct,PbI2_mass_pct,PbO_mass_pct,PbSe_mass_pct,PbTe_mass_pct,Pb_mass_pct,Pr2O3_mass_pct,Rb2O_mass_pct,RbCl_mass_pct,RbF_mass_pct,Rh2O3_mass_pct,Rh_mass_pct,SO3_mass_pct,S_mass_pct,Sb2O3_mass_pct,Sb2S3_mass_pct,Sb2Se3_mass_pct,Sb2Te3_mass_pct,Sb_mass_pct,Sc2O3_mass_pct,SeO2_mass_pct,Se_mass_pct,SiO2_mass_pct,SiS2_mass_pct,Si_mass_pct,Sm2O3_mass_pct,SnCl2_mass_pct,SnF2_mass_pct,SnO2_mass_pct,SnO_mass_pct,SnS_mass_pct,SnSe2_mass_pct,SnSe_mass_pct,SnTe_mass_pct,SrO_mass_pct,Ta2O5_mass_pct,Tb2O3_mass_pct,TeO2_mass_pct,Te_mass_pct,ThF4_mass_pct,Th_mass_pct,TiO2_mass_pct,Tl2O_mass_pct,Tl2S_mass_pct,Tl2Se_mass_pct,Tl2Te_mass_pct,TlBr_mass_pct,TlCl_mass_pct,TlSe_mass_pct,Tl_mass_pct,U_mass_pct,V2O5_mass_pct,WO3_mass_pct,Y2O3_mass_pct,YF3_mass_pct,Yb2O3_mass_pct,ZnBr2_mass_pct,ZnCl2_mass_pct,ZnF2_mass_pct,ZnO_mass_pct,ZnSO4_mass_pct,ZrF4_mass_pct,ZrO2_mass_pct
Interglad,Interglad_1236, GP05-289236, Japanese Patent    Nippon Electric Glass (J),2009, A013049,mass_percent,73,3.9,1425,0,0,0,0,0,0,0,0,14.93,0,0,0,0,0,0,0,0,10.51,0,0,0,0,0,0,0,0,0,0,0,0,0,0,0,0,0,0,0,8.04,0,0,0,0,0,0,0,0,0,0,0,0,0,0,0,0,0,0,0,0,0,0,0,0,0,0,0,0,0,0,0,0,0,0,0,0,0,0,0,0,0,0,0,0,0,0,0,0,0,0,0,0,0,0,0,0,0,0,0,0,0,0,0,0,0,0,0,0.3,0,0,0,0,0,0,0,0,0,0,0,0,0,0,0,0,0,0,0,0,0,0,0,0,0,0,0,0,0,0,0,0,0,0,0,0,0,0,0,0,0,0,60.51,0,0,0,0,0,0.23,0,0,0,0,0,5.48,0,0,0,0,0,0,0,0,0,0,0,0,0,0,0,0,0,0,0,0,0,0,0,0,0,0,0,0
Interglad,Interglad_1237, GP05-289237, Japanese Patent    Nippon Electric Glass (J),2009, A013049,mass_percent,73,3.9,1420,0,0,0,0,0,0,0,0,14.79,0,0,0,0,0,0,0,0,11.68,0,0,0,0,0,0,0,0,0,0,0,0,0,0,0,0,0,0,0,7.88,0,0,0,0,0,0,0,0,0,0,0,0,0,0,0,0,0,0,0,0,0,0,0,0,0,0,0,0,0,0,0,0,0,0,0,0,0,0,0,0,0,0,0,0,0,0,0,0,0,0,0,0,0,0,0,0,0,0,0,0,0,0,0,0,0,0,0,0.3,0,0,0,0,0,0,0,0,0,0,0,0,0,0,0,0,0,0,0,0,0,0,0,0,0,0,0,0,0,0,0,0,0,0,0,0,0,0,0,0,0,0,60.11,0,0,0,0,0,0.23,0,0,0,0,0,5.01,0,0,0,0,0,0,0,0,0,0,0,0,0,0,0,0,0,0,0,0,0,0,0,0,0,0,0,0
Interglad,Interglad_1238, GP05-289238, Japanese Patent    Nippon Electric Glass (J),2009, A013049,mass_percent,73,3.9,1438,0,0,0,0,0,0,0,0,15.12,0,0,0,0,0,0,0,0,9.9,0,0,0,0,0,0,0,0,0,0,0,0,0,0,0,0,0,0,0,8.06,0,0,0,0,0,0,0,0,0,0,0,0,0,0,0,0,0,0,0,0,0,0,0,0,0,0,0,0,0,0,0,0,0,0,0,0,0,0,0,0,0,0,0,0,0,0,0,0,0,0,0,0,0,0,0,0,0,0,0,0,0,0,0,0,0,0,0,0.3,0,0,0,0,0,0,0,0,0,0,0,0,0,0,0,0,0,0,0,0,0,0,0,0,0,0,0,0,0,0,0,0,0,0,0,0,0,0,0,0,0,0,61.37,0,0,0,0,0,0.23,0,0,0,0,0,5.02,0,0,0,0,0,0,0,0,0,0,0,0,0,0,0,0,0,0,0,0,0,0,0,0,0,0,0,0
Interglad,Interglad_1239, GP05-289239, Japanese Patent    Nippon Electric Glass (J),2009, A013049,mass_percent,74,3.8,1438,0,0,0,0,0,0,0,0,16.71,0,0,0,0,0,0,0,0,10.26,0,0,0,0,0,0,0.46,0,0,0,0,0,0,0,0,0,0,0,0,8.01,0,0,0,0,0,0,0,0,0,0,0,0,0,0,0,0,0,0,0,0,0,0,0,0,0,0,0,0,0,0,0,0,0,0,0,0,0,0,0,0,0,0,0,0,0,0,0,0,0,0,0,0,0,0,0,0,0,0,0,0,0,0,0,0,0,0,0,0.3,0,0,0,0,0,0,0,0,0,0,0,0,0,0,0,0,0,0,0,0,0,0,0,0,0,0,0,0,0,0,0,0,0,0,0,0,0,0,0,0,0,0,59.98,0,0,0,0,0,0.23,0,0,0,0,0,4.05,0,0,0,0,0,0,0,0,0,0,0,0,0,0,0,0,0,0,0,0,0,0,0,0,0,0,0,0
Interglad,Interglad_1240, GP05-289240, Japanese Patent    Nippon Electric Glass (J),2009, A013049,mass_percent,73,3.9,1443,0,0,0,0,0,0,0,0,16.68,0,0,0,0,0,0,0,0,9.82,0,0,0,0,0,0,0.46,0,0,0,0,0,0,0,0,0,0,0,0,8,0,0,0,0,0,0,0,0,0,0,0,0,0,0,0,0,0,0,0,0,0,0,0,0,0,0,0,0,0,0,0,0,0,0,0,0,0,0,0,0,0,0,0,0,0,0,0,0,0,0,0,0,0,0,0,0,0,0,0,0,0,0,0,0,0,0,0,0.3,0,0,0,0,0,0,0,0,0,0,0,0,0,0,0,0,0,0,0,0,0,0,0,0,0,0,0,0,0,0,0,0,0,0,0,0,0,0,0,0,0,0,60,0,0,0,0,0,0.23,0,0,0,0,0,4.51,0,0,0,0,0,0,0,0,0,0,0,0,0,0,0,0,0,0,0,0,0,0,0,0,0,0,0,0
Interglad,Interglad_1241, GP05-289241, Japanese Patent    Nippon Electric Glass (J),2009, A013049,mass_percent,73,3.8,1439,0,0,0,0,0,0,0,0,16.48,0,0,0,0,0,0,0,0,10.32,0,0,0,0,0,0,0.46,0,0,0,0,0,0,0,0,0,0,0,0,7.98,0,0,0,0,0,0,0,0,0,0,0,0,0,0,0,0,0,0,0,0,0,0,0,0,0,0,0,0,0,0,0,0,0,0,0,0,0,0,0,0,0,0,0,0,0,0,0,0,0,0,0,0,0,0,0,0,0,0,0,0,0,0,0,0,0,0,0,0,0,0,0,0,0,0,0,0,0,0,0,0,0,0,0,0,0,0,0,0,0,0,0,0,0,0,0,0,0,0,0,0,0,0,0,0,0,0,0,0,0,0,59.72,0,0,0,0,0,0.23,0,0,0,0,0,4.81,0,0,0,0,0,0,0,0,0,0,0,0,0,0,0,0,0,0,0,0,0,0,0,0,0,0,0,0
Interglad,Interglad_1242, GP06-289242, Japanese Patent    Nippon Electric Glass (J),2009, A013052,mass_percent,77,8.8,1363,0,0,0,0,0,0,0,0,13.7,0,0,0,0,0,0,0,0,0,0,0,0,0,0,0,0,0,0,0,0,0,0,0,0,0,0,0,0,0,0,0,0,0,0,0,0,0,0,0,0,0,0,0,0,0,0,0,0,0,0,0,0,0,0,0,0,0,0,0,0,0,0,0,0,0,0,0,0,0,0,0,0,0,0,0,0,0,0,0,0,0,0,0,0,5.5,0,0,0,0,1.9,0,0,0,0,0,0,3.8,0,0,0,0,8.4,0,0,0,0,0,0,0,0,0,0,0,0,0,0,0,0,0,0,0,0,0,0,0,0,0,0,0,0,0,0,0,0,0,0,0,0,0,64.7,0,0,0,0,0,0.1,0,0,0,0,0,0,0,0,0,0,0,0,0,0,0,0,0,0,0,0,0,0,0,0,0,0,0,0,0,0,1.9,0,0,0
Interglad,Interglad_1243, GP06-289243, Japanese Patent    Nippon Electric Glass (J),2009, A013052,mass_percent,77,8.9,1338,0,0,0,0,0,0,0,0,13.6,0,0,0,0,0,0,0,0,0,0,0,0,0,0,0,0,0,0,0,0,0,0,0,0,0,0,0,0,0,0,0,0,0,0,0,0,0,0,0,0,0,0,0,0,0,0,0,0,0,0,0,0,0,0,0,0,0,0,0,0,0,0,0,0,0,0,0,0,0,0,0,0,0,0,0,0,0,0,0,0,0,0,0,0,5.5,0,0,0,0,1.9,0,0,0,0,0,0,3.8,0,0,0,0,8.3,0,0,0,0,0,0,0,0,0,0,0,0,0,0,0,0,0,0,0,0,0,0,0,0,0,0,0,0,0,0,0,0,0,0,0,0,0,62.9,0,0,0,0,0,0.1,0,0,0,0,0,0,0,0,0,0,0,0,0,0,0,0,0,0,0,0,0,0,0,0,0,0,0,0,0,0,3.9,0,0,0
Interglad,Interglad_1244, GP06-289244, Japanese Patent    Nippon Electric Glass (J),2009, A013052,mass_percent,77,8.9,1344,0,0,0,0,0,0,0,0,13.7,0,0,0,0,0,0,0,0,0,0,0,0,0,0,0,0,0,0,0,0,0,0,0,0,0,0,0,0,0,0,0,0,0,0,0,0,0,0,0,0,0,0,0,0,0,0,0,0,0,0,0,0,0,0,0,0,0,0,0,0,0,0,0,0,0,0,0,0,0,0,0,0,0,0,0,0,0,0,0,0,0,0,0,0,5.5,0,0,0,0,1.9,0,0,0,0,0,0,3.8,0,0,0,0,8.4,0,0,0,0,0,0,0,0,0,0,0,0,0,0,0,0,0,0,0,0,0,0,0,0,0,0,0,0,0,0,0,0,0,0,0,0,0,63.8,0,0,0,0,0,0.1,0,0,0,0,0,0,0,0,0,0,0,0,0.9,0,0,0,0,0,0,0,0,0,0,0,0,0,0,0,0,0,1.9,0,0,0
Interglad,Interglad_1245, GP06-289245, Japanese Patent    Nippon Electric Glass (J),2009, A013052,mass_percent,78,8.9,1325,0,0,0,0,0,0,0,0,13.6,0,0,0,0,0,0,0,0,0,0,0,0,0,0,0,0,0,0,0,0,0,0,0,0,0,0,0,0,0,0,0,0,0,0,0,0,0,0,0,0,0,0,0,0,0,0,0,0,0,0,0,0,0,0,0,0,0,0,0,0,0,0,0,0,0,0,0,0,0,0,0,0,0,0,0,0,0,0,0,0,0,0,0,0,5.5,0,0,0,0,1.9,0,0,0,0,0,0,3.8,0,0,0,0,8.3,0,0,0,0,0,0,0,0,0,0,0,0,0,0,0,0,0,0,0,0,0,0,0,0,0,0,0,0,0,0,0,0,0,0,0,0,0,62.1,0,0,0,0,0,0.1,0,0,0,0,0,0,0,0,0,0,0,0,0.9,0,0,0,0,0,0,0,0,0,0,0,0,0,0,0,0,0,3.8,0,0,0
Interglad,Interglad_1246, GP06-289246, Japanese Patent    Nippon Electric Glass (J),2009, A013052,mass_percent,,,1218,0,0,0,0,0,0,0,0,16.8,0,0,0,0,0,0,0,0,0,0,0,0,0,0,0,0,0,0,0,0,0,0,0,0,0,0,0,0,0,0,0,0,0,0,0,0,0,0,0,0,0,0,0,0,0,0,0,0,0,0,0,0,0,0,0,0,0,0,0,0,0,0,0,0,0,0,0,0,0,0,0,0,0,0,0,0,0,0,0,0,0,0,0,0,1.5,0,0,0,0,4.9,0,0,0,0,0,0,0,0,0,0,0,12.6,0,0,0,0,0,0,0,0,0,0,0,0,0,0,0,0,0,0,0,0,0,0,0,0,0,0,0,0,0,0,0,0,0,0,0,0,0,58.3,0,0,0,0,0,0.1,0,0,0,0,0,0,0,0,0,0,0,0,0,0,0,0,0,0,0,0,0,0,0,0,0,0,0,0,0,0,0,0,0,5.8
Interglad,Interglad_1247, GP02-289413, Japanese Patent    Nippon Electric Glass (J),2009, A057271,mass_percent,,9.4,1335,0,0,0,0,0,0,0,0,19,0,0,0,0,0,0,0,0,2,0,0,0,0,0,0,0,0,0,0,0,0,0,0,0,0,0,0,0,2,0,0,0,0,0,0,0,0,0,0,0,0,0,0,0,0,0,0,0,0,0,0,0,0,0,0,0,0,0,0,0,0,0,0,0,0,0,0,0,0,0,0,0,0,0,0,0,0,0,0,0,0,0,0,0,2,0,0,0,0,0,0,0,0,0,0,0,2,0,0,0,0,16,0,0,0,0,0,0,0,0,0,0,0,0,0,0,0,0,0,0,0,0,0,0,0,0,0,0,0,0,0,0,0,0,0,0,0,0,0,51.9,0,0,0,0,0,0.1,0,0,0,0,0,0,0,0,0,0,0,0,0,0,0,0,0,0,0,0,0,0,0,0,0,0,0,0,0,0,0,0,0,5
Interglad,Interglad_1248, GP02-289414, Japanese Patent    Nippon Electric Glass (J),2009, A057271,mass_percent,,9.6,1334,0,0,0,0,0,0,0,0,19,0,0,0,0,0,0,0,0,2,0,0,0,0,0,0,0,0,0,0,0,0,0,0,0,0,0,0,0,2,0,0,0,0,0,0,0,0,0,0,0,0,0,0,0,0,0,0,0,0,0,0,0,0,0,0,0,0,0,0,0,0,0,0,0,0,0,0,0,0,0,0,0,0,0,0,0,0,0,0,0,0,0,0,0,2,0,0,0,0,0,0,0,0,0,0,0,1,0,0,0,0,16,0,0,0,0,0,0,0,0,0,0,0,0,0,0,0,0,0,0,0,0,0,0,0,0,0,0,0,0,0,0,0,0,0,0,0,0,0,52.9,0,0,0,0,0,0.1,0,0,0,0,0,0,0,0,0,0,0,0,2.5,0,0,0,0,0,0,0,0,0,0,0,0,0,0,0,0,0,0,0,0,2.5
Interglad,Interglad_1249, GP02-289415, Japanese Patent    Nippon Electric Glass (J),2009, A057271,mass_percent,,9.4,1333,0,0,0,0,0,0,0,0,16,0,0,0,0,0,0,0,0,2,0,0,0,0,0,0,0,0,0,0,0,0,0,0,0,0,0,0,0,2,0,0,0,0,0,0,0,0,0,0,0,0,0,0,0,0,0,0,0,0,0,0,0,0,0,0,0,0,0,0,0,0,0,0,0,0,0,0,0,0,0,0,0,0,0,0,0,0,0,0,0,0,0,0,0,2,0,0,0,0,0,0,0,0,0,0,0,0,0,0,0,0,16,0,0,0,0,0,0,0,0,0,0,0,0,0,0,0,0,0,0,0,0,0,0,0,0,0,0,0,0,0,0,0,0,0,0,0,0,0,54.4,0,0,0,0,0,0.1,0,0,0,0,0,0,0,0,0,0,0,0,2.5,0,0,0,0,0,0,0,0,0,0,0,0,0,0,0,0,0,0,0,0,5
Interglad,Interglad_1250, GP02-289416, Japanese Patent    Nippon Electric Glass (J),2009, A057271,mass_percent,,9.6,1259,0,0,0,0,0,0,0,0,16,0,0,0,0,0,0,0,0,2,0,0,0,0,0,0,0,0,0,0,0,0,0,0,0,0,0,0,0,2,0,0,0,0,0,0,0,0,0,0,0,0,0,0,0,0,0,0,0,0,0,0,0,0,0,0,0,0,0,0,0,0,0,0,0,0,0,0,0,0,0,0,0,0,0,0,0,0,0,0,0,0,0,0,0,2,0,0,0,0,0,0,0,0,0,0,0,2,0,0,0,0,16,0,0,0,0,0,0,0,0,0,0,0,0,0,0,0,0,0,0,0,0,0,0,0,0,0,0,0,0,0,0,0,0,0,0,0,0,0,52.9,0,0,0,0,0,0.1,0,0,0,0,0,0,0,0,0,0,0,0,4.5,0,0,0,0,0,0,0,0,0,0,0,0,0,0,0,0,0,0,0,0,2.5
Interglad,Interglad_1251, GP02-289417, Japanese Patent    Nippon Electric Glass (J),2009, A057271,mass_percent,,9.5,1349,0,0,0,0,0,0,0,0,16,0,0,0,0,0,0,0,0,2,0,0,0,0,0,0,0,0,0,0,0,0,0,0,0,0,0,0,0,2,0,0,0,0,0,0,0,0,0,0,0,0,0,0,0,0,0,0,0,0,0,0,0,0,0,0,0,0,0,0,0,0,0,0,0,0,0,0,0,0,0,0,0,0,0,0,0,0,0,0,0,0,0,0,0,2,0,0,0,0,0,0,0,0,0,0,0,1,0,0,0,0,16,0,0,0,0,0,0,0,0,0,0,0,0,0,0,0,0,0,0,0,0,0,0,0,0,0,0,0,0,0,0,0,0,0,0,0,0,0,60.9,0,0,0,0,0,0.1,0,0,0,0,0,0,0,0,0,0,0,0,0,0,0,0,0,0,0,0,0,0,0,0,0,0,0,0,0,0,0,0,0,0
Interglad,Interglad_1252, GP02-289418, Japanese Patent    Nippon Electric Glass (J),2009, A057271,mass_percent,,9.2,1340,0,0,0,0,0,0,0,0,13,0,0,0,0,0,0,0,0,2,0,0,0,0,0,0,0,0,0,0,0,0,0,0,0,0,0,0,0,2,0,0,0,0,0,0,0,0,0,0,0,0,0,0,0,0,0,0,0,0,0,0,0,0,0,0,0,0,0,0,0,0,0,0,0,0,0,0,0,0,0,0,0,0,0,0,0,0,0,0,0,0,0,0,0,2,0,0,0,0,0,0,0,0,0,0,0,0,0,0,0,0,16,0,0,0,0,0,0,0,0,0,0,0,0,0,0,0,0,0,0,0,0,0,0,0,0,0,0,0,0,0,0,0,0,0,0,0,0,0,62.4,0,0,0,0,0,0.1,0,0,0,0,0,0,0,0,0,0,0,0,0,0,0,0,0,0,0,0,0,0,0,0,0,0,0,0,0,0,0,0,0,2.5
Interglad,Interglad_1253, GP02-289419, Japanese Patent    Nippon Electric Glass (J),2009, A057271,mass_percent,,9.6,1277,0,0,0,0,0,0,0,0,13,0,0,0,0,0,0,0,0,2,0,0,0,0,0,0,0,0,0,0,0,0,0,0,0,0,0,0,0,2,0,0,0,0,0,0,0,0,0,0,0,0,0,0,0,0,0,0,0,0,0,0,0,0,0,0,0,0,0,0,0,0,0,0,0,0,0,0,0,0,0,0,0,0,0,0,0,0,0,0,0,0,0,0,0,2,0,0,0,0,0,0,0,0,0,0,0,2,0,0,0,0,16,0,0,0,0,0,0,0,0,0,0,0,0,0,0,0,0,0,0,0,0,0,0,0,0,0,0,0,0,0,0,0,0,0,0,0,0,0,60.4,0,0,0,0,0,0.1,0,0,0,0,0,0,0,0,0,0,0,0,2.5,0,0,0,0,0,0,0,0,0,0,0,0,0,0,0,0,0,0,0,0,0
Interglad,Interglad_1254, GP02-289420, Japanese Patent    Nippon Electric Glass (J),2009, A057271,mass_percent,,9.6,1260,0,0,0,0,0,0,0,0,13,0,0,0,0,0,0,0,0,2,0,0,0,0,0,0,0,0,0,0,0,0,0,0,0,0,0,0,0,2,0,0,0,0,0,0,0,0,0,0,0,0,0,0,0,0,0,0,0,0,0,0,0,0,0,0,0,0,0,0,0,0,0,0,0,0,0,0,0,0,0,0,0,0,0,0,0,0,0,0,0,0,0,0,0,2,0,0,0,0,0,0,0,0,0,0,0,1,0,0,0,0,16,0,0,0,0,0,0,0,0,0,0,0,0,0,0,0,0,0,0,0,0,0,0,0,0,0,0,0,0,0,0,0,0,0,0,0,0,0,54.4,0,0,0,0,0,0.1,0,0,0,0,0,0,0,0,0,0,0,0,4.5,0,0,0,0,0,0,0,0,0,0,0,0,0,0,0,0,0,0,0,0,5
Interglad,Interglad_1255, GP02-289421, Japanese Patent    Nippon Electric Glass (J),2009, A057271,mass_percent,,9.5,1289,0,0,0,0,0,0,0,0,16,0,0,0,0,0,0,0,0,2,0,0,0,0,0,0,0,0,0,0,0,0,0,0,0,0,0,0,0,2,0,0,0,0,0,0,0,0,0,0,0,0,0,0,0,0,0,0,0,0,0,0,0,0,0,0,0,0,0,0,0,0,0,0,0,0,0,0,0,0,0,0,0,0,0,0,0,0,0,0,0,0,0,0,0,2,0,0,0,0,0,0,0,0,0,0,0,2,0,0,0,0,16,0,0,0,0,0,0,0,0,0,0,0,0,0,0,0,0,0,0,0,0,0,0,0,0,0,0,0,0,0,0,0,0,0,0,0,0,0,52.4,0,0,0,0,0,0.1,0,0,0,0,0,0,0,0,0,0,0,0,2.5,0,0,0,0,0,0,0,0,0,0,0,0,0,0,0,0,0,0,0,0,5
Interglad,Interglad_1256, GP02-289422, Japanese Patent    Nippon Electric Glass (J),2009, A057271,mass_percent,,9.5,1258,0,0,0,0,0,0,0,0,16,0,0,0,0,0,0,0,0,2,0,0,0,0,0,0,0,0,0,0,0,0,0,0,0,0,0,0,0,2,0,0,0,0,0,0,0,0,0,0,0,0,0,0,0,0,0,0,0,0,0,0,0,0,0,0,0,0,0,0,0,0,0,0,0,0,0,0,0,0,0,0,0,0,0,0,0,0,0,0,0,0,0,0,0,2,0,0,0,0,0,0,0,0,0,0,0,2,0,0,0,0,16,0,0,0,0,0,0,0,0,0,0,0,0,0,0,0,0,0,0,0,0,0,0,0,0,0,0,0,0,0,0,0,0,0,0,0,0,0,50.4,0,0,0,0,0,0.1,0,0,0,0,0,0,0,0,0,0,0,0,4.5,0,0,0,0,0,0,0,0,0,0,0,0,0,0,0,0,0,0,0,0,5
Interglad,Interglad_1257, GP02-289509, Japanese Patent    Nippon Electric Glass (J),2009, A084075,mass_percent,,9.4,1335,0,0,0,0,0,0,0,0,19,0,0,0,0,0,0,0,0,2,0,0,0,0,0,0,0,0,0,0,0,0,0,0,0,0,0,0,0,2,0,0,0,0,0,0,0,0,0,0,0,0,0,0,0,0,0,0,0,0,0,0,0,0,0,0,0,0,0,0,0,0,0,0,0,0,0,0,0,0,0,0,0,0,0,0,0,0,0,0,0,0,0,0,0,2,0,0,0,0,0,0,0,0,0,0,0,2,0,0,0,0,16,0,0,0,0,0,0,0,0,0,0,0,0,0,0,0,0,0,0,0,0,0,0,0,0,0,0,0,0,0,0,0,0,0,0,0,0,0,51.9,0,0,0,0,0,0.1,0,0,0,0,0,0,0,0,0,0,0,0,0,0,0,0,0,0,0,0,0,0,0,0,0,0,0,0,0,0,0,0,0,5
Interglad,Interglad_1258, GP02-289510, Japanese Patent    Nippon Electric Glass (J),2009, A084075,mass_percent,,9.6,1334,0,0,0,0,0,0,0,0,19,0,0,0,0,0,0,0,0,2,0,0,0,0,0,0,0,0,0,0,0,0,0,0,0,0,0,0,0,2,0,0,0,0,0,0,0,0,0,0,0,0,0,0,0,0,0,0,0,0,0,0,0,0,0,0,0,0,0,0,0,0,0,0,0,0,0,0,0,0,0,0,0,0,0,0,0,0,0,0,0,0,0,0,0,2,0,0,0,0,0,0,0,0,0,0,0,1,0,0,0,0,16,0,0,0,0,0,0,0,0,0,0,0,0,0,0,0,0,0,0,0,0,0,0,0,0,0,0,0,0,0,0,0,0,0,0,0,0,0,52.9,0,0,0,0,0,0.1,0,0,0,0,0,0,0,0,0,0,0,0,2.5,0,0,0,0,0,0,0,0,0,0,0,0,0,0,0,0,0,0,0,0,2.5
Interglad,Interglad_1259, GP02-289511, Japanese Patent    Nippon Electric Glass (J),2009, A084075,mass_percent,,9.4,1333,0,0,0,0,0,0,0,0,16,0,0,0,0,0,0,0,0,2,0,0,0,0,0,0,0,0,0,0,0,0,0,0,0,0,0,0,0,2,0,0,0,0,0,0,0,0,0,0,0,0,0,0,0,0,0,0,0,0,0,0,0,0,0,0,0,0,0,0,0,0,0,0,0,0,0,0,0,0,0,0,0,0,0,0,0,0,0,0,0,0,0,0,0,2,0,0,0,0,0,0,0,0,0,0,0,0,0,0,0,0,16,0,0,0,0,0,0,0,0,0,0,0,0,0,0,0,0,0,0,0,0,0,0,0,0,0,0,0,0,0,0,0,0,0,0,0,0,0,54.4,0,0,0,0,0,0.1,0,0,0,0,0,0,0,0,0,0,0,0,2.5,0,0,0,0,0,0,0,0,0,0,0,0,0,0,0,0,0,0,0,0,5
Interglad,Interglad_1260, GP02-289512, Japanese Patent    Nippon Electric Glass (J),2009, A084075,mass_percent,,9.6,1259,0,0,0,0,0,0,0,0,16,0,0,0,0,0,0,0,0,2,0,0,0,0,0,0,0,0,0,0,0,0,0,0,0,0,0,0,0,2,0,0,0,0,0,0,0,0,0,0,0,0,0,0,0,0,0,0,0,0,0,0,0,0,0,0,0,0,0,0,0,0,0,0,0,0,0,0,0,0,0,0,0,0,0,0,0,0,0,0,0,0,0,0,0,2,0,0,0,0,0,0,0,0,0,0,0,2,0,0,0,0,16,0,0,0,0,0,0,0,0,0,0,0,0,0,0,0,0,0,0,0,0,0,0,0,0,0,0,0,0,0,0,0,0,0,0,0,0,0,52.9,0,0,0,0,0,0.1,0,0,0,0,0,0,0,0,0,0,0,0,4.5,0,0,0,0,0,0,0,0,0,0,0,0,0,0,0,0,0,0,0,0,2.5
Interglad,Interglad_1261, GP02-289513, Japanese Patent    Nippon Electric Glass (J),2009, A084075,mass_percent,,9.5,1349,0,0,0,0,0,0,0,0,16,0,0,0,0,0,0,0,0,2,0,0,0,0,0,0,0,0,0,0,0,0,0,0,0,0,0,0,0,2,0,0,0,0,0,0,0,0,0,0,0,0,0,0,0,0,0,0,0,0,0,0,0,0,0,0,0,0,0,0,0,0,0,0,0,0,0,0,0,0,0,0,0,0,0,0,0,0,0,0,0,0,0,0,0,2,0,0,0,0,0,0,0,0,0,0,0,1,0,0,0,0,16,0,0,0,0,0,0,0,0,0,0,0,0,0,0,0,0,0,0,0,0,0,0,0,0,0,0,0,0,0,0,0,0,0,0,0,0,0,60.9,0,0,0,0,0,0.1,0,0,0,0,0,0,0,0,0,0,0,0,0,0,0,0,0,0,0,0,0,0,0,0,0,0,0,0,0,0,0,0,0,0
Interglad,Interglad_1262, GP02-289514, Japanese Patent    Nippon Electric Glass (J),2009, A084075,mass_percent,,9.2,1340,0,0,0,0,0,0,0,0,13,0,0,0,0,0,0,0,0,2,0,0,0,0,0,0,0,0,0,0,0,0,0,0,0,0,0,0,0,2,0,0,0,0,0,0,0,0,0,0,0,0,0,0,0,0,0,0,0,0,0,0,0,0,0,0,0,0,0,0,0,0,0,0,0,0,0,0,0,0,0,0,0,0,0,0,0,0,0,0,0,0,0,0,0,2,0,0,0,0,0,0,0,0,0,0,0,0,0,0,0,0,16,0,0,0,0,0,0,0,0,0,0,0,0,0,0,0,0,0,0,0,0,0,0,0,0,0,0,0,0,0,0,0,0,0,0,0,0,0,62.4,0,0,0,0,0,0.1,0,0,0,0,0,0,0,0,0,0,0,0,0,0,0,0,0,0,0,0,0,0,0,0,0,0,0,0,0,0,0,0,0,2.5
Interglad,Interglad_1263, GP02-289515, Japanese Patent    Nippon Electric Glass (J),2009, A084075,mass_percent,,9.6,1277,0,0,0,0,0,0,0,0,13,0,0,0,0,0,0,0,0,2,0,0,0,0,0,0,0,0,0,0,0,0,0,0,0,0,0,0,0,2,0,0,0,0,0,0,0,0,0,0,0,0,0,0,0,0,0,0,0,0,0,0,0,0,0,0,0,0,0,0,0,0,0,0,0,0,0,0,0,0,0,0,0,0,0,0,0,0,0,0,0,0,0,0,0,2,0,0,0,0,0,0,0,0,0,0,0,2,0,0,0,0,16,0,0,0,0,0,0,0,0,0,0,0,0,0,0,0,0,0,0,0,0,0,0,0,0,0,0,0,0,0,0,0,0,0,0,0,0,0,60.4,0,0,0,0,0,0.1,0,0,0,0,0,0,0,0,0,0,0,0,2.5,0,0,0,0,0,0,0,0,0,0,0,0,0,0,0,0,0,0,0,0,0
Interglad,Interglad_1264, GP02-289516, Japanese Patent    Nippon Electric Glass (J),2009, A084075,mass_percent,,9.6,1260,0,0,0,0,0,0,0,0,13,0,0,0,0,0,0,0,0,2,0,0,0,0,0,0,0,0,0,0,0,0,0,0,0,0,0,0,0,2,0,0,0,0,0,0,0,0,0,0,0,0,0,0,0,0,0,0,0,0,0,0,0,0,0,0,0,0,0,0,0,0,0,0,0,0,0,0,0,0,0,0,0,0,0,0,0,0,0,0,0,0,0,0,0,2,0,0,0,0,0,0,0,0,0,0,0,1,0,0,0,0,16,0,0,0,0,0,0,0,0,0,0,0,0,0,0,0,0,0,0,0,0,0,0,0,0,0,0,0,0,0,0,0,0,0,0,0,0,0,54.4,0,0,0,0,0,0.1,0,0,0,0,0,0,0,0,0,0,0,0,4.5,0,0,0,0,0,0,0,0,0,0,0,0,0,0,0,0,0,0,0,0,5
Interglad,Interglad_1265, GP02-289517, Japanese Patent    Nippon Electric Glass (J),2009, A084075,mass_percent,,9.8,1200,0,0,0,0,0,0,0,0,10,0,0,0,0,0,0,0,0,5,0,0,0,0,0,0,0,0,0,0,0,0,0,0,0,0,0,0,0,0,0,0,0,0,0,0,0,0,0,0,0,0,0,0,0,0,0,0,0,0,0,0,0,0,0,0,0,0,0,0,0,0,0,0,0,0,0,0,0,0,0,0,0,0,0,0,0,0,0,0,0,0,0,0,0,5,0,0,0,0,0,0,0,0,0,0,0,1.6,0,0,0,0,15,0,0,0,0,0,0,0,0,0,0,3,0,0,0,0,0,0,0,0,0,0,0,0,0,0,0,0,0,0,1,0,0,0,0,0,0,0,54.4,0,0,0,0,0,0,0,0,0,0,0,0,0,0,0,0,0,0,5,0,0,0,0,0,0,0,0,0,0,0,0,0,0,0,0,0,0,0,0,0
Interglad,Interglad_1266, GP02-289518, Japanese Patent    Nippon Electric Glass (J),2009, A084076,mass_percent,74,9.6,1370,0,0,0,0,0,0,0,0,15.31,0,0,0,0,0,0,0,0,0,0,0,0,0,0,0,0,0,0,0,0,0,0,0,0,0,0,0,0,0,0,0,0,0,0,0,0,0,0,0,0,0,0,0,0,0,0,0,0,0,0,0,0,0,0,0,0,0,0,0,0,0,0,0,0,0,0,0,0,0,0,0,0,0,0,0,0,0,0,0,0,0,0,0,0,7,0,0,0,0,2.22,0,0,0,0,0,0,0,0,0,0,0,9.3,0,0,0,0,0,0,0,0,0,0,0,0,0,0,0,0,0,0,0,0,0,0,0,0,0,0,0,0,0,0,0,0,0,0,0,0,0,65.94,0,0,0,0,0,0.23,0,0,0,0,0,0,0,0,0,0,0,0,0,0,0,0,0,0,0,0,0,0,0,0,0,0,0,0,0,0,0,0,0,0
Interglad,Interglad_1267, GP02-289519, Japanese Patent    Nippon Electric Glass (J),2009, A084076,mass_percent,69,9.1,1456,0,0,0,0,0,0,0,0,13.54,0,0,0,0,0,0,0,0,0,0,0,0,0,0,0,0,0,0,0,0,0,0,0,0,0,0,0,0,0,0,0,0,0,0,0,0,0,0,0,0,0,0,0,0,0,0,0,0,0,0,0,0,0,0,0,0,0,0,0,0,0,0,0,0,0,0,0,0,0,0,0,0,0,0,0,0,0,0,0,0,0,0,0,0,6.18,0,0,0,0,0,0,0,0,0,0,0,0,0,0,0,0,12.29,0,0,0,0,0,0,0,0,0,0,0,0,0,0,0,0,0,0,0,0,0,0,0,0,0,0,0,0,0,0,0,0,0,0,0,0,0,67.76,0,0,0,0,0,0.23,0,0,0,0,0,0,0,0,0,0,0,0,0,0,0,0,0,0,0,0,0,0,0,0,0,0,0,0,0,0,0,0,0,0
Interglad,Interglad_1268, GP02-289520, Japanese Patent    Nippon Electric Glass (J),2009, A084076,mass_percent,67,9.3,1494,0,0,0,0,0,0,0,0,13.25,0,0,0,0,0,0,0,0,0,0,0,0,0,0,0,0,0,0,0,0,0,0,0,0,0,0,0,0,0,0,0,0,0,0,0,0,0,0,0,0,0,0,0,0,0,0,0,0,0,0,0,0,0,0,0,0,0,0,0,0,0,0,0,0,0,0,0,0,0,0,0,0,0,0,0,0,0,0,0,0,0,0,0,0,12.24,0,0,0,0,0,0,0,0,0,0,0,0,0,0,0,0,8.05,0,0,0,0,0,0,0,0,0,0,0,0,0,0,0,0,0,0,0,0,0,0,0,0,0,0,0,0,0,0,0,0,0,0,0,0,0,66.23,0,0,0,0,0,0.23,0,0,0,0,0,0,0,0,0,0,0,0,0,0,0,0,0,0,0,0,0,0,0,0,0,0,0,0,0,0,0,0,0,0
Interglad,Interglad_1269, GP02-289521, Japanese Patent    Nippon Electric Glass (J),2009, A084076,mass_percent,77,8.8,1363,0,0,0,0,0,0,0,0,13.74,0,0,0,0,0,0,0,0,0,0,0,0,0,0,0,0,0,0,0,0,0,0,0,0,0,0,0,0,0,0,0,0,0,0,0,0,0,0,0,0,0,0,0,0,0,0,0,0,0,0,0,0,0,0,0,0,0,0,0,0,0,0,0,0,0,0,0,0,0,0,0,0,0,0,0,0,0,0,0,0,0,0,0,0,5.53,0,0,0,0,1.94,0,0,0,0,0,0,3.84,0,0,0,0,8.35,0,0,0,0,0,0,0,0,0,0,0,0,0,0,0,0,0,0,0,0,0,0,0,0,0,0,0,0,0,0,0,0,0,0,0,0,0,64.42,0,0,0,0,0,0.24,0,0,0,0,0,0,0,0,0,0,0,0,0,0,0,0,0,0,0,0,0,0,0,0,0,0,0,0,0,0,1.94,0,0,0
Interglad,Interglad_1270, GP02-289522, Japanese Patent    Nippon Electric Glass (J),2009, A084076,mass_percent,77,8.9,1338,0,0,0,0,0,0,0,0,13.67,0,0,0,0,0,0,0,0,0,0,0,0,0,0,0,0,0,0,0,0,0,0,0,0,0,0,0,0,0,0,0,0,0,0,0,0,0,0,0,0,0,0,0,0,0,0,0,0,0,0,0,0,0,0,0,0,0,0,0,0,0,0,0,0,0,0,0,0,0,0,0,0,0,0,0,0,0,0,0,0,0,0,0,0,5.5,0,0,0,0,1.93,0,0,0,0,0,0,3.82,0,0,0,0,8.31,0,0,0,0,0,0,0,0,0,0,0,0,0,0,0,0,0,0,0,0,0,0,0,0,0,0,0,0,0,0,0,0,0,0,0,0,0,62.68,0,0,0,0,0,0.24,0,0,0,0,0,0,0,0,0,0,0,0,0,0,0,0,0,0,0,0,0,0,0,0,0,0,0,0,0,0,3.85,0,0,0
Interglad,Interglad_1271, GP02-289523, Japanese Patent    Nippon Electric Glass (J),2009, A084076,mass_percent,77,8.9,1344,0,0,0,0,0,0,0,0,13.71,0,0,0,0,0,0,0,0,0,0,0,0,0,0,0,0,0,0,0,0,0,0,0,0,0,0,0,0,0,0,0,0,0,0,0,0,0,0,0,0,0,0,0,0,0,0,0,0,0,0,0,0,0,0,0,0,0,0,0,0,0,0,0,0,0,0,0,0,0,0,0,0,0,0,0,0,0,0,0,0,0,0,0,0,5.52,0,0,0,0,1.94,0,0,0,0,0,0,3.83,0,0,0,0,8.34,0,0,0,0,0,0,0,0,0,0,0,0,0,0,0,0,0,0,0,0,0,0,0,0,0,0,0,0,0,0,0,0,0,0,0,0,0,63.61,0,0,0,0,0,0.24,0,0,0,0,0,0,0,0,0,0,0,0,0.88,0,0,0,0,0,0,0,0,0,0,0,0,0,0,0,0,0,1.93,0,0,0
Interglad,Interglad_1272, GP02-289524, Japanese Patent    Nippon Electric Glass (J),2009, A084076,mass_percent,78,8.9,1325,0,0,0,0,0,0,0,0,13.65,0,0,0,0,0,0,0,0,0,0,0,0,0,0,0,0,0,0,0,0,0,0,0,0,0,0,0,0,0,0,0,0,0,0,0,0,0,0,0,0,0,0,0,0,0,0,0,0,0,0,0,0,0,0,0,0,0,0,0,0,0,0,0,0,0,0,0,0,0,0,0,0,0,0,0,0,0,0,0,0,0,0,0,0,5.49,0,0,0,0,1.93,0,0,0,0,0,0,3.81,0,0,0,0,8.29,0,0,0,0,0,0,0,0,0,0,0,0,0,0,0,0,0,0,0,0,0,0,0,0,0,0,0,0,0,0,0,0,0,0,0,0,0,61.87,0,0,0,0,0,0.24,0,0,0,0,0,0,0,0,0,0,0,0,0.88,0,0,0,0,0,0,0,0,0,0,0,0,0,0,0,0,0,3.84,0,0,0
Interglad,Interglad_1273, GP02-289525, Japanese Patent    Nippon Electric Glass (J),2009, A084076,mass_percent,,9,1406,0,0,0,0,0,0,0,0,13.05,0,0,0,0,0,0,0,0,2.02,0,0,0,0,0,0,0,0,0,0,0,0,0,0,0,0,0,0,0,1.97,0,0,0,0,0,0,0,0,0,0,0,0,0,0,0,0,0,0,0,0,0,0,0,0,0,0,0,0,0,0,0,0,0,0,0,0,0,0,0,0,0,0,0,0,0,0,0,0,0,0,0,0,0,0,0,6.03,0,0,0,0,0,0,0,0,0,0,0,2.03,0,0,0,0,10.96,0,0,0,0,0,0,0,0,0,0,0,0,0,0,0,0,0,0,0,0,0,0,0,0,0,0,0,0,0,0,0,0,0,0,0,0,0,61.27,0,0,0,0,0,0.23,0,0,0,0,0,0,0,0,0,0,0,0,0,0,0,0,0,0,0,0,0,0,0,0,0,0,0,0,0,0,0,0,0,2.44
Interglad,Interglad_1274, GP02-289526, Japanese Patent    Nippon Electric Glass (J),2009, A084076,mass_percent,,8.9,1447,0,0,0,0,0,0,0,0,13.03,0,0,0,0,0,0,0,0,1.97,0,0,0,0,0,0,0,0,0,0,0,0,0,0,0,0,0,0,0,2,0,0,0,0,0,0,0,0,0,0,0,0,0,0,0,0,0,0,0,0,0,0,0,0,0,0,0,0,0,0,0,0,0,0,0,0,0,0,0,0,0,0,0,0,0,0,0,0,0,0,0,0,0,0,0,10.5,0,0,0,0,0,0,0,0,0,0,0,1.98,0,0,0,0,7,0,0,0,0,0,0,0,0,0,0,0,0,0,0,0,0,0,0,0,0,0,0,0,0,0,0,0,0,0,0,0,0,0,0,0,0,0,59.27,0,0,0,0,0,0.22,0,0,0,0,0,0,0,0,0,0,0,0,0,0,0,0,0,0,0,0,0,0,0,0,0,0,0,0,0,0,0,0,0,4.03
Interglad,Interglad_1275, GP02-289527, Japanese Patent    Nippon Electric Glass (J),2009, A084076,mass_percent,,10,1300,0,0,0,0,0,0,0,0,12.99,0,0,0,0,0,0,0,0,2.01,0,0,0,0,0,0,0,0,0,0,0,0,0,0,0,0,0,0,0,2.04,0,0,0,0,0,0,0,0,0,0,0,0,0,0,0,0,0,0,0,0,0,0,0,0,0,0,0,0,0,0,0,0,0,0,0,0,0,0,0,0,0,0,0,0,0,0,0,0,0,0,0,0,0,0,0,5,0,0,0,0,0,0,0,0,0,0,0,2.02,0,0,0,0,15.04,0,0,0,0,0,0,0,0,0,0,0,0,0,0,0,0,0,0,0,0,0,0,0,0,0,0,0,0,0,0,0,0,0,0,0,0,0,56.75,0,0,0,0,0,0.23,0,0,0,0,0,0,0,0,0,0,0,0,0,0,0,0,0,0,0,0,0,0,0,0,0,0,0,0,0,0,0,0,0,3.92
Interglad,Interglad_1276, GP03-289835, Japanese Patent,2009, A514772,mass_percent,85.5,,1366,0,0,0,0,0,0,0,0,18.50185019,0,0,0,0,0,0,0,0,0,0,0,0,0,0,0,0,0,0,0,0,0,0,0,0,0,0,0,0,8.490849085,0,0,0,0,0,0,0,0,0,0,0,0,0,0,0,0,0,0,0,0,0,0,0,0,0,0,0,0,0,0.200020002,0,0,0,0,0,0,0,0,0,0,0,0,0,0,0,0,0,0,0,0,0,0,0,0,0,0,0,0,0,0,0,0,0,0,0,0,0,9.470947095,0,0,0,0,0.700070007,0,0,0,0,0,0,0,0,0,0,0,0,0,0,0,0,0,0,0,0,0,0,0,0,0,0,0,0,0,0,0,0,0,0,0,0,0,62.63626363,0,0,0,0,0,0,0,0,0,0,0,0,0,0,0,0,0,0,0,0,0,0,0,0,0,0,0,0,0,0,0,0,0,0,0,0,0,0,0,0
Interglad,Interglad_1277, GP03-289838, Japanese Patent,2009, A514772,mass_percent,86.9,4.1,1379,0,0,0,0,0,0,0,0,19.99,0,0,0,0,0,0,0,0,0,0,0,0,0,0,0,0,0,0,0,0,0,0,0,0,0,0,0,0,4.84,0,0,0,0,0,0,0,0,0,0,0,0,0,0,0,0,0,0,0,0,0,0,0,0,0,0,0,0,0,0.2,0,0,0,0,0,0,0,0,0,0,0,0,0,0,0,0,0,0,0,0,0,0,0,0,0,0,0,0,0,0,0,0,0,0,0,0,0,11.26,0,0,0,0,0.7,0,0,0,0,0,0,0,0,0,0,0,0,0,0,0,0,0,0,0,0,0,0,0,0,0,0,0,0,0,0,0,0,0,0,0,0,0,63.01,0,0,0,0,0,0,0,0,0,0,0,0,0,0,0,0,0,0,0,0,0,0,0,0,0,0,0,0,0,0,0,0,0,0,0,0,0,0,0,0
Interglad,Interglad_1278, GP03-289841, Japanese Patent,2009, A514772,mass_percent,84.1,4.99,1348,0,0,0,0,0,0,0,0,17.24827517,0,0,0,0,0,0,0,0,0,0,0,0,0,0,0,0,0,0,0,0,0,0,0,0,0,0,0,0,11.55884412,0,0,0,0,0,0,0,0,0,0,0,0,0,0,0,0,0,0,0,0,0,0,0,0,0,0,0,0,0,0.199980002,0,0,0,0,0,0,0,0,0,0,0,0,0,0,0,0,0,0,0,0,0,0,0,0,0,0,0,0,0,0,0,0,0,0,0,0,0,7.97920208,0,0,0,0,0.699930007,0,0,0,0,0,0,0,0,0,0,0,0,0,0,0,0,0,0,0,0,0,0,0,0,0,0,0,0,0,0,0,0,0,0,0,0,0,62.31376862,0,0,0,0,0,0,0,0,0,0,0,0,0,0,0,0,0,0,0,0,0,0,0,0,0,0,0,0,0,0,0,0,0,0,0,0,0,0,0,0
Interglad,Interglad_1279, GP03-289842, Japanese Patent,2009, A514772,mass_percent,84.1,,1367,0,0,0,0,0,0,0,0,16.39,0,0,0,0,0,0,0,0,0,0,0,0,0,0,0,0,0,0,0,0,0,0,0,0,0,0,0,0,11.21,0,0,0,0,0,0,0,0,0,0,0,0,0,0,0,0,0,0,0,0,0,0,0,0,0,0,0,0,0,0.39,0,0,0,0,0,0,0,0,0,0,0,0,0,0,0,0,0,0,0,0,0,0,0,0,0,0,0,0,0,0,0,0,0,0,0,0,0,6.62,0,0,0,0,0.75,0,0,0,0,0,0,0,0,0,0,0,0,0,0,0,0,0,0,0,0,0,0,0,0,0,0,0,0,0,0,0,0,0,0,0,0,0,63.89,0,0,0,0,0,0,0,0,0,0,0,0,0,0,0,0,0,0,0.75,0,0,0,0,0,0,0,0,0,0,0,0,0,0,0,0,0,0,0,0,0
Interglad,Interglad_1280, GP03-289843, Japanese Patent,2009, A514772,mass_percent,84.1,,1335,0,0,0,0,0,0,0,0,16.39,0,0,0,0,0,0,0,0,0,0,0,0,0,0,0,0,0,0,0,0,0,0,0,0,0,0,0,0,11.96,0,0,0,0,0,0,0,0,0,0,0,0,0,0,0,0,0,0,0,0,0,0,0,0,0,0,0,0,0,0.39,0,0,0,0,0,0,0,0,0,0,0,0,0,0,0,0,0,0,0,0,0,0,0,0,0,0,0,0,0,0,0,0,0,0,0,0,0,6.62,0,0,0,0,0.75,0,0,0,0,0,0,0,0,0,0,0,0,0,0,0,0,0,0,0,0,0,0,0,0,0,0,0,0,0,0,0,0,0,0,0,0,0,63.14,0,0,0,0,0,0,0,0,0,0,0,0,0,0,0,0,0,0,0.75,0,0,0,0,0,0,0,0,0,0,0,0,0,0,0,0,0,0,0,0,0
Interglad,Interglad_1281, GP03-289844, Japanese Patent,2009, A514772,mass_percent,84.1,,1333,0,0,0,0,0,0,0,0,18.14,0,0,0,0,0,0,0,0,0,0,0,0,0,0,0,0,0,0,0,0,0,0,0,0,0,0,0,0,11.96,0,0,0,0,0,0,0,0,0,0,0,0,0,0,0,0,0,0,0,0,0,0,0,0,0,0,0,0,0,0.39,0,0,0,0,0,0,0,0,0,0,0,0,0,0,0,0,0,0,0,0,0,0,0,0,0,0,0,0,0,0,0,0,0,0,0,0,0,6.62,0,0,0,0,0.75,0,0,0,0,0,0,0,0,0,0,0,0,0,0,0,0,0,0,0,0,0,0,0,0,0,0,0,0,0,0,0,0,0,0,0,0,0,61.39,0,0,0,0,0,0,0,0,0,0,0,0,0,0,0,0,0,0,0.75,0,0,0,0,0,0,0,0,0,0,0,0,0,0,0,0,0,0,0,0,0
Interglad,Interglad_1282, GP03-289845, Japanese Patent,2009, A514773,mass_percent,86.9,,1334,0,0,0,0,0,0,0,0,18.89,0,0,0,0,0,0,0,0,0,0,0,0,0,0,0,0,0,0,0,0,0,0,0,0,0,0,0,0,8.71,0,0,0,0,0,0,0,0,0,0,0,0,0,0,0,0,0,0,0,0,0,0,0,0,0,0,0,0,0,0.39,0,0,0,0,0,0,0,0,0,0,0,0,0,0,0,0,0,0,0,0,0,0,0,0,0,0,0,0,0,0,0,0,0,0,0,0,0,9.62,0,0,0,0,0.25,0,0,0,0,0,0,0,0,0,0,0,0,0,0,0,0,0,0,0,0,0,0,0,0,0,0,0,0,0,0,0,0,0,0,0,0,0,61.39,0,0,0,0,0,0,0,0,0,0,0,0,0,0,0,0,0,0,0.75,0,0,0,0,0,0,0,0,0,0,0,0,0,0,0,0,0,0,0,0,0
Interglad,Interglad_1283, GP03-289846, Japanese Patent,2009, A514773,mass_percent,,,1376,0,0,0,0,0,0,0,0,15,0,0,0,0,0,0,0,0,0,0,0,0,0,0,0,0,0,0,0,0,0,0,0,0,0,0,0,0,13,0,0,0,0,0,0,0,0,0,0,0,0,0,0,0,0,0,0,0,0,0,0,0,0,0,0,0,0,0,0,0,0,0,0,0,0,0,0,0,0,0,0,0,0,0,0,0,0,0,0,0,0,0,0,0,0,0,0,0,0,0,0,0,0,0,0,0,5,0,0,0,0,1,0,0,0,0,0,0,0,0,0,0,0,0,0,0,0,0,0,0,0,0,0,0,0,0,0,0,0,0,0,0,0,0,0,0,0,0,0,65,0,0,0,0,0,0,0,0,0,0,0,0,0,0,0,0,0,0,1,0,0,0,0,0,0,0,0,0,0,0,0,0,0,0,0,0,0,0,0,0
Interglad,Interglad_1284, GP03-289847, Japanese Patent,2009, A514773,mass_percent,84.8,,1378,0,0,0,0,0,0,0,0,18.64,0,0,0,0,0,0,0,0,0,0,0,0,0,0,0,0,0,0,0,0,0,0,0,0,0,0,0,0,6.96,0,0,0,0,0,0,0,0,0,0,0,0,0,0,0,0,0,0,0,0,0,0,0,0,0,0,0,0,0,0.39,0,0,0,0,0,0,0,0,0,0,0,0,0,0,0,0,0,0,0,0,0,0,0,0,0,0,0,0,0,0,0,0,0,0,0,0,0,9.62,0,0,0,0,0.25,0,0,0,0,0,0,0,0,0,0,0,0,0,0,0,0,0,0,0,0,0,0,0,0,0,0,0,0,0,0,0,0,0,0,0,0,0,63.89,0,0,0,0,0,0,0,0,0,0,0,0,0,0,0,0,0,0,0.25,0,0,0,0,0,0,0,0,0,0,0,0,0,0,0,0,0,0,0,0,0
Interglad,Interglad_1285, GP03-289848, Japanese Patent,2009, A514773,mass_percent,82.7,,1376,0,0,0,0,0,0,0,0,15,0,0,0,0,0,0,0,0,0,0,0,0,0,0,0,0,0,0,0,0,0,0,0,0,0,0,0,0,14,0,0,0,0,0,0,0,0,0,0,0,0,0,0,0,0,0,0,0,0,0,0,0,0,0,0,0,0,0,0,0,0,0,0,0,0,0,0,0,0,0,0,0,0,0,0,0,0,0,0,0,0,0,0,0,0,0,0,0,0,0,0,0,0,0,0,0,6,0,0,0,0,0,0,0,0,0,0,0,0,0,0,0,0,0,0,0,0,0,0,0,0,0,0,0,0,0,0,0,0,0,0,0,0,0,0,0,0,0,0,65,0,0,0,0,0,0,0,0,0,0,0,0,0,0,0,0,0,0,0,0,0,0,0,0,0,0,0,0,0,0,0,0,0,0,0,0,0,0,0,0
Interglad,Interglad_1286, GP03-289849, Japanese Patent,2009, A514773,mass_percent,,,1398,0,0,0,0,0,0,0,0,20,0,0,0,0,0,0,0,0,0,0,0,0,0,0,0,0,0,0,0,0,0,0,0,0,0,0,0,0,4,0,0,0,0,0,0,0,0,0,0,0,0,0,0,0,0,0,0,0,0,0,0,0,0,0,0,0,0,0,0,0,0,0,0,0,0,0,0,0,0,0,0,0,0,0,0,0,0,0,0,0,0,0,0,0,0,0,0,0,0,0,0,0,0,0,0,0,11,0,0,0,0,1,0,0,0,0,0,0,0,0,0,0,0,0,0,0,0,0,0,0,0,0,0,0,0,0,0,0,0,0,0,0,0,0,0,0,0,0,0,64,0,0,0,0,0,0,0,0,0,0,0,0,0,0,0,0,0,0,0,0,0,0,0,0,0,0,0,0,0,0,0,0,0,0,0,0,0,0,0,0
Interglad,Interglad_1287, GP03-289850, Japanese Patent,2009, A514773,mass_percent,,,1407,0,0,0,0,0,0,0,0,18.89,0,0,0,0,0,0,0,0,0,0,0,0,0,0,0,0,0,0,0,0,0,0,0,0,0,0,0,0,8.96,0,0,0,0,0,0,0,0,0,0,0,0,0,0,0,0,0,0,0,0,0,0,0,0,0,0,0,0,0,0.14,0,0,0,0,0,0,0,0,0,0,0,0,0,0,0,0,0,0,0,0,0,0,0,0,0,0,0,0,0,0,0,0,0,0,0,0,0,6.62,0,0,0,0,0.75,0,0,0,0,0,0,0,0,0,0,0,0,0,0,0,0,0,0,0,0,0,0,0,0,0,0,0,0,0,0,0,0,0,0,0,0,0,63.89,0,0,0,0,0,0,0,0,0,0,0,0,0,0,0,0,0,0,0.75,0,0,0,0,0,0,0,0,0,0,0,0,0,0,0,0,0,0,0,0,0
Interglad,Interglad_1288, GP03-289851, Japanese Patent,2009, A514773,mass_percent,82,,1361,0,0,0,0,0,0,0,0,15,0,0,0,0,0,0,0,0,0,0,0,0,0,0,0,0,0,0,0,0,0,0,0,0,0,0,0,0,14,0,0,0,0,0,0,0,0,0,0,0,0,0,0,0,0,0,0,0,0,0,0,0,0,0,0,0,0,0,0,0,0,0,0,0,0,0,0,0,0,0,0,0,0,0,0,0,0,0,0,0,0,0,0,0,0,0,0,0,0,0,0,0,0,0,0,0,5,0,0,0,0,0,0,0,0,0,0,0,0,0,0,0,0,0,0,0,0,0,0,0,0,0,0,0,0,0,0,0,0,0,0,0,0,0,0,0,0,0,0,65,0,0,0,0,0,0,0,0,0,0,0,0,0,0,0,0,0,0,1,0,0,0,0,0,0,0,0,0,0,0,0,0,0,0,0,0,0,0,0,0
Interglad,Interglad_1289, GP03-289852, Japanese Patent,2009, A514773,mass_percent,,,1384,0,0,0,0,0,0,0,0,15,0,0,0,0,0,0,0,0,0,0,0,0,0,0,0,0,0,0,0,0,0,0,0,0,0,0,0,0,12.5,0,0,0,0,0,0,0,0,0,0,0,0,0,0,0,0,0,0,0,0,0,0,0,0,0,0,0,0,0,0.5,0,0,0,0,0,0,0,0,0,0,0,0,0,0,0,0,0,0,0,0,0,0,0,0,0,0,0,0,0,0,0,0,0,0,0,0,0,5,0,0,0,0,1,0,0,0,0,0,0,0,0,0,0,0,0,0,0,0,0,0,0,0,0,0,0,0,0,0,0,0,0,0,0,0,0,0,0,0,0,0,65,0,0,0,0,0,0,0,0,0,0,0,0,0,0,0,0,0,0,1,0,0,0,0,0,0,0,0,0,0,0,0,0,0,0,0,0,0,0,0,0
Interglad,Interglad_1290, GP05-293203, Japanese Patent    Nippon Electric Glass (J),2009, A286686,mass_percent,,4.44,1234,0,0,0,0,0,0,0,0,11.7,0,0,0,0,0,0,0,0,17,0,0,0,0,0,0,4.8,0,0,0,0,0,0,0,0,0,0,0,0,4.8,0,0,0,0,0,0,0.3,0,0,0,0,0,0,0,0,0,0,0,0,0,0,0,0,0,0,0,0,0,0,0,0,0,0,0,0,0,0,0,0,0,0,0,0,0,0,0,0,0,0,0,0,0,0,0,0,0.15,0,0,0,0,0,0,0,0,0,0,0,7.3,0,0,0,0,0.25,0,0,0,0,0,0,0,0,0,0,0,0,0,0,0,0,0,0,0,0,0,0,0,0,0,0,0,0,0,0,0,0,0,0,0,0,0,52.4,0,0,0,0,0,0,0,0,0,0,0,1.3,0,0,0,0,0,0,0,0,0,0,0,0,0,0,0,0,0,0,0,0,0,0,0,0,0,0,0,0
Interglad,Interglad_1291, GP05-293204, Japanese Patent    Nippon Electric Glass (J),2009, A286686,mass_percent,,4.09,1273,0,0,0,0,0,0,0,0,13.7,0,0,0,0,0,0,0,0,16,0,0,0,0,0,0,4.8,0,0,0,0,0,0,0,0,0,0,0,0,3.8,0,0,0,0,0,0,0.2,0,0,0,0,0,0,0,0,0,0,0,0,0,0,0,0,0,0,0,0,0,0,0,0,0,0,0,0,0,0,0,0,0,0,0,0,0,0,0,0,0,0,0,0,0,0,0,0,0.25,0,0,0,0,0,0,0,0,0,0,0,6.8,0,0,0,0,0.15,0,0,0,0,0,0,0,0,0,0,0,0,0,0,0,0,0,0,0,0,0,0,0,0,0,0,0,0,0,0,0,0,0,0,0,0,0,53,0,0,0,0,0,0,0,0,0,0,0,1.3,0,0,0,0,0,0,0,0,0,0,0,0,0,0,0,0,0,0,0,0,0,0,0,0,0,0,0,0
Interglad,Interglad_1292, GP05-293205, Japanese Patent    Nippon Electric Glass (J),2009, A286686,mass_percent,,4.04,1284,0,0,0,0,0,0,0,0,13.7,0,0,0,0,0,0,0,0,14,0,0,0,0,0,0,5,0,0,0,0,0,0,0,0,0,0,0,0,3.8,0,0,0,0,0,0,0.3,0,0,0,0,0,0,0,0,0,0,0,0,0,0,0,0,0,0,0,0,0,0,0,0,0,0,0,0,0,0,0,0,0,0,0,0,0,0,0,0,0,0,0,0,0,0,0,0,0.1,0,0,0,0,0,0,0,0,0,0,0,7.1,0,0,0,0,0.2,0,0,0,0,0,0,0,0,0,0,0,0,0,0,0,0,0,0,0,0,0,0,0,0,0,0,0,0,0,0,0,0,0,0,0,0,0,54.5,0,0,0,0,0,0,0,0,0,0,0,1.3,0,0,0,0,0,0,0,0,0,0,0,0,0,0,0,0,0,0,0,0,0,0,0,0,0,0,0,0
Interglad,Interglad_1293, GP05-293206, Japanese Patent    Nippon Electric Glass (J),2009, A286686,mass_percent,,4.37,1211,0,0,0,0,0,0,0,0,13.7,0,0,0,0,0,0,0,0,19,0,0,0,0,0,0,4.8,0,0,0,0,0,0,0,0,0,0,0,0,4.1,0,0,0,0,0,0,0.1,0,0,0,0,0,0,0,0,0,0,0,0,0,0,0,0,0,0,0,0,0,0,0,0,0,0,0,0,0,0,0,0,0,0,0,0,0,0,0,0,0,0,0,0,0,0,0,0,0.1,0,0,0,0,0,0,0,0,0,0,0,7.3,0,0,0,0,0.2,0,0,0,0,0,0,0,0,0,0,0,0,0,0,0,0,0,0,0,0,0,0,0,0,0,0,0,0,0,0,0,0,0,0,0,0,0,49.4,0,0,0,0,0,0,0,0,0,0,0,1.3,0,0,0,0,0,0,0,0,0,0,0,0,0,0,0,0,0,0,0,0,0,0,0,0,0,0,0,0
Interglad,Interglad_1294, GP05-293207, Japanese Patent    Nippon Electric Glass (J),2009, A286686,mass_percent,,4.42,1224,0,0,0,0,0,0,0,0,13.7,0,0,0,0,0,0,0,0,17,0,0,0,0,0,0,4.8,0,0,0,0,0,0,0,0,0,0,0,0,4.8,0,0,0,0,0,0,0.5,0,0,0,0,0,0,0,0,0,0,0,0,0,0,0,0,0,0,0,0,0,0,0,0,0,0,0,0,0,0,0,0,0,0,0,0,0,0,0,0,0,0,0,0,0,0,0,0,0.15,0,0,0,0,0,0,0,0,0,0,0,7.3,0,0,0,0,0.25,0,0,0,0,0,0,0,0,0,0,0,0,0,0,0,0,0,0,0,0,0,0,0,0,0,0,0,0,0,0,0,0,0,0,0,0,0,50.2,0,0,0,0,0,0,0,0,0,0,0,1.3,0,0,0,0,0,0,0,0,0,0,0,0,0,0,0,0,0,0,0,0,0,0,0,0,0,0,0,0
Interglad,Interglad_1295, GP05-293208, Japanese Patent    Nippon Electric Glass (J),2009, A286686,mass_percent,,4.26,1298,0,0,0,0,0,0,0,0,13.7,0,0,0,0,0,0,0,0,14,0,0,0,0,0,0,2,0,0,0,0,0,0,0,0,0,0,0,0,3.5,0,0,0,0,0,0,0.7,0,0,0,0,0,0,0,0,0,0,0,0,0,0,0,0,0,0,0,0,0,0,0,0,0,0,0,0,0,0,0,0,0,0,0,0,0,0,0,0,0,0,0,0,0,0,0,0,0.15,0,0,0,0,0,0,0,0,0,0,0,8.7,0,0,0,0,0.25,0,0,0,0,0,0,0,0,0,0,0,0,0,0,0,0,0,0,0,0,0,0,0,0,0,0,0,0,0,0,0,0,0,0,0,0,0,54,0,0,0,0,0,0,0,0,0,0,0,3,0,0,0,0,0,0,0,0,0,0,0,0,0,0,0,0,0,0,0,0,0,0,0,0,0,0,0,0
Interglad,Interglad_1296, GP05-293209, Japanese Patent    Nippon Electric Glass (J),2009, A286686,mass_percent,,3.92,1275,0,0,0,0,0,0,0,0,13.7,0,0,0,0,0,0,0,0,18,0,0,0,0,0,0,3.8,0,0,0,0,0,0,0,0,0,0,0,0,4.8,0,0,0,0,0,0,0.2,0,0,0,0,0,0,0,0,0,0,0,0,0,0,0,0,0,0,0,0,0,0,0,0,0,0,0,0,0,0,0,0,0,0,0,0,0,0,0,0,0,0,0,0,0,0,0,0,0.1,0,0,0,0,0,0,0,0,0,0,0,5.5,0,0,0,0,0.2,0,0,0,0,0,0,0,0,0,0,0,0,0,0,0,0,0,0,0,0,0,0,0,0,0,0,0,0,0,0,0,0,0,0,0,0,0,52.6,0,0,0,0,0,0,0,0,0,0,0,1.1,0,0,0,0,0,0,0,0,0,0,0,0,0,0,0,0,0,0,0,0,0,0,0,0,0,0,0,0
Interglad,Interglad_1297, GP05-293211, Japanese Patent    Nippon Electric Glass (J),2009, A286686,mass_percent,,4.39,1295,0,0,0,0,0,0,0,0,18.7,0,0,0,0,0,0,0,0,15,0,0,0,0,0,0,0.8,0,0,0,0,0,0,0,0,0,0,0,0,8.8,0,0,0,0,0,0,0.4,0,0,0,0,0,0,0,0,0,0,0,0,0,0,0,0,0,0,0,0,0,0,0,0,0,0,0,0,0,0,0,0,0,0,0,0,0,0,0,0,0,0,0,0,0,0,0,0,0.05,0,0,0,0,0,0,0,0,0,0,0,6,0,0,0,0,0.05,0,0,0,0,0,0,0,0,0,0,0,0,0,0,0,0,0,0,0,0,0,0,0,0,0,0,0,0,0,0,0,0,0,0,0,0,0,47.4,0,0,0,0,0,0,0,0,0,0,0,2.8,0,0,0,0,0,0,0,0,0,0,0,0,0,0,0,0,0,0,0,0,0,0,0,0,0,0,0,0
Interglad,Interglad_1298, GP05-293689, US Patent    Saint-Gobain (FR),2009, A7612002,mass_percent,,,1343,0,0,0,0,0,0,0,0,15.04513541,0,0,0,0,0,0,0,0,19.45837513,0,0,0,0,0,0,0,0,0,0,0,0,0,0,0,0,0,0,0,4.112337011,0,0,0,0,0,0,0,0,0,0,0,0,0,0,0,0,0,0,0,0,0,0,0,0,0,0,0,0,0.501504514,0,0,0,0,0,0,0,0,0,0,0,0,0,0,0,0,0,0,0,0,0,0,0,0,0,0,0,0,0,0,0,0,0,0,0,0,0,0,4.112337011,0,0,0,0,0,0,0,0,0,0,0,0,0,0,0,0,0,0,0,0,0,0,0,0,0,0,0,0,0,0,0,0,0,0,0,0,0,0,0,0,0,0,55.86760281,0,0,0,0,0,0,0,0,0,0,0,0,0,0,0,0,0,0,0,0,0,0,0,0,0,0,0,0,0,0,0,0,0,0,0,0,0,0,0,0.902708124
Interglad,Interglad_1299, GP05-293690, US Patent    Saint-Gobain (FR),2009, A7612002,mass_percent,,,1330,0,0,0,0,0,0,0,0,15.04513541,0,0,0,0,0,0,0,0,19.05717151,0,0,0,0,0,0,0,0,0,0,0,0,0,0,0,0,0,0,0,4.012036108,0,0,0,0,0,0,0,0,0,0,0,0,0,0,0,0,0,0,0,0,0,0,0,0,0,0,0,0,0.501504514,0,0,0,0,0,0,0,0,0,0,0,0,0,0,0,0,0,0,0,0,0,0,0,0,0,0,0,0,0,0,0,0,0,0,0,0,0,0,4.012036108,0,0,0,0,0,0,0,0,0,0,0,0,0,0,0,0,0,0,0,0,0,0,0,0,0,0,0,0,0,0,0,0,0,0,0,0,0,0,0,0,0,0,54.86459378,0,0,0,0,0,0,0,0,0,0,0,0,0,0,0,0,0,0,1.604814443,0,0,0,0,0,0,0,0,0,0,0,0,0,0,0,0,0,0,0,0,0.902708124
Interglad,Interglad_1300, GP06-293779, US Patent    Saint-Gobain (FR),2009, A7638447,mass_percent,,,1204,0,0,0,0,0,0,0,0,23.63,0,0,0,0,0,0,0,0,0,0,0,0,0,0,0,0.32,0,0,0,0,0,0,0,0,0,0,0,0,13.33,0,0,0,0,0,0,0,0,0,0,0,0,0,0,0,0,0,0,0,0,0,0,0,0,0,0,0,0,0,5.05,0,0,0,0,0,0,0,0,0,0,0,0,0,0,0,0,0,0,0,0,0,0,0,0,0,5.3,0,0,0,0,0,0,0,0,0,0,0,2.17,0,0,0,0,6.24,0,0,0,0,0,0,0,0,0,0,0.76,0,0,0,0,0,0,0,0,0,0,0,0,0,0,0,0,0,0,0,0,0,0,0,0,0,0,42.31,0,0,0,0,0,0,0,0,0,0,0,0,0,0,0,0,0,0,0.89,0,0,0,0,0,0,0,0,0,0,0,0,0,0,0,0,0,0,0,0,0
Interglad,Interglad_1301, GP06-293787, US Patent    Saint-Gobain (FR),2009, A7638447,mass_percent,,,1217,0,0,0,0,0,0,0,0,24.77,0,0,0,0,0,0,0,0,0,0,0,0,0,0,0,0.34,0,0,0,0,0,0,0,0,0,0,0,0,14.45,0,0,0,0,0,0,0,0,0,0,0,0,0,0,0,0,0,0,0,0,0,0,0,0,0,0,0,0,0,4.92,0,0,0,0,0,0,0,0,0,0,0,0,0,0,0,0,0,0,0,0,0,0,0,0,0,5.96,0,0,0,0,0,0,0,0,0,0,0,1.11,0,0,0,0,5.2,0,0,0,0,0,0,0,0,0,0,0.16,0,0,0,0,0,0,0,0,0,0,0,0,0,0,0,0,0,0,0,0,0,0,0,0,0,0,42.15,0,0,0,0,0,0,0,0,0,0,0,0,0,0,0,0,0,0,0.94,0,0,0,0,0,0,0,0,0,0,0,0,0,0,0,0,0,0,0,0,0
Interglad,Interglad_1302, GP02-293846, US Patent    Nippon Electric Glass (J),2009, A0197088,mass_percent,,9.4,1335,0,0,0,0,0,0,0,0,19,0,0,0,0,0,0,0,0,2,0,0,0,0,0,0,0,0,0,0,0,0,0,0,0,0,0,0,0,2,0,0,0,0,0,0,0,0,0,0,0,0,0,0,0,0,0,0,0,0,0,0,0,0,0,0,0,0,0,0,0,0,0,0,0,0,0,0,0,0,0,0,0,0,0,0,0,0,0,0,0,0,0,0,0,2,0,0,0,0,0,0,0,0,0,0,0,2,0,0,0,0,16,0,0,0,0,0,0,0,0,0,0,0,0,0,0,0,0,0,0,0,0,0,0,0,0,0,0,0,0,0,0,0,0,0,0,0,0,0,51.9,0,0,0,0,0,0.1,0,0,0,0,0,0,0,0,0,0,0,0,0,0,0,0,0,0,0,0,0,0,0,0,0,0,0,0,0,0,0,0,0,5
Interglad,Interglad_1303, GP02-293847, US Patent    Nippon Electric Glass (J),2009, A0197088,mass_percent,,9.6,1334,0,0,0,0,0,0,0,0,19,0,0,0,0,0,0,0,0,2,0,0,0,0,0,0,0,0,0,0,0,0,0,0,0,0,0,0,0,2,0,0,0,0,0,0,0,0,0,0,0,0,0,0,0,0,0,0,0,0,0,0,0,0,0,0,0,0,0,0,0,0,0,0,0,0,0,0,0,0,0,0,0,0,0,0,0,0,0,0,0,0,0,0,0,2,0,0,0,0,0,0,0,0,0,0,0,1,0,0,0,0,16,0,0,0,0,0,0,0,0,0,0,0,0,0,0,0,0,0,0,0,0,0,0,0,0,0,0,0,0,0,0,0,0,0,0,0,0,0,52.9,0,0,0,0,0,0.1,0,0,0,0,0,0,0,0,0,0,0,0,2.5,0,0,0,0,0,0,0,0,0,0,0,0,0,0,0,0,0,0,0,0,2.5
Interglad,Interglad_1304, GP02-293848, US Patent    Nippon Electric Glass (J),2009, A0197088,mass_percent,,9.4,1333,0,0,0,0,0,0,0,0,16,0,0,0,0,0,0,0,0,2,0,0,0,0,0,0,0,0,0,0,0,0,0,0,0,0,0,0,0,2,0,0,0,0,0,0,0,0,0,0,0,0,0,0,0,0,0,0,0,0,0,0,0,0,0,0,0,0,0,0,0,0,0,0,0,0,0,0,0,0,0,0,0,0,0,0,0,0,0,0,0,0,0,0,0,2,0,0,0,0,0,0,0,0,0,0,0,0,0,0,0,0,16,0,0,0,0,0,0,0,0,0,0,0,0,0,0,0,0,0,0,0,0,0,0,0,0,0,0,0,0,0,0,0,0,0,0,0,0,0,54.4,0,0,0,0,0,0.1,0,0,0,0,0,0,0,0,0,0,0,0,2.5,0,0,0,0,0,0,0,0,0,0,0,0,0,0,0,0,0,0,0,0,5
Interglad,Interglad_1305, GP02-293849, US Patent    Nippon Electric Glass (J),2009, A0197088,mass_percent,,9.6,1259,0,0,0,0,0,0,0,0,16,0,0,0,0,0,0,0,0,2,0,0,0,0,0,0,0,0,0,0,0,0,0,0,0,0,0,0,0,2,0,0,0,0,0,0,0,0,0,0,0,0,0,0,0,0,0,0,0,0,0,0,0,0,0,0,0,0,0,0,0,0,0,0,0,0,0,0,0,0,0,0,0,0,0,0,0,0,0,0,0,0,0,0,0,2,0,0,0,0,0,0,0,0,0,0,0,2,0,0,0,0,16,0,0,0,0,0,0,0,0,0,0,0,0,0,0,0,0,0,0,0,0,0,0,0,0,0,0,0,0,0,0,0,0,0,0,0,0,0,52.9,0,0,0,0,0,0.1,0,0,0,0,0,0,0,0,0,0,0,0,4.5,0,0,0,0,0,0,0,0,0,0,0,0,0,0,0,0,0,0,0,0,2.5
Interglad,Interglad_1306, GP02-293850, US Patent    Nippon Electric Glass (J),2009, A0197088,mass_percent,,9.5,1349,0,0,0,0,0,0,0,0,16,0,0,0,0,0,0,0,0,2,0,0,0,0,0,0,0,0,0,0,0,0,0,0,0,0,0,0,0,2,0,0,0,0,0,0,0,0,0,0,0,0,0,0,0,0,0,0,0,0,0,0,0,0,0,0,0,0,0,0,0,0,0,0,0,0,0,0,0,0,0,0,0,0,0,0,0,0,0,0,0,0,0,0,0,2,0,0,0,0,0,0,0,0,0,0,0,1,0,0,0,0,16,0,0,0,0,0,0,0,0,0,0,0,0,0,0,0,0,0,0,0,0,0,0,0,0,0,0,0,0,0,0,0,0,0,0,0,0,0,60.9,0,0,0,0,0,0.1,0,0,0,0,0,0,0,0,0,0,0,0,0,0,0,0,0,0,0,0,0,0,0,0,0,0,0,0,0,0,0,0,0,0
Interglad,Interglad_1307, GP02-293851, US Patent    Nippon Electric Glass (J),2009, A0197088,mass_percent,,9.2,1340,0,0,0,0,0,0,0,0,13,0,0,0,0,0,0,0,0,2,0,0,0,0,0,0,0,0,0,0,0,0,0,0,0,0,0,0,0,2,0,0,0,0,0,0,0,0,0,0,0,0,0,0,0,0,0,0,0,0,0,0,0,0,0,0,0,0,0,0,0,0,0,0,0,0,0,0,0,0,0,0,0,0,0,0,0,0,0,0,0,0,0,0,0,2,0,0,0,0,0,0,0,0,0,0,0,0,0,0,0,0,16,0,0,0,0,0,0,0,0,0,0,0,0,0,0,0,0,0,0,0,0,0,0,0,0,0,0,0,0,0,0,0,0,0,0,0,0,0,62.4,0,0,0,0,0,0.1,0,0,0,0,0,0,0,0,0,0,0,0,0,0,0,0,0,0,0,0,0,0,0,0,0,0,0,0,0,0,0,0,0,2.5
Interglad,Interglad_1308, GP02-293852, US Patent    Nippon Electric Glass (J),2009, A0197088,mass_percent,,9.6,1277,0,0,0,0,0,0,0,0,13,0,0,0,0,0,0,0,0,2,0,0,0,0,0,0,0,0,0,0,0,0,0,0,0,0,0,0,0,2,0,0,0,0,0,0,0,0,0,0,0,0,0,0,0,0,0,0,0,0,0,0,0,0,0,0,0,0,0,0,0,0,0,0,0,0,0,0,0,0,0,0,0,0,0,0,0,0,0,0,0,0,0,0,0,2,0,0,0,0,0,0,0,0,0,0,0,2,0,0,0,0,16,0,0,0,0,0,0,0,0,0,0,0,0,0,0,0,0,0,0,0,0,0,0,0,0,0,0,0,0,0,0,0,0,0,0,0,0,0,60.4,0,0,0,0,0,0.1,0,0,0,0,0,0,0,0,0,0,0,0,2.5,0,0,0,0,0,0,0,0,0,0,0,0,0,0,0,0,0,0,0,0,0
Interglad,Interglad_1309, GP02-293853, US Patent    Nippon Electric Glass (J),2009, A0197088,mass_percent,,9.6,1260,0,0,0,0,0,0,0,0,13,0,0,0,0,0,0,0,0,2,0,0,0,0,0,0,0,0,0,0,0,0,0,0,0,0,0,0,0,2,0,0,0,0,0,0,0,0,0,0,0,0,0,0,0,0,0,0,0,0,0,0,0,0,0,0,0,0,0,0,0,0,0,0,0,0,0,0,0,0,0,0,0,0,0,0,0,0,0,0,0,0,0,0,0,2,0,0,0,0,0,0,0,0,0,0,0,1,0,0,0,0,16,0,0,0,0,0,0,0,0,0,0,0,0,0,0,0,0,0,0,0,0,0,0,0,0,0,0,0,0,0,0,0,0,0,0,0,0,0,54.4,0,0,0,0,0,0.1,0,0,0,0,0,0,0,0,0,0,0,0,4.5,0,0,0,0,0,0,0,0,0,0,0,0,0,0,0,0,0,0,0,0,5
Interglad,Interglad_1310, GP02-293854, US Patent    Nippon Electric Glass (J),2009, A0197088,mass_percent,,9.5,1289,0,0,0,0,0,0,0,0,16,0,0,0,0,0,0,0,0,2,0,0,0,0,0,0,0,0,0,0,0,0,0,0,0,0,0,0,0,2,0,0,0,0,0,0,0,0,0,0,0,0,0,0,0,0,0,0,0,0,0,0,0,0,0,0,0,0,0,0,0,0,0,0,0,0,0,0,0,0,0,0,0,0,0,0,0,0,0,0,0,0,0,0,0,2,0,0,0,0,0,0,0,0,0,0,0,2,0,0,0,0,16,0,0,0,0,0,0,0,0,0,0,0,0,0,0,0,0,0,0,0,0,0,0,0,0,0,0,0,0,0,0,0,0,0,0,0,0,0,52.4,0,0,0,0,0,0.1,0,0,0,0,0,0,0,0,0,0,0,0,2.5,0,0,0,0,0,0,0,0,0,0,0,0,0,0,0,0,0,0,0,0,5
Interglad,Interglad_1311, GP02-293855, US Patent    Nippon Electric Glass (J),2009, A0197088,mass_percent,,9.5,1258,0,0,0,0,0,0,0,0,16,0,0,0,0,0,0,0,0,2,0,0,0,0,0,0,0,0,0,0,0,0,0,0,0,0,0,0,0,2,0,0,0,0,0,0,0,0,0,0,0,0,0,0,0,0,0,0,0,0,0,0,0,0,0,0,0,0,0,0,0,0,0,0,0,0,0,0,0,0,0,0,0,0,0,0,0,0,0,0,0,0,0,0,0,2,0,0,0,0,0,0,0,0,0,0,0,2,0,0,0,0,16,0,0,0,0,0,0,0,0,0,0,0,0,0,0,0,0,0,0,0,0,0,0,0,0,0,0,0,0,0,0,0,0,0,0,0,0,0,50.4,0,0,0,0,0,0.1,0,0,0,0,0,0,0,0,0,0,0,0,4.5,0,0,0,0,0,0,0,0,0,0,0,0,0,0,0,0,0,0,0,0,5
Interglad,Interglad_1312, GP03-293965, US Patent    Nippon Electric Glass (J),2009, A0275462,mass_percent,70,3.7,1460,0,0,0,0,0,0,0,0,15.19969601,0,0,0,0,0,0,0,0,9.699806004,0,0,0,0,0,0,2.199956001,0,0,0,0,0,0,0,0,0,0,0,0,5.299894002,0,0,0,0,0,0,0,0,0,0,0,0,0,0,0,0,0,0,0,0,0,0,0,0,0,0,0,0,0,0.01199976,0,0,0,0,0,0,0,0,0,0,0,0,0,0,0,0,0,0,0,0,0,0,0,0,0,0,0,0,0,0,0,0,0,0,0,0,0,0,0,0,0,0,0,0,0,0,0,0,0,0,0,0,0,0,0,0,0,0,0,0,0,0,0,0,0,0,0,0,0,0,0,0,0.99998,0,0,0,0,0,0,0,59.61880762,0,0,0,0,0,0.1899962,0,0,0,0,0,6.199876002,0,0,0,0,0,0,0.0099998,0,0,0,0,0,0,0,0,0,0,0,0,0,0,0,0,0,0.399992,0,0,0.1699966
Interglad,Interglad_1313, GP03-293966, US Patent    Nippon Electric Glass (J),2009, A0275462,mass_percent,70,3.7,1486,0,0,0,0,0,0,0,0,16.2,0,0,0,0,0,0,0,0,8.3,0,0,0,0,0,0,8.9,0,0,0,0,0,0,0,0,0,0,0,0,4,0,0,0,0,0,0,0,0,0,0,0,0,0,0,0,0,0,0,0,0,0,0,0,0,0,0,0,0,0,0.01,0,0,0,0,0,0,0,0,0,0,0,0,0,0,0,0,0,0,0,0,0,0,0,0,0,0,0,0,0,0,0,0,0,0,0,0,0,0.6,0,0,0,0,0,0,0,0,0,0,0,0,0,0,0,0,0,0,0,0,0,0,0,0,0,0,0,0,0,0,0,0,0,0,1.79,0,0,0,0,0,0,0,58.23,0,0,0,0,0,0.17,0,0,0,0,0,1.8,0,0,0,0,0,0,0,0,0,0,0,0,0,0,0,0,0,0,0,0,0,0,0,0,0,0,0,0
