Repository: n000188975/2026.05.25-glass-predition-reverse-model

File: interglad_database.csv (part 18 of 76)
_mass_pct,GeSe_mass_pct,GeTe4_mass_pct,GeTe_mass_pct,Ge_mass_pct,H2O_mass_pct,HfF4_mass_pct,HfO2_mass_pct,Ho2O3_mass_pct,I_mass_pct,In2S3_mass_pct,InF3_mass_pct,In_mass_pct,K2O_mass_pct,KBr_mass_pct,KCl_mass_pct,KF_mass_pct,La2O3_mass_pct,Li2O_mass_pct,Li2SO4_mass_pct,Li2S_mass_pct,LiCl_mass_pct,LiF_mass_pct,Lu2O3_mass_pct,MgF2_mass_pct,MgO_mass_pct,MnF2_mass_pct,MnO2_mass_pct,MnO_mass_pct,MoO3_mass_pct,Na2O_mass_pct,Na2SO4_mass_pct,Na2S_mass_pct,NaCl_mass_pct,NaF_mass_pct,NaPO3_mass_pct,Nb2O5_mass_pct,Nd2O3_mass_pct,NdF3_mass_pct,NiO_mass_pct,O_mass_pct,P2O5_mass_pct,P2S5_mass_pct,P_mass_pct,PbBr2_mass_pct,PbCl2_mass_pct,PbF2_mass_pct,PbI2_mass_pct,PbO_mass_pct,PbSe_mass_pct,PbTe_mass_pct,Pb_mass_pct,Pr2O3_mass_pct,Rb2O_mass_pct,RbCl_mass_pct,RbF_mass_pct,Rh2O3_mass_pct,Rh_mass_pct,SO3_mass_pct,S_mass_pct,Sb2O3_mass_pct,Sb2S3_mass_pct,Sb2Se3_mass_pct,Sb2Te3_mass_pct,Sb_mass_pct,Sc2O3_mass_pct,SeO2_mass_pct,Se_mass_pct,SiO2_mass_pct,SiS2_mass_pct,Si_mass_pct,Sm2O3_mass_pct,SnCl2_mass_pct,SnF2_mass_pct,SnO2_mass_pct,SnO_mass_pct,SnS_mass_pct,SnSe2_mass_pct,SnSe_mass_pct,SnTe_mass_pct,SrO_mass_pct,Ta2O5_mass_pct,Tb2O3_mass_pct,TeO2_mass_pct,Te_mass_pct,ThF4_mass_pct,Th_mass_pct,TiO2_mass_pct,Tl2O_mass_pct,Tl2S_mass_pct,Tl2Se_mass_pct,Tl2Te_mass_pct,TlBr_mass_pct,TlCl_mass_pct,TlSe_mass_pct,Tl_mass_pct,U_mass_pct,V2O5_mass_pct,WO3_mass_pct,Y2O3_mass_pct,YF3_mass_pct,Yb2O3_mass_pct,ZnBr2_mass_pct,ZnCl2_mass_pct,ZnF2_mass_pct,ZnO_mass_pct,ZnSO4_mass_pct,ZrF4_mass_pct,ZrO2_mass_pct
Interglad,Interglad_1314, GP03-293967, US Patent    Nippon Electric Glass (J),2009, A0275462,mass_percent,69,3.7,1464,0,0,0,0,0,0,0,0,14.90059602,0,0,0,0,0,0,0,0,10.30041202,0,0,0,0,0,0,5.600224009,0,0,0,0,0,0,0,0,0,0,0,0,4.400176007,0,0,0,0,0,0,0,0,0,0,0,0,0,0,0,0,0,0,0,0,0,0,0,0,0,0,0,0,0,0.00300012,0,0,0,0,0,0,0,0,0,0,0,0,0,0,0,0,0,0,0,0,0,0,0,0,0,0,0,0,0,0,0,0,0,0,0,0,0,0.500020001,0,0,0,0,0,0,0,0,0,0,0,0,0,0,0,0,0,0,0,0,0,0,0,0,0,0,0,0,0,0,0,0,0,0,2.150086003,0,0,0,0,0,0,0,58.71234849,0,0,0,0,0,0.0800032,0,0,0,0,0,3.300132005,0,0,0,0,0,0,0,0,0,0,0,0,0,0,0,0,0,0,0,0,0,0,0,0,0,0,0,0.05300212
Interglad,Interglad_1315, GP03-293968, US Patent    Nippon Electric Glass (J),2009, A0275462,mass_percent,78,3.8,1420,0,0,0,0,0,0,0,0,15.92079524,0,0,0,0,0,0,0,0,7.610380138,0,0,0,0,0,0,3.400169838,0,0,0,0,0,0,0,0,0,0,0,0,8.4104201,0,0,0,0,0,0,0,0,0,0,0,0,0,0,0,0,0,0,0,0,0,0,0,0,0,0,0,0,0,0.0100005,0,0,0,0,0,0,0,0,0,0,0,0,0,0,0,0,0,0,0,0,0,0,0,0,0,0,0,0,0,0,0,0,0,0,0,0,0,2.700134872,0,0,0,0,0,0,0,0,0,0,0,0,0,0,0,0,0,0,0,0,0,0,0,0,0,0,0,0,0,0,0,0,0,0,0,0,0,0,0,0,0,0,61.61307757,0,0,0,0,0,0.330016484,0,0,0,0,0,0,0,0,0,0,0,0,0.00500525,0,0,0,0,0,0,0,0,0,0,0,0,0,0,0,0,0,0,0,0,0
Interglad,Interglad_1316, GP03-293969, US Patent    Nippon Electric Glass (J),2009, A0275462,mass_percent,73,3.8,1428,0,0,0,0,0,0,0,0,16.51,0,0,0,0,0,0,0,0,10.3,0,0,0,0,0,0,0.5,0,0,0,0,0,0,0,0,0,0,0,0,8,0,0,0,0,0,0,0,0,0,0,0,0,0,0,0,0,0,0,0,0,0,0,0,0,0,0,0,0,0,0.01,0,0,0,0,0,0,0,0,0,0,0,0,0,0,0,0,0,0,0,0,0,0,0,0,0,0,0,0,0,0,0,0,0,0,0,0,0,0.3,0,0,0,0,0,0,0,0,0,0,0,0,0,0,0,0,0,0,0,0,0,0,0,0,0,0,0,0,0,0,0,0,0,0,0,0,0,0,0,0,0,0,59.66,0,0,0,0,0,0.22,0,0,0,0,0,4.5,0,0,0,0,0,0,0,0,0,0,0,0,0,0,0,0,0,0,0,0,0,0,0,0,0,0,0,0
Interglad,Interglad_1317, GP03-293970, US Patent    Nippon Electric Glass (J),2009, A0275462,mass_percent,73,3.7,1425,0,0,0,0,0,0,0,0,15.7,0,0,0,0,0,0,0,0,10.8,0,0,0,0,0,0,0,0,0,0,0,0,0,0,0,0,0,0,0,8,0,0,0,0,0,0,0,0,0,0,0,0,0,0,0,0,0,0,0,0,0,0,0,0,0,0,0,0,0,0.01,0,0,0,0,0,0,0,0,0,0,0,0,0,0,0,0,0,0,0,0,0,0,0,0,0,0,0,0,0,0,0,0,0,0,0,0,0,0.3,0,0,0,0,0,0,0,0,0,0,0,0,0,0,0,0,0,0,0,0,0,0,0,0,0,0,0,0,0,0,0,0,0,0,0,0,0,0,0,0,0,0,60.49,0,0,0,0,0,0.2,0,0,0,0,0,4.5,0,0,0,0,0,0,0,0,0,0,0,0,0,0,0,0,0,0,0,0,0,0,0,0,0,0,0,0
Interglad,Interglad_1318, GP05-294079, US Patent    Nippon Electric Glass (J),2009, A0270242,mass_percent,,3.9,1441,0,0,0,0,0,0,0,0,15.43,0,0,0,0,0,0,0,0,9.49,0,0,0,0,0,0,0,0,0,0,0,0,0,0,0,0,0,0,0,7.73,0,0,0,0,0,0,0,0,0,0,0,0,0,0,0,0,0,0,0,0,0,0,0,0,0,0,0,0,0,0,0,0,0,0,0,0,0,0,0,0,0,0,0,0,0,0,0,0,0,0,0,0,0,0,0,0,0,0,0,0,0,0,0,0,0,0,0,0,0,0,0,0,0,0,0,0,0,0,0,0,0,0,0,0,0,0,0,0,0,0,0,0,0,0,0,0,0,0,0,0,0,0,0,0,0,0,0,0,0,0,60.51,0,0,0,0,0,0.23,0,0,0,0,0,6.06,0,0,0,0,0,0,0,0,0,0,0,0,0,0,0,0,0,0,0,0,0,0,0,0,0.37,0,0,0.18
Interglad,Interglad_1319, GP05-294080, US Patent    Nippon Electric Glass (J),2009, A0270242,mass_percent,,4,1441,0,0,0,0,0,0,0,0,15.42,0,0,0,0,0,0,0,0,9.48,0,0,0,0,0,0,0,0,0,0,0,0,0,0,0,0,0,0,0,7.72,0,0,0,0,0,0,0,0,0,0,0,0,0,0,0,0,0,0,0,0,0,0,0,0,0,0,0,0,0,0,0,0,0,0,0,0,0,0,0,0,0,0,0,0,0,0,0,0,0,0,0,0,0,0,0,0,0,0,0,0,0,0,0,0,0,0,0,0,0,0,0,0,0,0,0,0,0,0,0,0,0,0,0,0,0,0,0,0,0,0,0,0,0,0,0,0,0,0,0,0,0,0,0,0,0,0,0,0,0,0,60.45,0,0,0,0,0,0.23,0,0,0,0,0,6.52,0,0,0,0,0,0,0,0,0,0,0,0,0,0,0,0,0,0,0,0,0,0,0,0,0,0,0,0.18
Interglad,Interglad_1320, GP05-294081, US Patent    Nippon Electric Glass (J),2009, A0270242,mass_percent,,3.9,1444,0,0,0,0,0,0,0,0,15.44,0,0,0,0,0,0,0,0,9.91,0,0,0,0,0,0,0,0,0,0,0,0,0,0,0,0,0,0,0,7.73,0,0,0,0,0,0,0,0,0,0,0,0,0,0,0,0,0,0,0,0,0,0,0,0,0,0,0,0,0,0,0,0,0,0,0,0,0,0,0,0,0,0,0,0,0,0,0,0,0,0,0,0,0,0,0,0,0,0,0,0,0,0,0,0,0,0,0,0,0,0,0,0,0,0,0,0,0,0,0,0,0,0,0,0,0,0,0,0,0,0,0,0,0,0,0,0,0,0,0,0,0,0,0,0,0,0,0,0,0,0,60.45,0,0,0,0,0,0.23,0,0,0,0,0,6.06,0,0,0,0,0,0,0,0,0,0,0,0,0,0,0,0,0,0,0,0,0,0,0,0,0,0,0,0.18
Interglad,Interglad_1321, GP05-294082, US Patent    Nippon Electric Glass (J),2009, A0270242,mass_percent,,4,1393,0,0,0,0,0,0,0,0,15.99,0,0,0,0,0,0,0,0,11.02,0,0,0,0,0,0,0,0,0,0,0,0,0,0,0,0,0,0,0,9.99,0,0,0,0,0,0,0,0.05,0,0,0,0,0,0,0,0,0,0,0,0,0,0,0,0,0,0,0,0,0,0,0,0,0,0,0,0,0,0,0,0,0,0,0,0,0,0,0,0,0,0,0,0,0,0,0,0,0,0,0,0,0,0,0,0,0,0,0,0.98,0,0,0,0,0,0,0,0,0,0,0,0,0,0,0,0,0,0,0,0,0,0,0,0,0,0,0,0,0,0,0,0,0,0,0,0,0,0,0,0,0,0,58.01,0,0,0,0,0,0.02,0,0,0,0,0,3.94,0,0,0,0,0,0,0,0,0,0,0,0,0,0,0,0,0,0,0,0,0,0,0,0,0,0,0,0
Interglad,Interglad_1322, GP05-294083, US Patent    Nippon Electric Glass (J),2009, A0270242,mass_percent,,4,1436,0,0,0,0,0,0,0,0,15.45,0,0,0,0,0,0,0,0,9.51,0,0,0,0,0,0,0,0,0,0,0,0,0,0,0,0,0,0,0,8.16,0,0,0,0,0,0,0,0,0,0,0,0,0,0,0,0,0,0,0,0,0,0,0,0,0,0,0,0,0,0,0,0,0,0,0,0,0,0,0,0,0,0,0,0,0,0,0,0,0,0,0,0,0,0,0,0,0,0,0,0,0,0,0,0,0,0,0,0,0,0,0,0,0,0,0,0,0,0,0,0,0,0,0,0,0,0,0,0,0,0,0,0,0,0,0,0,0,0,0,0,0,0,0,0,0,0,0,0,0,0,60.41,0,0,0,0,0,0.23,0,0,0,0,0,6.06,0,0,0,0,0,0,0,0,0,0,0,0,0,0,0,0,0,0,0,0,0,0,0,0,0,0,0,0.18
Interglad,Interglad_1323, GP05-294084, US Patent    Nippon Electric Glass (J),2009, A0270242,mass_percent,,4,1431,0,0,0,0,0,0,0,0,15.49,0,0,0,0,0,0,0,0,9.42,0,0,0,0,0,0,0,0,0,0,0,0,0,0,0,0,0,0,0,8.69,0,0,0,0,0,0,0,0,0,0,0,0,0,0,0,0,0,0,0,0,0,0,0,0,0,0,0,0,0,0,0,0,0,0,0,0,0,0,0,0,0,0,0,0,0,0,0,0,0,0,0,0,0,0,0,0,0,0,0,0,0,0,0,0,0,0,0,0,0,0,0,0,0,0,0,0,0,0,0,0,0,0,0,0,0,0,0,0,0,0,0,0,0,0,0,0,0,0,0,0,0,0,0,0,0,0,0,0,0,0,60.37,0,0,0,0,0,0.23,0,0,0,0,0,5.61,0,0,0,0,0,0,0,0,0,0,0,0,0,0,0,0,0,0,0,0,0,0,0,0,0,0,0,0.19
Interglad,Interglad_1324, GP05-294085, US Patent    Nippon Electric Glass (J),2009, A0270242,mass_percent,,3.9,1439,0,0,0,0,0,0,0,0,15.29,0,0,0,0,0,0,0,0,10.33,0,0,0,0,0,0,0,0,0,0,0,0,0,0,0,0,0,0,0,7.73,0,0,0,0,0,0,0,0,0,0,0,0,0,0,0,0,0,0,0,0,0,0,0,0,0,0,0,0,0,0,0,0,0,0,0,0,0,0,0,0,0,0,0,0,0,0,0,0,0,0,0,0,0,0,0,0,0,0,0,0,0,0,0,0,0,0,0,0,0,0,0,0,0,0,0,0,0,0,0,0,0,0,0,0,0,0,0,0,0,0,0,0,0,0,0,0,0,0,0,0,0,0,0,0,0,0,0,0,0,0,60.18,0,0,0,0,0,0.23,0,0,0,0,0,6.06,0,0,0,0,0,0,0,0,0,0,0,0,0,0,0,0,0,0,0,0,0,0,0,0,0,0,0,0.18
Interglad,Interglad_1325, GP05-294086, US Patent    Nippon Electric Glass (J),2009, A0270242,mass_percent,,3.9,1433,0,0,0,0,0,0,0,0,16.28,0,0,0,0,0,0,0,0,10.29,0,0,0,0,0,0,0,0,0,0,0,0,0,0,0,0,0,0,0,7.7,0,0,0,0,0,0,0,0,0,0,0,0,0,0,0,0,0,0,0,0,0,0,0,0,0,0,0,0,0,0,0,0,0,0,0,0,0,0,0,0,0,0,0,0,0,0,0,0,0,0,0,0,0,0,0,0,0,0,0,0,0,0,0,0,0,0,0,0,0,0,0,0,0,0,0,0,0,0,0,0,0,0,0,0,0,0,0,0,0,0,0,0,0,0,0,0,0,0,0,0,0,0,0,0,0,0,0,0,0,0,59.3,0,0,0,0,0,0.22,0,0,0,0,0,6.03,0,0,0,0,0,0,0,0,0,0,0,0,0,0,0,0,0,0,0,0,0,0,0,0,0,0,0,0.18
Interglad,Interglad_1326, GP05-294087, US Patent    Nippon Electric Glass (J),2009, A0270242,mass_percent,,3.9,1426,0,0,0,0,0,0,0,0,15.41,0,0,0,0,0,0,0,0,11.35,0,0,0,0,0,0,0,0,0,0,0,0,0,0,0,0,0,0,0,7.72,0,0,0,0,0,0,0,0,0,0,0,0,0,0,0,0,0,0,0,0,0,0,0,0,0,0,0,0,0,0,0,0,0,0,0,0,0,0,0,0,0,0,0,0,0,0,0,0,0,0,0,0,0,0,0,0,0,0,0,0,0,0,0,0,0,0,0,0,0,0,0,0,0,0,0,0,0,0,0,0,0,0,0,0,0,0,0,0,0,0,0,0,0,0,0,0,0,0,0,0,0,0,0,0,0,0,0,0,0,0,59.06,0,0,0,0,0,0.23,0,0,0,0,0,6.05,0,0,0,0,0,0,0,0,0,0,0,0,0,0,0,0,0,0,0,0,0,0,0,0,0,0,0,0.18
Interglad,Interglad_1327, GP05-294088, US Patent    Nippon Electric Glass (J),2009, A0270242,mass_percent,,4,1423,0,0,0,0,0,0,0,0,15.37,0,0,0,0,0,0,0,0,10.29,0,0,0,0,0,0,0,0,0,0,0,0,0,0,0,0,0,0,0,7.7,0,0,0,0,0,0,0,0,0,0,0,0,0,0,0,0,0,0,0,0,0,0,0,0,0,0,0,0,0,0,0,0,0,0,0,0,0,0,0,0,0,0,0,0,0,0,0,0,0,0,0,0,0,0,0,0,0,0,0,0,0,0,0,0,0,0,0,0,0,0,0,0,0,0,0,0,0,0,0,0,0,0,0,0,0,0,0,0,0,0,0,0,0,0,0,0,0,0,0,0,0,0,0,0,0,0,0,0,0,0,59.28,0,0,0,0,0,0.22,0,0,0,0,0,6.96,0,0,0,0,0,0,0,0,0,0,0,0,0,0,0,0,0,0,0,0,0,0,0,0,0,0,0,0.18
Interglad,Interglad_1328, GP03-294142, US Patent,2009, A0286440,mass_percent,,,1269,0,0,0,0,0,0,0,0,15.82,0,0,0,0,0,0,0,0,0,0,0,0,0,0,0,0,0,0,0,0,0,0,0,0,0,0,0,0,13.92,0,0,0,0,0,0,0,0,0,0,0,0,0,0,0,0,0,0,0,0,0,0,0,0,0,0,0,0,0,0.18,0,0,0,0,0,0,0,0,0,0,0,0,0,0,0,0,0,0,0,0,0,0,0,0,0,0.37,0,0,0,0,0.48,0,0,0,0,0,0,7.91,0,0,0,0,0.37,0,0,0,0,0,0,0,0,0,0,0,0,0,0,0,0,0,0,0,0,0,0,0,0,0,0,0,0,0,0,0,0,0,0,0,0,0,60.83,0,0,0,0,0,0,0,0,0,0,0,0,0,0,0,0,0,0,0.12,0,0,0,0,0,0,0,0,0,0,0,0,0,0,0,0,0,0,0,0,0
Interglad,Interglad_1329, GP03-294143, US Patent,2009, A0286440,mass_percent,,,1275,0,0,0,0,0,0,0,0,15.89,0,0,0,0,0,0,0,0,0,0,0,0,0,0,0,0,0,0,0,0,0,0,0,0,0,0,0,0,13.49,0,0,0,0,0,0,0,0,0,0,0,0,0,0,0,0,0,0,0,0,0,0,0,0,0,0,0,0,0,0.18,0,0,0,0,0,0,0,0,0,0,0,0,0,0,0,0,0,0,0,0,0,0,0,0,0,0.37,0,0,0,0,0.5,0,0,0,0,0,0,8.4,0,0,0,0,0.37,0,0,0,0,0,0,0,0,0,0,0,0,0,0,0,0,0,0,0,0,0,0,0,0,0,0,0,0,0,0,0,0,0,0,0,0,0,60.68,0,0,0,0,0,0,0,0,0,0,0,0,0,0,0,0,0,0,0.12,0,0,0,0,0,0,0,0,0,0,0,0,0,0,0,0,0,0,0,0,0
Interglad,Interglad_1330, GP03-294144, US Patent,2009, A0286440,mass_percent,,,1278,0,0,0,0,0,0,0,0,15.07,0,0,0,0,0,0,0,0,0,0,0,0,0,0,0,0,0,0,0,0,0,0,0,0,0,0,0,0,13.92,0,0,0,0,0,0,0,0,0,0,0,0,0,0,0,0,0,0,0,0,0,0,0,0,0,0,0,0,0,0.18,0,0,0,0,0,0,0,0,0,0,0,0,0,0,0,0,0,0,0,0,0,0,0,0,0,0.37,0,0,0,0,0.5,0,0,0,0,0,0,7.91,0,0,0,0,0.37,0,0,0,0,0,0,0,0,0,0,0,0,0,0,0,0,0,0,0,0,0,0,0,0,0,0,0,0,0,0,0,0,0,0,0,0,0,61.56,0,0,0,0,0,0,0,0,0,0,0,0,0,0,0,0,0,0,0.12,0,0,0,0,0,0,0,0,0,0,0,0,0,0,0,0,0,0,0,0,0
Interglad,Interglad_1331, GP03-294145, US Patent,2009, A0286440,mass_percent,,,1264,0,0,0,0,0,0,0,0,14.82,0,0,0,0,0,0,0,0,0,0,0,0,0,0,0,0,0,0,0,0,0,0,0,0,0,0,0,0,13.92,0,0,0,0,0,0,0,0,0,0,0,0,0,0,0,0,0,0,0,0,0,0,0,0,0,0,0,0,0,0.18,0,0,0,0,0,0,0,0,0,0,0,0,0,0,0,0,0,0,0,0,0,0,0,0,0,0.37,0,0,0,0,0.75,0,0,0,0,0,0,7.91,0,0,0,0,0.37,0,0,0,0,0,0,0,0,0,0,0,0,0,0,0,0,0,0,0,0,0,0,0,0,0,0,0,0,0,0,0,0,0,0,0,0,0,61.56,0,0,0,0,0,0,0,0,0,0,0,0,0,0,0,0,0,0,0.12,0,0,0,0,0,0,0,0,0,0,0,0,0,0,0,0,0,0,0,0,0
Interglad,Interglad_1332, GP03-294146, US Patent,2009, A0286440,mass_percent,,,1271,0,0,0,0,0,0,0,0,15.41,0,0,0,0,0,0,0,0,0,0,0,0,0,0,0,0,0,0,0,0,0,0,0,0,0,0,0,0,13.56,0,0,0,0,0,0,0,0,0,0,0,0,0,0,0,0,0,0,0,0,0,0,0,0,0,0,0,0,0,0.18,0,0,0,0,0,0,0,0,0,0,0,0,0,0,0,0,0,0,0,0,0,0,0,0,0,0.37,0,0,0,0,0.75,0,0,0,0,0,0,7.7,0,0,0,0,0.37,0,0,0,0,0,0,0,0,0,0,0,0,0,0,0,0,0,0,0,0,0,0,0,0,0,0,0,0,0,0,0,0,0,0,0,0,0,61.54,0,0,0,0,0,0,0,0,0,0,0,0,0,0,0,0,0,0,0.12,0,0,0,0,0,0,0,0,0,0,0,0,0,0,0,0,0,0,0,0,0
Interglad,Interglad_1333, GP03-294147, US Patent,2009, A0286440,mass_percent,,,1281,0,0,0,0,0,0,0,0,15.98,0,0,0,0,0,0,0,0,0,0,0,0,0,0,0,0,0,0,0,0,0,0,0,0,0,0,0,0,14.87,0,0,0,0,0,0,0,0,0,0,0,0,0,0,0,0,0,0,0,0,0,0,0,0,0,0,0,0,0,0.24,0,0,0,0,0,0,0,0,0,0,0,0,0,0,0,0,0,0,0,0,0,0,0,0,0,0.2,0,0,0,0,0,0,0,0,0,0,0,8.79,0,0,0,0,0.2,0,0,0,0,0,0,0,0,0,0,0,0,0,0,0,0,0,0,0,0,0,0,0,0,0,0,0,0,0,0,0,0,0,0,0,0,0,59.59,0,0,0,0,0,0,0,0,0,0,0,0,0,0,0,0,0,0,0.13,0,0,0,0,0,0,0,0,0,0,0,0,0,0,0,0,0,0,0,0,0
Interglad,Interglad_1334, GP03-294258, US Patent,2009, A0312171,mass_percent,,,1250,0,0,0,0,0,0,0,0,14.1,0,0,0,0,0,0,0,0,0,0,0,0,0,0,0,0,0,0,0,0,0,0,0,0,0,0,0,0,22.6,0,0,0,0,0,0,0,0,0,0,0,0,0,0,0,0,0,0,0,0,0,0,0,0,0,0,0,0,0,0.2,0,0,0,0,0,0,0,0,0,0,0,0,0,0,0,0,0,0,0,0,0,0,0,0,0,0,0,0,0,0,0,0,0,0,0,0,0,2.9,0,0,0,0,0.8,0,0,0,0,0,0,0,0,0,0,0.5,0,0,0,0,0,0,0,0,0,0,0,0,0,0,0,0,0,0,0,0,0,0,0,0,0,0,58.7,0,0,0,0,0,0,0,0,0,0,0,0,0,0,0,0,0,0,0.2,0,0,0,0,0,0,0,0,0,0,0,0,0,0,0,0,0,0,0,0,0
Interglad,Interglad_1335, GP02-294314, US Patent    Nippon Electric Glass (J),2009, A0325776,mass_percent,75,10,1280,0,0,0,0,0,0,0,0,13,0,0,0,0,0,0,0,0,2,0,0,0,0,0,0,0,0,0,0,0,0,0,0,0,0,0,0,0,2,0,0,0,0,0,0,0,0,0,0,0,0,0,0,0,0,0,0,0,0,0,0,0,0,0,0,0,0,0,0,0,0,0,0,0,0,0,0,0,0,0,0,0,0,0,0,0,0,0,0,0,0,0,0,0,4.9,0,0,0,0,0,0,0,0,0,0,0,2,0,0,0,0,14.5,0,0,0,0,0,0,0,0,0,0,0,0,0,0,0,0,0,0,0,0,0,0,0,0,0,0,0,0,0,0,0,0,0,0,0,0,0,57.3,0,0,0,0,0,0.3,0,0,0,0,0,0,0,0,0,0,0,0,0,0,0,0,0,0,0,0,0,0,0,0,0,0,0,0,0,0,0,0,0,4
Interglad,Interglad_1336, GP02-294315, US Patent    Nippon Electric Glass (J),2009, A0325776,mass_percent,,9.9,1317,0,0,0,0,0,0,0,0,13,0,0,0,0,0,0,0,0,2,0,0,0,0,0,0,0,0,0,0,0,0,0,0,0,0,0,0,0,1,0,0,0,0,0,0,0,0,0,0,0,0,0,0,0,0,0,0,0,0,0,0,0,0,0,0,0,0,0,0,0,0,0,0,0,0,0,0,0,0,0,0,0,0,0,0,0,0,0,0,0,0,0,0,0,5,0,0,0,0,0,0,0,0,0,0,0,3,0,0,0,0,15,0,0,0,0,0,0,0,0,0,0,0,0,0,0,0,0,0,0,0,0,0,0,0,0,0,0,0,0,0,0,0,0,0,0,0,0,0,55.9,0,0,0,0,0,0.1,0,0,0,0,0,0,0,0,0,0,0,0,0,0,0,0,0,0,0,0,0,0,0,0,0,0,0,0,0,0,0,0,0,5
Interglad,Interglad_1337, GP02-294316, US Patent    Nippon Electric Glass (J),2009, A0325776,mass_percent,,9.9,1307,0,0,0,0,0,0,0,0,13,0,0,0,0,0,0,0,0,2,0,0,0,0,0,0,0,0,0,0,0,0,0,0,0,0,0,0,0,1,0,0,0,0,0,0,0,0,0,0,0,0,0,0,0,0,0,0,0,0,0,0,0,0,0,0,0,0,0,0,0,0,0,0,0,0,0,0,0,0,0,0,0,0,0,0,0,0,0,0,0,0,0,0,0,5,0,0,0,0,0,0,0,0,0,0,0,3,0,0,0,0,15,0,0,0,0,0,0,0,0,0,0,0,0,0,0,0,0,0,0,0,0,0,0,0,0,0,0,0,0,0,0,0,0,0,0,0,0,0,54.2,0,0,0,0,0,0.3,0,0,0,0,0,0,0,0,0,0,0,0,0,0,0,0,0,0,0,0,0,0,0,0,0,0,0,0,0,0,0,0,0,6.5
Interglad,Interglad_1338, GP02-294359, European Patent    Nippon Electric Glass (J),2009, A2075237,mass_percent,73,8.5,1429,0,0,0,0,0,0,0,0,13.33,0,0,0,0,0,0,0,0,0,0,0,0,0,0,0,0,0,0,0,0,0,0,0,0,0,0,0,0,0,0,0,0,0,0,0,0,0,0,0,0,0,0,0,0,0,0,0,0,0,0,0,0,0,0,0,0,0,0,0,0,0,0,0,0,0,0,0,0,0,0,0,0,0,0,0,0,0,0,0,0,0,0,0,0,5.37,0,0,0,0,1.89,0,0,0,0,0,0,0,0,0,0,0,8.16,0,0,0,0,0,0,0,0,0,0,0,0,0,0,0,0,0,0,0,0,0,0,0,0,0,0,0,0,0,0.5,0,0,0,0,0,0,0,68.64,0,0,0,0,0,0,0,0,0,0,0,0,0,0,0,0,0,0,0.02,0,0,0,0,0,0,0,0,0,0,0,0,0,0,0,0,0,2.09,0,0,0
Interglad,Interglad_1339, GP02-294360, European Patent    Nippon Electric Glass (J),2009, A2075237,mass_percent,75,8.3,1410,0,0,0,0,0,0,0,0,12.93,0,0,0,0,0,0,0,0,1.49,0,0,0,0,0,0,0,0,0,0,0,0,0,0,0,0,0,0,0,0,0,0,0,0,0,0,0,0,0,0,0,0,0,0,0,0,0,0,0,0,0,0,0,0,0,0,0,0,0,0,0,0,0,0,0,0,0,0,0,0,0,0,0,0,0,0,0,0,0,0,0,0,0,0,0,5.18,0,0,0,0,1.79,0,0,0,0,0,0,0,0,0,0,0,7.96,0,0,0,0,0,0,0,0,0,0,0,0,0,0,0,0,0,0,0,0,0,0,0,0,0,0,0,0,0,0.49,0,0,0,0,0,0,0,66.62,0,0,0,0,0,0,0,0,0,0,0,0,0,0,0,0,0,0,0.05,0,0,0,0,0,0,0,0,0,0,0,0,0,0,0,0,0,1.99,0,0,1.5
Interglad,Interglad_1340, GP02-294361, European Patent    Nippon Electric Glass (J),2009, A2075237,mass_percent,76,8.6,1313,0,0,0,0,0,0,0,0,12.93,0,0,0,0,0,0,0,0,0,0,0,0,0,0,0,0,0,0,0,0,0,0,0,0,0,0,0,0,0,0,0,0,0,0,0,0,0,0,0,0,0,0,0,0,0,0,0,0,0,0,0,0,0,0,0,0,0,0,0,0,0,0,0,0,0,0,0,0,0,0,0,0,0,0,0,0,0,0,0,0,0,0,0,0,2.98,0,0,0,0,3.98,0,0,0,0,0,0,0,0,0,0,0,7.96,0,0,0,0,0,0,0,0,0,0,0,0,0,0,0,0,0,0,0,0,0,0,0,0,0,0,0,0,0,0.51,0,0,0,0,0,0,0,69.64,0,0,0,0,0,0,0,0,0,0,0,0,0,0,0,0,0,0,0.01,0,0,0,0,0,0,0,0,0,0,0,0,0,0,0,0,0,1.99,0,0,0
Interglad,Interglad_1341, GP02-294362, European Patent    Nippon Electric Glass (J),2009, A2075237,mass_percent,75,8.5,1334,0,0,0,0,0,0,0,0,12.93,0,0,0,0,0,0,0,0,0,0,0,0,0,0,0,0,0,0,0,0,0,0,0,0,0,0,0,0,0,0,0,0,0,0,0,0,0,0,0,0,0,0,0,0,0,0,0,0,0,0,0,0,0,0,0,0,0,0,0,0,0,0,0,0,0,0,0,0,0,0,0,0,0,0,0,0,0,0,0,0,0,0,0,0,2.98,0,0,0,0,3.98,0,0,0,0,0,0,0,0,0,0,0,7.96,0,0,0,0,0,0,0,0,0,0,0,0,0,0,0,0,0,0,0,0,0,0,0,0,0,0,0,0,0,0.52,0,0,0,0,0,0,0,71.62,0,0,0,0,0,0,0,0,0,0,0,0,0,0,0,0,0,0,0.01,0,0,0,0,0,0,0,0,0,0,0,0,0,0,0,0,0,0,0,0,0
Interglad,Interglad_1342, GP02-294363, European Patent    Nippon Electric Glass (J),2009, A2075237,mass_percent,,8.5,1355,0,0,0,0,0,0,0,0,12.82,0,0,0,0,0,0,0,0,0,0,0,0,0,0,0,0,0,0,0,0,0,0,0,0,0,0,0,0,0,0,0,0,0,0,0,0,0,0,0,0,0,0,0,0,0,0,0,0,0,0,0,0,0,0,0,0,0,0,0,0,0,0,0,0,0,0,0,0,0,0,0,0,0,0,0,0,0,0,0,0,0,0,0,0,2.96,0,0,0,0,3.95,0,0,0,0,0,0,0,0,0,0,0,7.9,0,0,0,0,0,0,0,0,0,0,1.48,0,0,0,0,0,0,0,0,0,0,0,0,0,0,0,0,0,0,0.47,0,0,0,0,0,0,0,70.38,0,0,0,0,0,0,0,0,0,0,0,0,0,0,0,0,0,0,0.04,0,0,0,0,0,0,0,0,0,0,0,0,0,0,0,0,0,0,0,0,0
Interglad,Interglad_1343, GP02-294364, European Patent    Nippon Electric Glass (J),2009, A2075237,mass_percent,,8.5,1337,0,0,0,0,0,0,0,0,12.71,0,0,0,0,0,0,0,0,0,0,0,0,0,0,0,1.56,0,0,0,0,0,0,0,0,0,0,0,0,0,0,0,0,0,0,0,0,0,0,0,0,0,0,0,0,0,0,0,0,0,0,0,0,0,0,0,0,0,0,0,0,0,0,0,0,0,0,0,0,0,0,0,0,0,0,0,0,0,0,0,0,0,0,0,0,2.93,0,0,0,0,3.91,0,0,0,0,0,0,0,0,0,0,0,7.81,0,0,0,0,0,0,0,0,0,0,1.46,0,0,0,0,0,0,0,0,0,0,0,0,0,0,0,0,0,0,0.46,0,0,0,0,0,0,0,69.12,0,0,0,0,0,0,0,0,0,0,0,0,0,0,0,0,0,0,0.04,0,0,0,0,0,0,0,0,0,0,0,0,0,0,0,0,0,0,0,0,0
Interglad,Interglad_1344, GP02-294365, European Patent    Nippon Electric Glass (J),2009, A2075237,mass_percent,,8.5,1315,0,0,0,0,0,0,0,0,12.64,0,0,0,0,0,0,0,0,0,0,0,0,0,0,0,1.55,0,0,0,0,0,0,0,0,0,0,0,0,0,0,0,0,0,0,0,0,0,0,0,0,0,0,0,0,0,0,0,0,0,0,0,0,0,0,0,0,0,0,0,0,0,0,0,0,0,0,0,0,0,0,0,0,0,0,0,0,0,0,0,0,0,0,0,0,2.91,0,0,0,0,3.89,0,0,0,0,0,0,0,0,0,0,0,7.78,0,0,0,0,0,0,0,0,0,0,1.46,0,0,0,0,0,0,0,0,0,0,0,0,0,0,0,0,0,0,0.46,0,0,0,0,0,0,0,67.23,0,0,0,0,0,0,0,0,0,0,0,0,0,0,0,0,0,0,2.08,0,0,0,0,0,0,0,0,0,0,0,0,0,0,0,0,0,0,0,0,0
Interglad,Interglad_1345, GP02-294366, European Patent    Nippon Electric Glass (J),2009, A2075237,mass_percent,,8.4,1316,0,0,0,0,0,0,0,0,12.5,0,0,0,0,0,0,0,0,0,0,0,0,0,0,0,1.53,0,0,0,0,0,0,0,0,0,0,0,0,0,0,0,0,0,0,0,0,0,0,0,0,0,0,0,0,0,0,0,0,0,0,0,0,0,0,0,0,0,0,0,0,0,0,0,0,0,0,0,0,0,0,0,0,0,0,0,0,0,0,0,0,0,0,0,0,2.88,0,0,0,0,3.84,0,0,0,0,0,0,0,0,0,0,0,7.69,0,0,0,0,0,0,0,0,0,0,1.44,0,0,0,0,0,0,0,0,0,0,0,0,0,0,0,0,0,0,0.45,0,0,0,0,0,0,0,65.36,0,0,0,0,0,0,0,0,0,0,0,0,0,0,0,0,0,0,2.06,0,0,0,0,0,0,0,0,0,0,0,0,0,0,0,0,0,0,0,0,2.25
Interglad,Interglad_1346, GP02-294367, European Patent    Nippon Electric Glass (J),2009, A2075237,mass_percent,,7.6,1355,0,0,0,0,0,0,0,0,12.61,0,0,0,0,0,0,0,0,0,0,0,0,0,0,0,1.54,0,0,0,0,0,0,0,0,0,0,0,0,0,0,0,0,0,0,0,0,0,0,0,0,0,0,0,0,0,0,0,0,0,0,0,0,0,0,0,0,0,0,0,0,0,0,0,0,0,0,0,0,0,0,0,0,0,0,0,0,0,0,0,0,0,0,0,0,0.31,0,0,0,0,3.88,0,0,0,0,0,0,0,0,0,0,0,7.77,0,0,0,0,0,0,0,0,0,0,1.45,0,0,0,0,0,0,0,0,0,0,0,0,0,0,0,0,0,0,0.46,0,0,0,0,0,0,0,67.64,0,0,0,0,0,0,0,0,0,0,0,0,0,0,0,0,0,0,2.07,0,0,0,0,0,0,0,0,0,0,0,0,0,0,0,0,0,0,0,0,2.27
Interglad,Interglad_1347, GP03-294444, European Patent    Saint-Gobain (FR),2009, A2094615,mass_percent,,5.89,1275,0,0,0,0,0,0,0,0,19.44,0,0,0,0,0,0,0,0,0,0,0,0,0,0,0,0,0,0,0,0,0,0,0,0,0,0,0,0,18.87,0,0,0,0,0,0,0,0,0,0,0,0,0,0,0,0,0,0,0,0,0,0,0,0,0,0,0,0,0,0,0,0,0,0,0,0,0,0,0,0,0,0,0,0,0,0,0,0,0,0,0,0,0,0,0,0.58,0,0,0,0,0,0,0,0,0,0,0,1.87,0,0,0,0,0.58,0,0,0,0,0,0,0,0,0,0,0,0,0,0,0,0,0,0,0,0,0,0,0,0,0,0,0,0,0,0,0,0,0,0,0,0,0,56.29,0,0,0,0,0,0,0,0,0,0,0,2.25,0,0,0,0,0,0,0.12,0,0,0,0,0,0,0,0,0,0,0,0,0,0,0,0,0,0,0,0,0
Interglad,Interglad_1348, GP03-294445, European Patent    Saint-Gobain (FR),2009, A2094615,mass_percent,,5.73,1282,0,0,0,0,0,0,0,0,19.16,0,0,0,0,0,0,0,0,0,0,0,0,0,0,0,2.6,0,0,0,0,0,0,0,0,0,0,0,0,17.97,0,0,0,0,0,0,0,0,0,0,0,0,0,0,0,0,0,0,0,0,0,0,0,0,0,0,0,0,0,0,0,0,0,0,0,0,0,0,0,0,0,0,0,0,0,0,0,0,0,0,0,0,0,0,0,0.58,0,0,0,0,0,0,0,0,0,0,0,1.86,0,0,0,0,0.57,0,0,0,0,0,0,0,0,0,0,0,0,0,0,0,0,0,0,0,0,0,0,0,0,0,0,0,0,0,0,0,0,0,0,0,0,0,57.14,0,0,0,0,0,0,0,0,0,0,0,0,0,0,0,0,0,0,0.12,0,0,0,0,0,0,0,0,0,0,0,0,0,0,0,0,0,0,0,0,0
Interglad,Interglad_1349, GP03-294446, European Patent    Saint-Gobain (FR),2009, A2094615,mass_percent,,,1271,0,0,0,0,0,0,0,0,18.3,0,0,0,0,0,0,0,0,0,0,0,0,0,0,0,0,0,0,0,0,0,0,0,0,0,0,0,0,18.89,0,0,0,0,0,0,0,0,0,0,0,0,0,0,0,0,0,0,0,0,0,0,0,0,0,0,0,0,0,0,0,0,0,0,0,0,0,0,0,0,0,0,0,0,0,0,0,0,0,0,0,0,0,0,0,0,0,0,0,0,0,0,0,0,0,0,0,1.84,0,0,0,0,0.58,0,0,0,0,0,0,0,0,0,0,0,0,0,0,0,0,0,0,0,0,0,0,0,0,0,0,0,0,0,0,0,0,0,0,0,0,0,58.47,0,0,0,0,0,0,0,0,0,0,0,1.8,0,0,0,0,0,0,0.12,0,0,0,0,0,0,0,0,0,0,0,0,0,0,0,0,0,0,0,0,0
Interglad,Interglad_1350, GP03-294447, European Patent    Saint-Gobain (FR),2009, A2094615,mass_percent,,,1273,0,0,0,0,0,0,0,0,18.3,0,0,0,0,0,0,0,0,0,0,0,0,0,0,0,2.4,0,0,0,0,0,0,0,0,0,0,0,0,18.73,0,0,0,0,0,0,0,0,0,0,0,0,0,0,0,0,0,0,0,0,0,0,0,0,0,0,0,0,0,0,0,0,0,0,0,0,0,0,0,0,0,0,0,0,0,0,0,0,0,0,0,0,0,0,0,0,0,0,0,0,0,0,0,0,0,0,0,1.83,0,0,0,0,0.58,0,0,0,0,0,0,0,0,0,0,0,0,0,0,0,0,0,0,0,0,0,0,0,0,0,0,0,0,0,0,0,0,0,0,0,0,0,58.16,0,0,0,0,0,0,0,0,0,0,0,0,0,0,0,0,0,0,0,0,0,0,0,0,0,0,0,0,0,0,0,0,0,0,0,0,0,0,0,0
Interglad,Interglad_1351, GP03-294512, European Patent    Nippon Electric Glass (J),2009, A2119681,mass_percent,70,3.7,1460,0,0,0,0,0,0,0,0,15.19969601,0,0,0,0,0,0,0,0,9.699806004,0,0,0,0,0,0,2.199956001,0,0,0,0,0,0,0,0,0,0,0,0,5.299894002,0,0,0,0,0,0,0,0,0,0,0,0,0,0,0,0,0,0,0,0,0,0,0,0,0,0,0,0,0,0.01199976,0,0,0,0,0,0,0,0,0,0,0,0,0,0,0,0,0,0,0,0,0,0,0,0,0,0,0,0,0,0,0,0,0,0,0,0,0,0,0,0,0,0,0,0,0,0,0,0,0,0,0,0,0,0,0,0,0,0,0,0,0,0,0,0,0,0,0,0,0,0,0,0,0.99998,0,0,0,0,0,0,0,59.61880762,0,0,0,0,0,0.1899962,0,0,0,0,0,6.199876002,0,0,0,0,0,0,0.0099998,0,0,0,0,0,0,0,0,0,0,0,0,0,0,0,0,0,0.399992,0,0,0.1699966
Interglad,Interglad_1352, GP03-294513, European Patent    Nippon Electric Glass (J),2009, A2119681,mass_percent,70,3.7,1486,0,0,0,0,0,0,0,0,16.2,0,0,0,0,0,0,0,0,8.3,0,0,0,0,0,0,8.9,0,0,0,0,0,0,0,0,0,0,0,0,4,0,0,0,0,0,0,0,0,0,0,0,0,0,0,0,0,0,0,0,0,0,0,0,0,0,0,0,0,0,0.01,0,0,0,0,0,0,0,0,0,0,0,0,0,0,0,0,0,0,0,0,0,0,0,0,0,0,0,0,0,0,0,0,0,0,0,0,0,0.6,0,0,0,0,0,0,0,0,0,0,0,0,0,0,0,0,0,0,0,0,0,0,0,0,0,0,0,0,0,0,0,0,0,0,1.79,0,0,0,0,0,0,0,58.23,0,0,0,0,0,0.17,0,0,0,0,0,1.8,0,0,0,0,0,0,0,0,0,0,0,0,0,0,0,0,0,0,0,0,0,0,0,0,0,0,0,0
Interglad,Interglad_1353, GP03-294514, European Patent    Nippon Electric Glass (J),2009, A2119681,mass_percent,69,3.7,1464,0,0,0,0,0,0,0,0,14.90059602,0,0,0,0,0,0,0,0,10.30041202,0,0,0,0,0,0,5.600224009,0,0,0,0,0,0,0,0,0,0,0,0,4.400176007,0,0,0,0,0,0,0,0,0,0,0,0,0,0,0,0,0,0,0,0,0,0,0,0,0,0,0,0,0,0.00300012,0,0,0,0,0,0,0,0,0,0,0,0,0,0,0,0,0,0,0,0,0,0,0,0,0,0,0,0,0,0,0,0,0,0,0,0,0,0.500020001,0,0,0,0,0,0,0,0,0,0,0,0,0,0,0,0,0,0,0,0,0,0,0,0,0,0,0,0,0,0,0,0,0,0,2.150086003,0,0,0,0,0,0,0,58.71234849,0,0,0,0,0,0.0800032,0,0,0,0,0,3.300132005,0,0,0,0,0,0,0,0,0,0,0,0,0,0,0,0,0,0,0,0,0,0,0,0,0,0,0,0.05300212
Interglad,Interglad_1354, GP03-294515, European Patent    Nippon Electric Glass (J),2009, A2119681,mass_percent,78,3.8,1420,0,0,0,0,0,0,0,0,15.90063603,0,0,0,0,0,0,0,0,7.600304012,0,0,0,0,0,0,3.400136005,0,0,0,0,0,0,0,0,0,0,0,0,8.400336013,0,0,0,0,0,0,0,0,0,0,0,0,0,0,0,0,0,0,0,0,0,0,0,0,0,0,0,0,0,0.01100044,0,0,0,0,0,0,0,0,0,0,0,0,0,0,0,0,0,0,0,0,0,0,0,0,0,0,0,0,0,0,0,0,0,0,0,0,0,2.700108004,0,0,0,0,0,0,0,0,0,0,0,0,0,0,0,0,0,0,0,0,0,0,0,0,0,0,0,0,0,0,0,0,0,0,0,0,0,0,0,0,0,0,61.5524621,0,0,0,0,0,0.330013201,0,0,0,0,0,0,0,0,0,0,0,0,0.0050002,0,0,0,0,0,0,0,0,0,0,0,0,0,0,0,0,0,0,0,0,0.100004
Interglad,Interglad_1355, GP03-294516, European Patent    Nippon Electric Glass (J),2009, A2119681,mass_percent,73,3.8,1428,0,0,0,0,0,0,0,0,16.49938952,0,0,0,0,0,0,0,0,10.29961891,0,0,0,0,0,0,0.499981501,0,0,0,0,0,0,0,0,0,0,0,0,7.999704011,0,0,0,0,0,0,0,0,0,0,0,0,0,0,0,0,0,0,0,0,0,0,0,0,0,0,0,0,0,0.011699567,0,0,0,0,0,0,0,0,0,0,0,0,0,0,0,0,0,0,0,0,0,0,0,0,0,0,0,0,0,0,0,0,0,0,0,0,0,0.2999889,0,0,0,0,0,0,0,0,0,0,0,0,0,0,0,0,0,0,0,0,0,0,0,0,0,0,0,0,0,0,0,0,0,0,0,0,0,0,0,0,0,0,59.62779377,0,0,0,0,0,0.21999186,0,0,0,0,0,4.499833506,0,0,0,0,0,0,0,0,0,0,0,0,0,0,0,0,0,0,0,0,0,0,0,0,0,0,0,0.041998446
Interglad,Interglad_1356, GP03-294517, European Patent    Nippon Electric Glass (J),2009, A2119681,mass_percent,73,3.7,1425,0,0,0,0,0,0,0,0,15.7,0,0,0,0,0,0,0,0,10.8,0,0,0,0,0,0,0,0,0,0,0,0,0,0,0,0,0,0,0,8,0,0,0,0,0,0,0,0,0,0,0,0,0,0,0,0,0,0,0,0,0,0,0,0,0,0,0,0,0,0.01,0,0,0,0,0,0,0,0,0,0,0,0,0,0,0,0,0,0,0,0,0,0,0,0,0,0,0,0,0,0,0,0,0,0,0,0,0,0.3,0,0,0,0,0,0,0,0,0,0,0,0,0,0,0,0,0,0,0,0,0,0,0,0,0,0,0,0,0,0,0,0,0,0,0,0,0,0,0,0,0,0,60.49,0,0,0,0,0,0.2,0,0,0,0,0,4.5,0,0,0,0,0,0,0,0,0,0,0,0,0,0,0,0,0,0,0,0,0,0,0,0,0,0,0,0
Interglad,Interglad_1357, GP06-295515, Japanese Patent    Nippon Electric Glass (J),2010, A006649,mass_percent,,3.3,1496,0,0,0,0,0,0,0,0,17.4,0,0,0,0,0,0,0,0,9.5,0,0,0,0,0,0,0,0,0,0,0,0,0,0,0,0,0,0,0,8.9,0,0,0,0,0,0,0,0,0,0,0,0,0,0,0,0,0,0,0,0,0,0,0,0,0,0,0,0,0,0,0,0,0,0,0,0,0,0,0,0,0,0,0,0,0,0,0,0,0,0,0,0,0,0,0,0,0,0,0,0,0,0,0,0,0,0,0,0,0,0,0,0,0,0,0,0,0,0,0,0,0,0,0,0,0,0,0,0,0,0,0,0,0,0,0,0,0,0,0,0,0,0,0,0,0,0,0,0,0,0,63.9,0,0,0,0,0,0.2,0,0,0,0,0,0,0,0,0,0,0,0,0,0,0,0,0,0,0,0,0,0,0,0,0,0,0,0,0,0,0,0,0,0.1
Interglad,Interglad_1358, GP02-295623, Japanese Patent    Nippon Electric Glass (J),2010, A030876,mass_percent,75,10,1280,0,0,0,0,0,0,0,0,13,0,0,0,0,0,0,0,0,2,0,0,0,0,0,0,0,0,0,0,0,0,0,0,0,0,0,0,0,2,0,0,0,0,0,0,0,0,0,0,0,0,0,0,0,0,0,0,0,0,0,0,0,0,0,0,0,0,0,0,0,0,0,0,0,0,0,0,0,0,0,0,0,0,0,0,0,0,0,0,0,0,0,0,0,4.9,0,0,0,0,0,0,0,0,0,0,0,2,0,0,0,0,14.5,0,0,0,0,0,0,0,0,0,0,0,0,0,0,0,0,0,0,0,0,0,0,0,0,0,0,0,0,0,0,0,0,0,0,0,0,0,57.3,0,0,0,0,0,0.3,0,0,0,0,0,0,0,0,0,0,0,0,0,0,0,0,0,0,0,0,0,0,0,0,0,0,0,0,0,0,0,0,0,4
Interglad,Interglad_1359, GP02-295624, Japanese Patent    Nippon Electric Glass (J),2010, A030876,mass_percent,,9.9,1317,0,0,0,0,0,0,0,0,13,0,0,0,0,0,0,0,0,2,0,0,0,0,0,0,0,0,0,0,0,0,0,0,0,0,0,0,0,1,0,0,0,0,0,0,0,0,0,0,0,0,0,0,0,0,0,0,0,0,0,0,0,0,0,0,0,0,0,0,0,0,0,0,0,0,0,0,0,0,0,0,0,0,0,0,0,0,0,0,0,0,0,0,0,5,0,0,0,0,0,0,0,0,0,0,0,3,0,0,0,0,15,0,0,0,0,0,0,0,0,0,0,0,0,0,0,0,0,0,0,0,0,0,0,0,0,0,0,0,0,0,0,0,0,0,0,0,0,0,55.9,0,0,0,0,0,0.1,0,0,0,0,0,0,0,0,0,0,0,0,0,0,0,0,0,0,0,0,0,0,0,0,0,0,0,0,0,0,0,0,0,5
Interglad,Interglad_1360, GP02-295625, Japanese Patent    Nippon Electric Glass (J),2010, A030876,mass_percent,,9.9,1307,0,0,0,0,0,0,0,0,13,0,0,0,0,0,0,0,0,2,0,0,0,0,0,0,0,0,0,0,0,0,0,0,0,0,0,0,0,1,0,0,0,0,0,0,0,0,0,0,0,0,0,0,0,0,0,0,0,0,0,0,0,0,0,0,0,0,0,0,0,0,0,0,0,0,0,0,0,0,0,0,0,0,0,0,0,0,0,0,0,0,0,0,0,5,0,0,0,0,0,0,0,0,0,0,0,3,0,0,0,0,15,0,0,0,0,0,0,0,0,0,0,0,0,0,0,0,0,0,0,0,0,0,0,0,0,0,0,0,0,0,0,0,0,0,0,0,0,0,54.2,0,0,0,0,0,0.3,0,0,0,0,0,0,0,0,0,0,0,0,0,0,0,0,0,0,0,0,0,0,0,0,0,0,0,0,0,0,0,0,0,6.5
Interglad,Interglad_1361, GP02-295831, Japanese Patent    Nippon Electric Glass (J),2010, A059038,mass_percent,,9.5,1335,0,0,0,0,0,0,0,0,19.06,0,0,0,0,0,0,0,0,1.96,0,0,0,0,0,0,0,0,0,0,0,0,0,0,0,0,0,0,0,2,0,0,0,0,0,0,0,0,0,0,0,0,0,0,0,0,0,0,0,0,0,0,0,0,0,0,0,0,0,0,0,0,0,0,0,0,0,0,0,0,0,0,0,0,0,0,0,0,0,0,0,0,0,0,0,1.96,0,0,0,0,0,0,0,0,0,0,0,1.97,0,0,0,0,16,0,0,0,0,0,0,0,0,0,0,0,0,0,0,0,0,0,0,0,0,0,0,0,0,0,0,0,0,0,0,0,0,0,0,0,0,0,51.89,0,0,0,0,0,0.22,0,0,0,0,0,0,0,0,0,0,0,0,0,0,0,0,0,0,0,0,0,0,0,0,0,0,0,0,0,0,0,0,0,4.94
Interglad,Interglad_1362, GP02-295832, Japanese Patent    Nippon Electric Glass (J),2010, A059038,mass_percent,,8.7,1226,0,0,0,0,0,0,0,0,14.51,0,0,0,0,0,0,0,0,1.98,0,0,0,0,0,0,0,0,0,0,0,0,0,0,0,0,0,0,0,2.02,0,0,0,0,0,0,0,0,0,0,0,0,0,0,0,0,0,0,0,0,0,0,0,0,0,0,0,0,0,0,0,0,0,0,0,0,0,0,0,0,0,0,0,0,0,0,0,0,0,0,0,0,0,0,0,1.98,0,0,0,0,0,0,0,0,0,0,0,3.99,0,0,0,0,13,0,0,0,0,0,0,0,0,0,0,0,0,0,0,0,0,0,0,0,0,0,0,0,0,0,0,0,0,0,0,0,0,0,0,0,0,0,49.34,0,0,0,0,0,0.23,0,0,0,0,0,0,0,0,0,0,0,0,3.95,0,0,0,0,0,0,0,0,0,0,0,0,0,0,0,0,0,4.02,0,0,4.98
Interglad,Interglad_1363, GP02-295833, Japanese Patent    Nippon Electric Glass (J),2010, A059038,mass_percent,,8.8,1487,0,0,0,0,0,0,0,0,16.96,0,0,0,0,0,0,0,0,0,0,0,0,0,0,0,0,0,0,0,0,0,0,0,0,0,0,0,0,0,0,0,0,0,0,0,0,0,0,0,0,0,0,0,0,0,0,0,0,0,0,0,0,0,0,0,0,0,0,0,0,0,0,0,0,0,0,0,0,0,0,0,0,0,0,0,0,0,0,0,0,0,0,0,0,2.93,0,0,0,0,0,0,0,0,0,0,0,4.01,0,0,0,0,13.01,0,0,0,0,0,0,0,0,0,0,0,0,0,0,0,0,0,0,0,0,0,0,0,0,0,0,0,0,0,0,0,0,0,0,0,0,0,62.86,0,0,0,0,0,0.23,0,0,0,0,0,0,0,0,0,0,0,0,0,0,0,0,0,0,0,0,0,0,0,0,0,0,0,0,0,0,0,0,0,0
Interglad,Interglad_1364, GP02-295834, Japanese Patent    Nippon Electric Glass (J),2010, A059038,mass_percent,,8.9,1447,0,0,0,0,0,0,0,0,13.03,0,0,0,0,0,0,0,0,1.97,0,0,0,0,0,0,0,0,0,0,0,0,0,0,0,0,0,0,0,2,0,0,0,0,0,0,0,0,0,0,0,0,0,0,0,0,0,0,0,0,0,0,0,0,0,0,0,0,0,0,0,0,0,0,0,0,0,0,0,0,0,0,0,0,0,0,0,0,0,0,0,0,0,0,0,10.5,0,0,0,0,0,0,0,0,0,0,0,1.98,0,0,0,0,7,0,0,0,0,0,0,0,0,0,0,0,0,0,0,0,0,0,0,0,0,0,0,0,0,0,0,0,0,0,0,0,0,0,0,0,0,0,59.27,0,0,0,0,0,0.22,0,0,0,0,0,0,0,0,0,0,0,0,0,0,0,0,0,0,0,0,0,0,0,0,0,0,0,0,0,0,0,0,0,4.03
Interglad,Interglad_1365, GP02-295835, Japanese Patent    Nippon Electric Glass (J),2010, A059038,mass_percent,,8.9,1335,0,0,0,0,0,0,0,0,13,0,0,0,0,0,0,0,0,0,0,0,0,0,0,0,0,0,0,0,0,0,0,0,0,0,0,0,0,3.97,0,0,0,0,0,0,0,0,0,0,0,0,0,0,0,0,0,0,0,0,0,0,0,0,0,0,0,0,0,0,0,0,0,0,0,0,0,0,0,0,0,0,0,0,0,0,0,0,0,0,0,0,0,0,0,4.06,0,0,0,0,0,0,0,0,0,0,0,3.97,0,0,0,0,12.01,0,0,0,0,0,0,0,0,0,0,0,0,0,0,0,0,0,0,0,0,0,0,0,0,0,0,0,0,0,0,0,0,0,0,0,0,0,57.83,0,0,0,0,0,0.23,0,0,0,0,0,0,0,0,0,0,0,0,0,0,0,0,0,0,0,0,0,0,0,0,0,0,0,0,0,0,0,0,0,4.93
Interglad,Interglad_1366, GP02-295836, Japanese Patent    Nippon Electric Glass (J),2010, A059038,mass_percent,,8.8,1372,0,0,0,0,0,0,0,0,12.98,0,0,0,0,0,0,0,0,0,0,0,0,0,0,0,0,0,0,0,0,0,0,0,0,0,0,0,0,1.02,0,0,0,0,0,0,0,0,0,0,0,0,0,0,0,0,0,0,0,0,0,0,0,0,0,0,0,0,0,0,0,0,0,0,0,0,0,0,0,0,0,0,0,0,0,0,0,0,0,0,0,0,0,0,0,3.43,0,0,0,0,0,0,0,0,0,0,0,2.99,0,0,0,0,12.97,0,0,0,0,0,0,0,0,0,0,0,0,0,0,0,0,0,0,0,0,0,0,0,0,0,0,0,0,0,0,0,0,0,0,0,0,0,58.31,0,0,0,0,0,0.23,0,0,0,0,0,0,0,0,0,0,0,0,3.03,0,0,0,0,0,0,0,0,0,0,0,0,0,0,0,0,0,0,0,0,5.04
Interglad,Interglad_1367, GP02-295838, Japanese Patent    Nippon Electric Glass (J),2010, A059038,mass_percent,,9.1,1405,0,0,0,0,0,0,0,0,18.95,0,0,0,0,0,0,0,0,0,0,0,0,0,0,0,3.09,0,0,0,0,0,0,0,0,0,0,0,0,6.46,0,0,0,0,0,0,0,0,0,0,0,0,0,0,0,0,0,0,0,0,0,0,0,0,0,0,0,0,0,0,0,0,0,0,0,0,0,0,0,0,0,0,0,0,0,0,0,0,0,0,0,0,0,0,0,6.24,0,0,0,0,0,0,0,0,0,0,0,0,0,0,0,0,8.93,0,0,0,0,0,0,0,0,0,0,0,0,0,0,0,0,0,0,0,0,0,0,0,0,0,0,0,0,0,0,0,0,0,0,0,0,0,53.09,0,0,0,0,0,0.22,0,0,0,0,0,0,0,0,0,0,0,0,0,0,0,0,0,0,0,0,0,0,0,0,0,0,0,0,0,0,0,0,0,3.02
Interglad,Interglad_1368, GP02-295839, Japanese Patent    Nippon Electric Glass (J),2010, A059038,mass_percent,,8.4,1440,0,0,0,0,0,0,0,0,19.08,0,0,0,0,0,0,0,0,0,0,0,0,0,0,0,2.89,0,0,0,0,0,0,0,0,0,0,0,0,6.43,0,0,0,0,0,0,0,0,0,0,0,0,0,0,0,0,0,0,0,0,0,0,0,0,0,0,0,0,0,0,0,0,0,0,0,0,0,0,0,0,0,0,0,0,0,0,0,0,0,0,0,0,0,0,0,4.92,0,0,0,0,0,0,0,0,0,0,0,0,0,0,0,0,7.91,0,0,0,0,0,0,0,0,0,0,0,0,0,0,0,0,0,0,0,0,0,0,0,0,0,0,0,0,0,0,0,0,0,0,0,0,0,55.51,0,0,0,0,0,0.22,0,0,0,0,0,0,0,0,0,0,0,0,0,0,0,0,0,0,0,0,0,0,0,0,0,0,0,0,0,0,0,0,0,3.04
Interglad,Interglad_1369, GP02-295870, Japanese Patent    Nippon Electric Glass (J),2010, A070445,mass_percent,75,10,1280,0,0,0,0,0,0,0,0,13,0,0,0,0,0,0,0,0,2,0,0,0,0,0,0,0,0,0,0,0,0,0,0,0,0,0,0,0,2,0,0,0,0,0,0,0,0,0,0,0,0,0,0,0,0,0,0,0,0,0,0,0,0,0,0,0,0,0,0,0,0,0,0,0,0,0,0,0,0,0,0,0,0,0,0,0,0,0,0,0,0,0,0,0,4.9,0,0,0,0,0,0,0,0,0,0,0,2,0,0,0,0,14.5,0,0,0,0,0,0,0,0,0,0,0,0,0,0,0,0,0,0,0,0,0,0,0,0,0,0,0,0,0,0,0,0,0,0,0,0,0,57.3,0,0,0,0,0,0.3,0,0,0,0,0,0,0,0,0,0,0,0,0,0,0,0,0,0,0,0,0,0,0,0,0,0,0,0,0,0,0,0,0,4
Interglad,Interglad_1370, GP06-296082, Japanese Patent    Nippon Electric Glass (J),2010, A116276,mass_percent,76,8.1,1400,0,0,0,0,0,0,0,0,14.1,0,0,0,0,0,0,0,0,0,0,0,0,0,0,0,0,0,0,0,0,0,0,0,0,0,0,0,0,0,0,0,0,0,0,0,0,0,0,0,0,0,0,0,0,0,0,0,0,0,0,0,0,0,0,0,0,0,0,0,0,0,0,0,0,0,0,0,0,0,0,0,0,0,0,0,0,0,0,0,0,0,0,0,0,6.5,0,0,0,0,4.1,0,0,0,0,0,0,0,0,0,0,0,4.3,0,0,0,0,0,0,0,0,0,0,0,0,0,0,0,0,0,0,0,0,0,0,0,0,0,0,0,0,0,0,0,0,0,0,0,0,0,70.9,0,0,0,0,0,0.1,0,0,0,0,0,0,0,0,0,0,0,0,0,0,0,0,0,0,0,0,0,0,0,0,0,0,0,0,0,0,0,0,0,0
Interglad,Interglad_1371, GP06-296083, Japanese Patent    Nippon Electric Glass (J),2010, A116276,mass_percent,71,8.9,1457,0,0,0,0,0,0,0,0,13.5,0,0,0,0,0,0,0,0,0,0,0,0,0,0,0,0,0,0,0,0,0,0,0,0,0,0,0,0,0,0,0,0,0,0,0,0,0,0,0,0,0,0,0,0,0,0,0,0,0,0,0,0,0,0,0,0,0,0,0,0,0,0,0,0,0,0,0,0,0,0,0,0,0,0,0,0,0,0,0,0,0,0,0,0,12.5,0,0,0,0,2,0,0,0,0,0,0,0,0,0,0,0,4.1,0,0,0,0,0,0,0,0,0,0,0,0,0,0,0,0,0,0,0,0,0,0,0,0,0,0,0,0,0,0,0,0,0,0,0,0,0,67.8,0,0,0,0,0,0.1,0,0,0,0,0,0,0,0,0,0,0,0,0,0,0,0,0,0,0,0,0,0,0,0,0,0,0,0,0,0,0,0,0,0
Interglad,Interglad_1372, GP06-296084, Japanese Patent    Nippon Electric Glass (J),2010, A116276,mass_percent,69,9.1,1456,0,0,0,0,0,0,0,0,13.5,0,0,0,0,0,0,0,0,0,0,0,0,0,0,0,0,0,0,0,0,0,0,0,0,0,0,0,0,0,0,0,0,0,0,0,0,0,0,0,0,0,0,0,0,0,0,0,0,0,0,0,0,0,0,0,0,0,0,0,0,0,0,0,0,0,0,0,0,0,0,0,0,0,0,0,0,0,0,0,0,0,0,0,0,6.2,0,0,0,0,0,0,0,0,0,0,0,0,0,0,0,0,12.3,0,0,0,0,0,0,0,0,0,0,0,0,0,0,0,0,0,0,0,0,0,0,0,0,0,0,0,0,0,0,0,0,0,0,0,0,0,67.9,0,0,0,0,0,0.1,0,0,0,0,0,0,0,0,0,0,0,0,0,0,0,0,0,0,0,0,0,0,0,0,0,0,0,0,0,0,0,0,0,0
Interglad,Interglad_1373, GP06-296085, Japanese Patent    Nippon Electric Glass (J),2010, A116276,mass_percent,67,9.3,1494,0,0,0,0,0,0,0,0,13.21,0,0,0,0,0,0,0,0,0,0,0,0,0,0,0,0,0,0,0,0,0,0,0,0,0,0,0,0,0,0,0,0,0,0,0,0,0,0,0,0,0,0,0,0,0,0,0,0,0,0,0,0,0,0,0,0,0,0,0,0,0,0,0,0,0,0,0,0,0,0,0,0,0,0,0,0,0,0,0,0,0,0,0,0,12.21,0,0,0,0,0,0,0,0,0,0,0,0,0,0,0,0,8.01,0,0,0,0,0,0,0,0,0,0,0,0,0,0,0,0,0,0,0,0,0,0,0,0,0,0,0,0,0,0,0,0,0,0,0,0,0,66.47,0,0,0,0,0,0.1,0,0,0,0,0,0,0,0,0,0,0,0,0,0,0,0,0,0,0,0,0,0,0,0,0,0,0,0,0,0,0,0,0,0
Interglad,Interglad_1374, GP06-296086, Japanese Patent    Nippon Electric Glass (J),2010, A116276,mass_percent,,9,1406,0,0,0,0,0,0,0,0,13,0,0,0,0,0,0,0,0,2,0,0,0,0,0,0,0,0,0,0,0,0,0,0,0,0,0,0,0,2,0,0,0,0,0,0,0,0,0,0,0,0,0,0,0,0,0,0,0,0,0,0,0,0,0,0,0,0,0,0,0,0,0,0,0,0,0,0,0,0,0,0,0,0,0,0,0,0,0,0,0,0,0,0,0,6,0,0,0,0,0,0,0,0,0,0,0,2,0,0,0,0,11,0,0,0,0,0,0,0,0,0,0,0,0,0,0,0,0,0,0,0,0,0,0,0,0,0,0,0,0,0,0,0,0,0,0,0,0,0,61.4,0,0,0,0,0,0.1,0,0,0,0,0,0,0,0,0,0,0,0,0,0,0,0,0,0,0,0,0,0,0,0,0,0,0,0,0,0,0,0,0,2.5
Interglad,Interglad_1375, GP06-296087, Japanese Patent    Nippon Electric Glass (J),2010, A116276,mass_percent,,8.8,1447,0,0,0,0,0,0,0,0,13,0,0,0,0,0,0,0,0,2,0,0,0,0,0,0,0,0,0,0,0,0,0,0,0,0,0,0,0,2,0,0,0,0,0,0,0,0,0,0,0,0,0,0,0,0,0,0,0,0,0,0,0,0,0,0,0,0,0,0,0,0,0,0,0,0,0,0,0,0,0,0,0,0,0,0,0,0,0,0,0,0,0,0,0,10.5,0,0,0,0,0,0,0,0,0,0,0,2,0,0,0,0,7,0,0,0,0,0,0,0,0,0,0,0,0,0,0,0,0,0,0,0,0,0,0,0,0,0,0,0,0,0,0,0,0,0,0,0,0,0,59.4,0,0,0,0,0,0.1,0,0,0,0,0,0,0,0,0,0,0,0,0,0,0,0,0,0,0,0,0,0,0,0,0,0,0,0,0,0,0,0,0,4
Interglad,Interglad_1376, GP06-296088, Japanese Patent    Nippon Electric Glass (J),2010, A116276,mass_percent,75,10,1300,0,0,0,0,0,0,0,0,13,0,0,0,0,0,0,0,0,2,0,0,0,0,0,0,0,0,0,0,0,0,0,0,0,0,0,0,0,2,0,0,0,0,0,0,0,0,0,0,0,0,0,0,0,0,0,0,0,0,0,0,0,0,0,0,0,0,0,0,0,0,0,0,0,0,0,0,0,0,0,0,0,0,0,0,0,0,0,0,0,0,0,0,0,5,0,0,0,0,0,0,0,0,0,0,0,2,0,0,0,0,15,0,0,0,0,0,0,0,0,0,0,0,0,0,0,0,0,0,0,0,0,0,0,0,0,0,0,0,0,0,0,0,0,0,0,0,0,0,56.9,0,0,0,0,0,0.1,0,0,0,0,0,0,0,0,0,0,0,0,0,0,0,0,0,0,0,0,0,0,0,0,0,0,0,0,0,0,0,0,0,4
Interglad,Interglad_1377, GP06-296089, Japanese Patent    Nippon Electric Glass (J),2010, A116276,mass_percent,,10,1305,0,0,0,0,0,0,0,0,13,0,0,0,0,0,0,0,0,2,0,0,0,0,0,0,0,0,0,0,0,0,0,0,0,0,0,0,0,2,0,0,0,0,0,0,0,0,0,0,0,0,0,0,0,0,0,0,0,0,0,0,0,0,0,0,0,0,0,0,0,0,0,0,0,0,0,0,0,0,0,0,0,0,0,0,0,0,0,0,0,0,0,0,0,5,0,0,0,0,0,0,0,0,0,0,0,2,0,0,0,0,15,0,0,0,0,0,0,0,0,0,0,0,0,0,0,0,0,0,0,0,0,0,0,0,0,0,0,0,0,0,0,0,0,0,0,0,0,0,55.9,0,0,0,0,0,0.1,0,0,0,0,0,0,0,0,0,0,0,0,0,0,0,0,0,0,0,0,0,0,0,0,0,0,0,0,0,0,0,0,0,5
Interglad,Interglad_1378, GP05-296223, Japanese Patent,2010, A508226,mass_percent,,,1328,0,0,0,0,0,0,0,0,14.47,0,0,0,0,0,0,0,0,23.72,0,0,0,0,0,0,0,0,0,0,0,0,0,0,0,0,0,0,0,7.8,0,0,0,0,0,0,0,0,0,0,0,0,0,0,0,0,0,0,0,0,0,0,0,0,0,0,0,0,0.38,0,0,0,0,0,0,0,0,0,0,0,0,0,0,0,0,0,0,0,0,0,0,0,0,0,0,0,0,0,0,0,0,0,0,0,0,0,0,0,0,0,0,0,0,0,0,0,0,0,0,0,0,0,0,0,0,0,0,0,0,0,0,0,0,0,0,0,0,0,0,0,0,0,0,0,0,0,0,0,0,0,53.63,0,0,0,0,0,0,0,0,0,0,0,0,0,0,0,0,0,0,0,0,0,0,0,0,0,0,0,0,0,0,0,0,0,0,0,0,0,0,0,0
Interglad,Interglad_1379, GP05-296224, Japanese Patent,2010, A508226,mass_percent,,,1343,0,0,0,0,0,0,0,0,12.74,0,0,0,0,0,0,0,0,23.8,0,0,0,0,0,0,0,0,0,0,0,0,0,0,0,0,0,0,0,7.84,0,0,0,0,0,0,0,0,0,0,0,0,0,0,0,0,0,0,0,0,0,0,0,0,0,0,0,0,0.41,0,0,0,0,0,0,0,0,0,0,0,0,0,0,0,0,0,0,0,0,0,0,0,0,0,0,0,0,0,0,0,0,0,0,0,0,0,0,0,0,0,0,0,0,0,0,0,0,0,0,0,0,0,0,0,0,0,0,0,0,0,0,0,0,0,0,0,0,0,0,0,0,0,0,0,0,0,0,0,0,0,55.21,0,0,0,0,0,0,0,0,0,0,0,0,0,0,0,0,0,0,0,0,0,0,0,0,0,0,0,0,0,0,0,0,0,0,0,0,0,0,0,0
Interglad,Interglad_1380, GP05-296225, Japanese Patent,2010, A508226,mass_percent,,,1355,0,0,0,0,0,0,0,0,14.51,0,0,0,0,0,0,0,0,22.11,0,0,0,0,0,0,0,0,0,0,0,0,0,0,0,0,0,0,0,7.82,0,0,0,0,0,0,0,0,0,0,0,0,0,0,0,0,0,0,0,0,0,0,0,0,0,0,0,0,0.41,0,0,0,0,0,0,0,0,0,0,0,0,0,0,0,0,0,0,0,0,0,0,0,0,0,0,0,0,0,0,0,0,0,0,0,0,0,0,0,0,0,0,0,0,0,0,0,0,0,0,0,0,0,0,0,0,0,0,0,0,0,0,0,0,0,0,0,0,0,0,0,0,0,0,0,0,0,0,0,0,0,55.15,0,0,0,0,0,0,0,0,0,0,0,0,0,0,0,0,0,0,0,0,0,0,0,0,0,0,0,0,0,0,0,0,0,0,0,0,0,0,0,0
Interglad,Interglad_1381, GP05-296226, Japanese Patent,2010, A508226,mass_percent,59,3.39,1315,0,0,0,0,0,0,0,0,14.82,0,0,0,0,0,0,0,0,23.83,0,0,0,0,0,0,0,0,0,0,0,0,0,0,0,0,0,0,0,7.18,0,0,0,0,0,0,0,0,0,0,0,0,0,0,0,0,0,0,0,0,0,0,0,0,0,0,0,0,1.15,0,0,0,0,0,0,0,0,0,0,0,0,0,0,0,0,0,0,0,0,0,0,0,0,0,0,0,0,0,0,0,0,0,0,0,0,0,0,0,0,0,0,0,0,0,0,0,0,0,0,0,0,0,0,0,0,0,0,0,0,0,0,0,0,0,0,0,0,0,0,0,0,0,0,0,0,0,0,0,0,0,53.02,0,0,0,0,0,0,0,0,0,0,0,0,0,0,0,0,0,0,0,0,0,0,0,0,0,0,0,0,0,0,0,0,0,0,0,0,0,0,0,0
Interglad,Interglad_1382, GP05-296227, Japanese Patent,2010, A508226,mass_percent,58,3.51,1341,0,0,0,0,0,0,0,0,13.93,0,0,0,0,0,0,0,0,23.68,0,0,0,0,0,0,0,0,0,0,0,0,0,0,0,0,0,0,0,6.84,0,0,0,0,0,0,0,0,0,0,0,0,0,0,0,0,0,0,0,0,0,0,0,0,0,0,0,0,1.17,0,0,0,0,0,0,0,0,0,0,0,0,0,0,0,0,0,0,0,0,0,0,0,0,0,0,0,0,0,0,0,0,0,0,0,0,0,0,0,0,0,0,0,0,0,0,0,0,0,0,0,0,0,0,0,0,0,0,0,0,0,0,0,0,0,0,0,0,0,0,0,0,0,0,0,0,0,0,0,0,0,54.38,0,0,0,0,0,0,0,0,0,0,0,0,0,0,0,0,0,0,0,0,0,0,0,0,0,0,0,0,0,0,0,0,0,0,0,0,0,0,0,0
Interglad,Interglad_1383, GP05-296228, Japanese Patent,2010, A508226,mass_percent,56,3.39,1334,0,0,0,0,0,0,0,0,13.96,0,0,0,0,0,0,0,0,25.03,0,0,0,0,0,0,0,0,0,0,0,0,0,0,0,0,0,0,0,6.08,0,0,0,0,0,0,0,0,0,0,0,0,0,0,0,0,0,0,0,0,0,0,0,0,0,0,0,0,1.04,0,0,0,0,0,0,0,0,0,0,0,0,0,0,0,0,0,0,0,0,0,0,0,0,0,0,0,0,0,0,0,0,0,0,0,0,0,0,0,0,0,0,0,0,0,0,0,0,0,0,0,0,0,0,0,0,0,0,0,0,0,0,0,0,0,0,0,0,0,0,0,0,0,0,0,0,0,0,0,0,0,53.89,0,0,0,0,0,0,0,0,0,0,0,0,0,0,0,0,0,0,0,0,0,0,0,0,0,0,0,0,0,0,0,0,0,0,0,0,0,0,0,0
Interglad,Interglad_1384, GP05-296229, Japanese Patent,2010, A508226,mass_percent,58,3.3,1354,0,0,0,0,0,0,0,0,14.25857414,0,0,0,0,0,0,0,0,24.22757724,0,0,0,0,0,0,0,0,0,0,0,0,0,0,0,0,0,0,0,6.849315068,0,0,0,0,0,0,0,0,0,0,0,0,0,0,0,0,0,0,0,0,0,0,0,0,0,0,0,0,0.499950005,0,0,0,0,0,0,0,0,0,0,0,0,0,0,0,0,0,0,0,0,0,0,0,0,0,0,0,0,0,0,0,0,0,0,0,0,0,0,0,0,0,0,0,0,0,0,0,0,0,0,0,0,0,0,0,0,0,0,0,0,0,0,0,0,0,0,0,0,0,0,0,0,0,0,0,0,0,0,0,0,0,54.16458354,0,0,0,0,0,0,0,0,0,0,0,0,0,0,0,0,0,0,0,0,0,0,0,0,0,0,0,0,0,0,0,0,0,0,0,0,0,0,0,0
Interglad,Interglad_1385, GP05-296230, Japanese Patent,2010, A508226,mass_percent,,,1396,0,0,0,0,0,0,0,0,11.33,0,0,0,0,0,0,0,0,23.98,0,0,0,0,0,0,0,0,0,0,0,0,0,0,0,0,0,0,0,5.82,0,0,0,0,0,0,0,0,0,0,0,0,0,0,0,0,0,0,0,0,0,0,0,0,0,0,0,0,1.15,0,0,0,0,0,0,0,0,0,0,0,0,0,0,0,0,0,0,0,0,0,0,0,0,0,0,0,0,0,0,0,0,0,0,0,0,0,0,0,0,0,0,0,0,0,0,0,0,0,0,0,0,0,0,0,0,0,0,0,0,0,0,0,0,0,0,0,0,0,0,0,0,0,0,0,0,0,0,0,0,0,57.72,0,0,0,0,0,0,0,0,0,0,0,0,0,0,0,0,0,0,0,0,0,0,0,0,0,0,0,0,0,0,0,0,0,0,0,0,0,0,0,0
Interglad,Interglad_1386, GP05-296231, Japanese Patent,2010, A508226,mass_percent,,,1346,0,0,0,0,0,0,0,0,14.67,0,0,0,0,0,0,0,0,22.28,0,0,0,0,0,0,0,0,0,0,0,0,0,0,0,0,0,0,0,5.91,0,0,0,0,0,0,0,0,0,0,0,0,0,0,0,0,0,0,0,0,0,0,0,0,0,0,0,0,1.81,0,0,0,0,0,0,0,0,0,0,0,0,0,0,0,0,0,0,0,0,0,0,0,0,0,0,0,0,0,0,0,0,0,0,0,0,0,0,0,0,0,0,0,0,0,0,0,0,0,0,0,0,0,0,0,0,0,0,0,0,0,0,0,0,0,0,0,0,0,0,0,0,0,0,0,0,0,0,0,0,0,55.33,0,0,0,0,0,0,0,0,0,0,0,0,0,0,0,0,0,0,0,0,0,0,0,0,0,0,0,0,0,0,0,0,0,0,0,0,0,0,0,0
Interglad,Interglad_1387, GP05-296232, Japanese Patent,2010, A508226,mass_percent,,,1357,0,0,0,0,0,0,0,0,12.02,0,0,0,0,0,0,0,0,26,0,0,0,0,0,0,0,0,0,0,0,0,0,0,0,0,0,0,0,5.94,0,0,0,0,0,0,0,0,0,0,0,0,0,0,0,0,0,0,0,0,0,0,0,0,0,0,0,0,1.82,0,0,0,0,0,0,0,0,0,0,0,0,0,0,0,0,0,0,0,0,0,0,0,0,0,0,0,0,0,0,0,0,0,0,0,0,0,0,0,0,0,0,0,0,0,0,0,0,0,0,0,0,0,0,0,0,0,0,0,0,0,0,0,0,0,0,0,0,0,0,0,0,0,0,0,0,0,0,0,0,0,54.22,0,0,0,0,0,0,0,0,0,0,0,0,0,0,0,0,0,0,0,0,0,0,0,0,0,0,0,0,0,0,0,0,0,0,0,0,0,0,0,0
Interglad,Interglad_1388, GP03-296269, Japanese Patent    PPG Industries (US),2010, A513187,mass_percent,,,1370,0,0,0,0,0,0,0,0,11.02110211,0,0,0,0,0,0,0,0,8.550855086,0,0,0,0,0,0,0,0,0,0,0,0,0,0,0,0,0,0,0,5.100510051,0,0,0,0,0,0,0,0,0,0,0,0,0,0,0,0,0,0,0,0,0,0,0,0,0,0,0,0,0,0.390039004,0,0,0,0,0,0,0,0,0,0,0,0,0,0,0,0,0,0,0,0,0,0,0,0,0,0.770077008,0,0,0,0,0.98009801,0,0,0,0,0,0,6.700670067,0,0,0,0,0,0,0,0,0,0,0,0,0,0,0,0,0,0,0,0,0,0,0,0,0,0,0,0,0,0,0,0,0,0,0,0,0,0,0,0,0,0,66.48664866,0,0,0,0,0,0,0,0,0,0,0,0,0,0,0,0,0,0,0,0,0,0,0,0,0,0,0,0,0,0,0,0,0,0,0,0,0,0,0,0
Interglad,Interglad_1389, GP03-296271, Japanese Patent    PPG Industries (US),2010, A513187,mass_percent,,,1360,0,0,0,0,0,0,0,0,11.64116412,0,0,0,0,0,0,0,0,8.580858086,0,0,0,0,0,0,0,0,0,0,0,0,0,0,0,0,0,0,0,3.270327033,0,0,0,0,0,0,0,0,0,0,0,0,0,0,0,0,0,0,0,0,0,0,0,0,0,0,0,0,0,0.390039004,0,0,0,0,0,0,0,0,0,0,0,0,0,0,0,0,0,0,0,0,0,0,0,0,0,0.770077008,0,0,0,0,0.98009801,0,0,0,0,0,0,8.04080408,0,0,0,0,0,0,0,0,0,0,0,0,0,0,0,0,0,0,0,0,0,0,0,0,0,0,0,0,0,0,0,0,0,0,0,0,0,0,0,0,0,0,66.32663266,0,0,0,0,0,0,0,0,0,0,0,0,0,0,0,0,0,0,0,0,0,0,0,0,0,0,0,0,0,0,0,0,0,0,0,0,0,0,0,0
Interglad,Interglad_1390, GP03-296272, Japanese Patent    PPG Industries (US),2010, A513187,mass_percent,,,1372,0,0,0,0,0,0,0,0,12.71,0,0,0,0,0,0,0,0,8.56,0,0,0,0,0,0,0,0,0,0,0,0,0,0,0,0,0,0,0,2.48,0,0,0,0,0,0,0,0,0,0,0,0,0,0,0,0,0,0,0,0,0,0,0,0,0,0,0,0,0,0.39,0,0,0,0,0,0,0,0,0,0,0,0,0,0,0,0,0,0,0,0,0,0,0,0,0,0.77,0,0,0,0,0.98,0,0,0,0,0,0,8.69,0,0,0,0,0,0,0,0,0,0,0,0,0,0,0,0,0,0,0,0,0,0,0,0,0,0,0,0,0,0,0,0,0,0,0,0,0,0,0,0,0,0,65.42,0,0,0,0,0,0,0,0,0,0,0,0,0,0,0,0,0,0,0,0,0,0,0,0,0,0,0,0,0,0,0,0,0,0,0,0,0,0,0,0
