Repository: n000188975/2026.05.25-glass-predition-reverse-model

File: interglad_database.csv (part 19 of 76)
_mass_pct,GeSe_mass_pct,GeTe4_mass_pct,GeTe_mass_pct,Ge_mass_pct,H2O_mass_pct,HfF4_mass_pct,HfO2_mass_pct,Ho2O3_mass_pct,I_mass_pct,In2S3_mass_pct,InF3_mass_pct,In_mass_pct,K2O_mass_pct,KBr_mass_pct,KCl_mass_pct,KF_mass_pct,La2O3_mass_pct,Li2O_mass_pct,Li2SO4_mass_pct,Li2S_mass_pct,LiCl_mass_pct,LiF_mass_pct,Lu2O3_mass_pct,MgF2_mass_pct,MgO_mass_pct,MnF2_mass_pct,MnO2_mass_pct,MnO_mass_pct,MoO3_mass_pct,Na2O_mass_pct,Na2SO4_mass_pct,Na2S_mass_pct,NaCl_mass_pct,NaF_mass_pct,NaPO3_mass_pct,Nb2O5_mass_pct,Nd2O3_mass_pct,NdF3_mass_pct,NiO_mass_pct,O_mass_pct,P2O5_mass_pct,P2S5_mass_pct,P_mass_pct,PbBr2_mass_pct,PbCl2_mass_pct,PbF2_mass_pct,PbI2_mass_pct,PbO_mass_pct,PbSe_mass_pct,PbTe_mass_pct,Pb_mass_pct,Pr2O3_mass_pct,Rb2O_mass_pct,RbCl_mass_pct,RbF_mass_pct,Rh2O3_mass_pct,Rh_mass_pct,SO3_mass_pct,S_mass_pct,Sb2O3_mass_pct,Sb2S3_mass_pct,Sb2Se3_mass_pct,Sb2Te3_mass_pct,Sb_mass_pct,Sc2O3_mass_pct,SeO2_mass_pct,Se_mass_pct,SiO2_mass_pct,SiS2_mass_pct,Si_mass_pct,Sm2O3_mass_pct,SnCl2_mass_pct,SnF2_mass_pct,SnO2_mass_pct,SnO_mass_pct,SnS_mass_pct,SnSe2_mass_pct,SnSe_mass_pct,SnTe_mass_pct,SrO_mass_pct,Ta2O5_mass_pct,Tb2O3_mass_pct,TeO2_mass_pct,Te_mass_pct,ThF4_mass_pct,Th_mass_pct,TiO2_mass_pct,Tl2O_mass_pct,Tl2S_mass_pct,Tl2Se_mass_pct,Tl2Te_mass_pct,TlBr_mass_pct,TlCl_mass_pct,TlSe_mass_pct,Tl_mass_pct,U_mass_pct,V2O5_mass_pct,WO3_mass_pct,Y2O3_mass_pct,YF3_mass_pct,Yb2O3_mass_pct,ZnBr2_mass_pct,ZnCl2_mass_pct,ZnF2_mass_pct,ZnO_mass_pct,ZnSO4_mass_pct,ZrF4_mass_pct,ZrO2_mass_pct
Interglad,Interglad_1391, GP03-296273, Japanese Patent    PPG Industries (US),2010, A513187,mass_percent,,,1365,0,0,0,0,0,0,0,0,15.95159516,0,0,0,0,0,0,0,0,8.460846085,0,0,0,0,0,0,0,0,0,0,0,0,0,0,0,0,0,0,0,1.500150015,0,0,0,0,0,0,0,0,0,0,0,0,0,0,0,0,0,0,0,0,0,0,0,0,0,0,0,0,0,0.390039004,0,0,0,0,0,0,0,0,0,0,0,0,0,0,0,0,0,0,0,0,0,0,0,0,0,0.760076008,0,0,0,0,0.97009701,0,0,0,0,0,0,9.240924092,0,0,0,0,0,0,0,0,0,0,0,0,0,0,0,0,0,0,0,0,0,0,0,0,0,0,0,0,0,0,0,0,0,0,0,0,0,0,0,0,0,0,62.72627263,0,0,0,0,0,0,0,0,0,0,0,0,0,0,0,0,0,0,0,0,0,0,0,0,0,0,0,0,0,0,0,0,0,0,0,0,0,0,0,0
Interglad,Interglad_1392, GP03-296274, Japanese Patent    PPG Industries (US),2010, A513187,mass_percent,,,1319,0,0,0,0,0,0,0,0,10.3789621,0,0,0,0,0,0,0,0,8.709129087,0,0,0,0,0,0,0,0,0,0,0,0,0,0,0,0,0,0,0,2.949705029,0,0,0,0,0,0,0,0,0,0,0,0,0,0,0,0,0,0,0,0,0,0,0,0,0,0,0,0,0,0.529947005,0,0,0,0,0,0,0,0,0,0,0,0,0,0,0,0,0,0,0,0,0,0,0,0,0,0.789921008,0,0,0,0,0.99990001,0,0,0,0,0,0,10.3889611,0,0,0,0,0,0,0,0,0,0,0,0,0,0,0,0,0,0,0,0,0,0,0,0,0,0,0,0,0,0,0,0,0,0,0,0,0,0,0,0,0,0,65.25347465,0,0,0,0,0,0,0,0,0,0,0,0,0,0,0,0,0,0,0,0,0,0,0,0,0,0,0,0,0,0,0,0,0,0,0,0,0,0,0,0
Interglad,Interglad_1393, GP03-296275, Japanese Patent    PPG Industries (US),2010, A513187,mass_percent,,,1300,0,0,0,0,0,0,0,0,10.3689631,0,0,0,0,0,0,0,0,9.869013099,0,0,0,0,0,0,0,0,0,0,0,0,0,0,0,0,0,0,0,2.00979902,0,0,0,0,0,0,0,0,0,0,0,0,0,0,0,0,0,0,0,0,0,0,0,0,0,0,0,0,0,0.799920008,0,0,0,0,0,0,0,0,0,0,0,0,0,0,0,0,0,0,0,0,0,0,0,0,0,0.789921008,0,0,0,0,0.99990001,0,0,0,0,0,0,11.04889511,0,0,0,0,0,0,0,0,0,0,0,0,0,0,0,0,0,0,0,0,0,0,0,0,0,0,0,0,0,0,0,0,0,0,0,0,0,0,0,0,0,0,64.11358864,0,0,0,0,0,0,0,0,0,0,0,0,0,0,0,0,0,0,0,0,0,0,0,0,0,0,0,0,0,0,0,0,0,0,0,0,0,0,0,0
Interglad,Interglad_1394, GP03-296276, Japanese Patent    PPG Industries (US),2010, A513187,mass_percent,,,1316,0,0,0,0,0,0,0,0,11.21,0,0,0,0,0,0,0,0,9.28,0,0,0,0,0,0,0,0,0,0,0,0,0,0,0,0,0,0,0,1.54,0,0,0,0,0,0,0,0,0,0,0.62,0,0,0,0,0,0,0,0,0,0,0,0,0,0,0,0,0,0,0.27,0,0,0,0,0,0,0,0,0,0,0,0,0,0,0,0,0,0,0,0,0,0,0,0,0,0.78,0,0,0,0,1,0,0,0,0,0,0,11.04,0,0,0,0,0,0,0,0,0,0,0,0,0,0,0,0,0,0,0,0,0,0,0,0,0,0,0,0,0,0,0,0,0,0,0,0,0,0,0,0,0,0,64.26,0,0,0,0,0,0,0,0,0,0,0,0,0,0,0,0,0,0,0,0,0,0,0,0,0,0,0,0,0,0,0,0,0,0,0,0,0,0,0,0
Interglad,Interglad_1395, GP03-296277, Japanese Patent    PPG Industries (US),2010, A513187,mass_percent,,,1288,0,0,0,0,0,0,0,0,12.02,0,0,0,0,0,0,0,0,10.98,0,0,0,0,0,0,0,0,0,0,0,0,0,0,0,0,0,0,0,1.07,0,0,0,0,0,0,0,0,0,0,0,0,0,0,0,0,0,0,0,0,0,0,0,0,0,0,0,0,0.32,0.4,0,0,0,0,0,0,0,0,0,0,0,0,0,0,0,0,0,0,0,0,0,0,0,0,0,0.78,0,0,0,0,0.5,0,0,0,0,0,0,12.35,0,0,0,0,0.51,0,0,0,0,0,0,0,0,0,0,0,0,0,0,0,0,0,0,0,0,0,0,0,0,0,0,0,0,0,0,0,0,0,0,0,0,0,60.87,0,0,0,0,0,0,0,0,0,0,0,0,0,0,0,0,0,0,0.2,0,0,0,0,0,0,0,0,0,0,0,0,0,0,0,0,0,0,0,0,0
Interglad,Interglad_1396, GP03-296278, Japanese Patent    PPG Industries (US),2010, A513187,mass_percent,,,1314,0,0,0,0,0,0,0,0,11.88,0,0,0,0,0,0,0,0,10.86,0,0,0,0,0,0,0,0,0,0,0,0,0,0,0,0,0,0,0,2.9,0,0,0,0,0,0,0,0,0,0,0,0,0,0,0,0,0,0,0,0,0,0,0,0,0,0,0,0,0.31,0.39,0,0,0,0,0,0,0,0,0,0,0,0,0,0,0,0,0,0,0,0,0,0,0,0,0,0.77,0,0,0,0,0.49,0,0,0,0,0,0,9.56,0,0,0,0,0.51,0,0,0,0,0,0,0,0,0,0,0,0,0,0,0,0,0,0,0,0,0,0,0,0,0,0,0,0,0,0,0,0,0,0,0,0,0,62.13,0,0,0,0,0,0,0,0,0,0,0,0,0,0,0,0,0,0,0.2,0,0,0,0,0,0,0,0,0,0,0,0,0,0,0,0,0,0,0,0,0
Interglad,Interglad_1397, GP03-296279, Japanese Patent    Saint-Gobain (FR),2010, A513207,mass_percent,,5.89,1275,0,0,0,0,0,0,0,0,12.31,0,0,0,0,0,0,0,0,0,0,0,0,0,0,0,0,0,0,0,0,0,0,0,0,0,0,0,0,21.72,0,0,0,0,0,0,0,0,0,0,0,0,0,0,0,0,0,0,0,0,0,0,0,0,0,0,0,0,0,0,0,0,0,0,0,0,0,0,0,0,0,0,0,0,0,0,0,0,0,0,0,0,0,0,0,0.4,0,0,0,0,0,0,0,0,0,0,0,3,0,0,0,0,0.6,0,0,0,0,0,0,0,0,0,0,0,0,0,0,0,0,0,0,0,0,0,0,0,0,0,0,0,0,0,0,0,0,0,0,0,0,0,60.47,0,0,0,0,0,0,0,0,0,0,0,1.4,0,0,0,0,0,0,0.1,0,0,0,0,0,0,0,0,0,0,0,0,0,0,0,0,0,0,0,0,0
Interglad,Interglad_1398, GP03-296280, Japanese Patent    Saint-Gobain (FR),2010, A513207,mass_percent,,5.73,1282,0,0,0,0,0,0,0,0,12.21,0,0,0,0,0,0,0,0,0,0,0,0,0,0,0,1.1,0,0,0,0,0,0,0,0,0,0,0,0,20.82,0,0,0,0,0,0,0,0,0,0,0,0,0,0,0,0,0,0,0,0,0,0,0,0,0,0,0,0,0,0,0,0,0,0,0,0,0,0,0,0,0,0,0,0,0,0,0,0,0,0,0,0,0,0,0,0.4,0,0,0,0,0,0,0,0,0,0,0,3,0,0,0,0,0.6,0,0,0,0,0,0,0,0,0,0,0,0,0,0,0,0,0,0,0,0,0,0,0,0,0,0,0,0,0,0,0,0,0,0,0,0,0,61.77,0,0,0,0,0,0,0,0,0,0,0,0,0,0,0,0,0,0,0.1,0,0,0,0,0,0,0,0,0,0,0,0,0,0,0,0,0,0,0,0,0
Interglad,Interglad_1399, GP03-296281, Japanese Patent    Saint-Gobain (FR),2010, A513207,mass_percent,,,1271,0,0,0,0,0,0,0,0,11.48,0,0,0,0,0,0,0,0,0,0,0,0,0,0,0,0,0,0,0,0,0,0,0,0,0,0,0,0,21.55,0,0,0,0,0,0,0,0,0,0,0,0,0,0,0,0,0,0,0,0,0,0,0,0,0,0,0,0,0,0,0,0,0,0,0,0,0,0,0,0,0,0,0,0,0,0,0,0,0,0,0,0,0,0,0,0,0,0,0,0,0,0,0,0,0,0,0,2.92,0,0,0,0,0.6,0,0,0,0,0,0,0,0,0,0,0,0,0,0,0,0,0,0,0,0,0,0,0,0,0,0,0,0,0,0,0,0,0,0,0,0,0,62.24,0,0,0,0,0,0,0,0,0,0,0,1.11,0,0,0,0,0,0,0.1,0,0,0,0,0,0,0,0,0,0,0,0,0,0,0,0,0,0,0,0,0
Interglad,Interglad_1400, GP03-296282, Japanese Patent    Saint-Gobain (FR),2010, A513207,mass_percent,,,1273,0,0,0,0,0,0,0,0,11.57,0,0,0,0,0,0,0,0,0,0,0,0,0,0,0,1.01,0,0,0,0,0,0,0,0,0,0,0,0,21.53,0,0,0,0,0,0,0,0,0,0,0,0,0,0,0,0,0,0,0,0,0,0,0,0,0,0,0,0,0,0,0,0,0,0,0,0,0,0,0,0,0,0,0,0,0,0,0,0,0,0,0,0,0,0,0,0,0,0,0,0,0,0,0,0,0,0,0,2.92,0,0,0,0,0.6,0,0,0,0,0,0,0,0,0,0,0,0,0,0,0,0,0,0,0,0,0,0,0,0,0,0,0,0,0,0,0,0,0,0,0,0,0,62.37,0,0,0,0,0,0,0,0,0,0,0,0,0,0,0,0,0,0,0,0,0,0,0,0,0,0,0,0,0,0,0,0,0,0,0,0,0,0,0,0
Interglad,Interglad_1401, GP02-296527, US Patent    Nippon Electric Glass (J),2010, A7687420,mass_percent,73,8.5,1429,0,0,0,0,0,0,0,0,13.3,0,0,0,0,0,0,0,0,0,0,0,0,0,0,0,0,0,0,0,0,0,0,0,0,0,0,0,0,0,0,0,0,0,0,0,0,0,0,0,0,0,0,0,0,0,0,0,0,0,0,0,0,0,0,0,0,0,0,0,0,0,0,0,0,0,0,0,0,0,0,0,0,0,0,0,0,0,0,0,0,0,0,0,0,5.4,0,0,0,0,1.9,0,0,0,0,0,0,0,0,0,0,0,8.2,0,0,0,0,0,0,0,0,0,0,0,0,0,0,0,0,0,0,0,0,0,0,0,0,0,0,0,0,0,0.5,0,0,0,0,0,0,0,68.6,0,0,0,0,0,0,0,0,0,0,0,0,0,0,0,0,0,0,0,0,0,0,0,0,0,0,0,0,0,0,0,0,0,0,0,0,2.1,0,0,0
Interglad,Interglad_1402, GP02-296528, US Patent    Nippon Electric Glass (J),2010, A7687420,mass_percent,75,8.3,1410,0,0,0,0,0,0,0,0,12.9,0,0,0,0,0,0,0,0,1.5,0,0,0,0,0,0,0,0,0,0,0,0,0,0,0,0,0,0,0,0,0,0,0,0,0,0,0,0,0,0,0,0,0,0,0,0,0,0,0,0,0,0,0,0,0,0,0,0,0,0,0,0,0,0,0,0,0,0,0,0,0,0,0,0,0,0,0,0,0,0,0,0,0,0,0,5.2,0,0,0,0,1.8,0,0,0,0,0,0,0,0,0,0,0,8,0,0,0,0,0,0,0,0,0,0,0,0,0,0,0,0,0,0,0,0,0,0,0,0,0,0,0,0,0,0.5,0,0,0,0,0,0,0,66.6,0,0,0,0,0,0,0,0,0,0,0,0,0,0,0,0,0,0,0,0,0,0,0,0,0,0,0,0,0,0,0,0,0,0,0,0,2,0,0,1.5
Interglad,Interglad_1403, GP02-296529, US Patent    Nippon Electric Glass (J),2010, A7687420,mass_percent,76,8.6,1313,0,0,0,0,0,0,0,0,12.9,0,0,0,0,0,0,0,0,0,0,0,0,0,0,0,0,0,0,0,0,0,0,0,0,0,0,0,0,0,0,0,0,0,0,0,0,0,0,0,0,0,0,0,0,0,0,0,0,0,0,0,0,0,0,0,0,0,0,0,0,0,0,0,0,0,0,0,0,0,0,0,0,0,0,0,0,0,0,0,0,0,0,0,0,3,0,0,0,0,4,0,0,0,0,0,0,0,0,0,0,0,8,0,0,0,0,0,0,0,0,0,0,0,0,0,0,0,0,0,0,0,0,0,0,0,0,0,0,0,0,0,0.5,0,0,0,0,0,0,0,69.6,0,0,0,0,0,0,0,0,0,0,0,0,0,0,0,0,0,0,0,0,0,0,0,0,0,0,0,0,0,0,0,0,0,0,0,0,2,0,0,0
Interglad,Interglad_1404, GP02-296530, US Patent    Nippon Electric Glass (J),2010, A7687420,mass_percent,75,8.5,1334,0,0,0,0,0,0,0,0,12.9,0,0,0,0,0,0,0,0,0,0,0,0,0,0,0,0,0,0,0,0,0,0,0,0,0,0,0,0,0,0,0,0,0,0,0,0,0,0,0,0,0,0,0,0,0,0,0,0,0,0,0,0,0,0,0,0,0,0,0,0,0,0,0,0,0,0,0,0,0,0,0,0,0,0,0,0,0,0,0,0,0,0,0,0,3,0,0,0,0,4,0,0,0,0,0,0,0,0,0,0,0,8,0,0,0,0,0,0,0,0,0,0,0,0,0,0,0,0,0,0,0,0,0,0,0,0,0,0,0,0,0,0.5,0,0,0,0,0,0,0,71.6,0,0,0,0,0,0,0,0,0,0,0,0,0,0,0,0,0,0,0,0,0,0,0,0,0,0,0,0,0,0,0,0,0,0,0,0,0,0,0,0
Interglad,Interglad_1405, GP02-296532, US Patent    Nippon Electric Glass (J),2010, A7687420,mass_percent,73,8.8,1424,0,0,0,0,0,0,0,0,13.8,0,0,0,0,0,0,0,0,0,0,0,0,0,0,0,0,0,0,0,0,0,0,0,0,0,0,0,0,0,0,0,0,0,0,0,0,0,0,0,0,0,0,0,0,0,0,0,0,0,0,0,0,0,0,0,0,0,0,0,0,0,0,0,0,0,0,0,0,0,0,0,0,0,0,0,0,0,0,0,0,0,0,0,0,6.4,0,0,0,0,2,0,0,0,0,0,0,0,0,0,0,0,8.4,0,0,0,0,0,0,0,0,0,0,0,0,0,0,0,0,0,0,0,0,0,0,0,0,0,0,0,0,0,0,0,0,0,0,0,0,0,69.3,0,0,0,0,0,0.1,0,0,0,0,0,0,0,0,0,0,0,0,0,0,0,0,0,0,0,0,0,0,0,0,0,0,0,0,0,0,0,0,0,0
Interglad,Interglad_1406, GP02-296533, US Patent    Nippon Electric Glass (J),2010, A7687420,mass_percent,77,7.7,1367,0,0,0,0,0,0,0,0,14.4,0,0,0,0,0,0,0,0,0,0,0,0,0,0,0,0,0,0,0,0,0,0,0,0,0,0,0,0,0,0,0,0,0,0,0,0,0,0,0,0,0,0,0,0,0,0,0,0,0,0,0,0,0,0,0,0,0,0,0,0,0,0,0,0,0,0,0,0,0,0,0,0,0,0,0,0,0,0,0,0,0,0,0,0,0,0,0,0,0,4.2,0,0,0,0,0,0,0,0,0,0,0,8.8,0,0,0,0,0,0,0,0,0,0,0,0,0,0,0,0,0,0,0,0,0,0,0,0,0,0,0,0,0,0,0,0,0,0,0,0,0,72.5,0,0,0,0,0,0.1,0,0,0,0,0,0,0,0,0,0,0,0,0,0,0,0,0,0,0,0,0,0,0,0,0,0,0,0,0,0,0,0,0,0
Interglad,Interglad_1407, GP02-296534, US Patent    Nippon Electric Glass (J),2010, A7687420,mass_percent,76,8.1,1400,0,0,0,0,0,0,0,0,14.1,0,0,0,0,0,0,0,0,0,0,0,0,0,0,0,0,0,0,0,0,0,0,0,0,0,0,0,0,0,0,0,0,0,0,0,0,0,0,0,0,0,0,0,0,0,0,0,0,0,0,0,0,0,0,0,0,0,0,0,0,0,0,0,0,0,0,0,0,0,0,0,0,0,0,0,0,0,0,0,0,0,0,0,0,6.5,0,0,0,0,4.1,0,0,0,0,0,0,0,0,0,0,0,4.3,0,0,0,0,0,0,0,0,0,0,0,0,0,0,0,0,0,0,0,0,0,0,0,0,0,0,0,0,0,0,0,0,0,0,0,0,0,70.9,0,0,0,0,0,0.1,0,0,0,0,0,0,0,0,0,0,0,0,0,0,0,0,0,0,0,0,0,0,0,0,0,0,0,0,0,0,0,0,0,0
Interglad,Interglad_1408, GP02-296535, US Patent    Nippon Electric Glass (J),2010, A7687420,mass_percent,74,8.2,1396,0,0,0,0,0,0,0,0,14.1,0,0,0,0,0,0,0,0,0,0,0,0,0,0,0,0,0,0,0,0,0,0,0,0,0,0,0,0,0,0,0,0,0,0,0,0,0,0,0,0,0,0,0,0,0,0,0,0,0,0,0,0,0,0,0,0,0,0,0,0,0,0,0,0,0,0,0,0,0,0,0,0,0,0,0,0,0,0,0,0,0,0,0,0,0,0,0,0,0,2.1,0,0,0,0,0,0,0,0,0,0,0,12.9,0,0,0,0,0,0,0,0,0,0,0,0,0,0,0,0,0,0,0,0,0,0,0,0,0,0,0,0,0,0,0,0,0,0,0,0,0,70.8,0,0,0,0,0,0.1,0,0,0,0,0,0,0,0,0,0,0,0,0,0,0,0,0,0,0,0,0,0,0,0,0,0,0,0,0,0,0,0,0,0
Interglad,Interglad_1409, GP02-296536, US Patent    Nippon Electric Glass (J),2010, A7687420,mass_percent,70,8.9,1457,0,0,0,0,0,0,0,0,13.5,0,0,0,0,0,0,0,0,0,0,0,0,0,0,0,0,0,0,0,0,0,0,0,0,0,0,0,0,0,0,0,0,0,0,0,0,0,0,0,0,0,0,0,0,0,0,0,0,0,0,0,0,0,0,0,0,0,0,0,0,0,0,0,0,0,0,0,0,0,0,0,0,0,0,0,0,0,0,0,0,0,0,0,0,12.5,0,0,0,0,2,0,0,0,0,0,0,0,0,0,0,0,4.1,0,0,0,0,0,0,0,0,0,0,0,0,0,0,0,0,0,0,0,0,0,0,0,0,0,0,0,0,0,0,0,0,0,0,0,0,0,67.8,0,0,0,0,0,0.1,0,0,0,0,0,0,0,0,0,0,0,0,0,0,0,0,0,0,0,0,0,0,0,0,0,0,0,0,0,0,0,0,0,0
Interglad,Interglad_1410, GP02-296782, US Patent,2010, A0035745,mass_percent,73,8.5,1429,0,0,0,0,0,0,0,0,13.33,0,0,0,0,0,0,0,0,0,0,0,0,0,0,0,0,0,0,0,0,0,0,0,0,0,0,0,0,0,0,0,0,0,0,0,0,0,0,0,0,0,0,0,0,0,0,0,0,0,0,0,0,0,0,0,0,0,0,0,0,0,0,0,0,0,0,0,0,0,0,0,0,0,0,0,0,0,0,0,0,0,0,0,0,5.37,0,0,0,0,1.89,0,0,0,0,0,0,0,0,0,0,0,8.16,0,0,0,0,0,0,0,0,0,0,0,0,0,0,0,0,0,0,0,0,0,0,0,0,0,0,0,0,0,0.5,0,0,0,0,0,0,0,68.64,0,0,0,0,0,0,0,0,0,0,0,0,0,0,0,0,0,0,0.02,0,0,0,0,0,0,0,0,0,0,0,0,0,0,0,0,0,2.09,0,0,0
Interglad,Interglad_1411, GP02-296783, US Patent,2010, A0035745,mass_percent,75,8.3,1410,0,0,0,0,0,0,0,0,12.93,0,0,0,0,0,0,0,0,1.49,0,0,0,0,0,0,0,0,0,0,0,0,0,0,0,0,0,0,0,0,0,0,0,0,0,0,0,0,0,0,0,0,0,0,0,0,0,0,0,0,0,0,0,0,0,0,0,0,0,0,0,0,0,0,0,0,0,0,0,0,0,0,0,0,0,0,0,0,0,0,0,0,0,0,0,5.18,0,0,0,0,1.79,0,0,0,0,0,0,0,0,0,0,0,7.96,0,0,0,0,0,0,0,0,0,0,0,0,0,0,0,0,0,0,0,0,0,0,0,0,0,0,0,0,0,0.49,0,0,0,0,0,0,0,66.62,0,0,0,0,0,0,0,0,0,0,0,0,0,0,0,0,0,0,0.05,0,0,0,0,0,0,0,0,0,0,0,0,0,0,0,0,0,1.99,0,0,1.5
Interglad,Interglad_1412, GP02-296784, US Patent,2010, A0035745,mass_percent,76,8.6,1313,0,0,0,0,0,0,0,0,12.93,0,0,0,0,0,0,0,0,0,0,0,0,0,0,0,0,0,0,0,0,0,0,0,0,0,0,0,0,0,0,0,0,0,0,0,0,0,0,0,0,0,0,0,0,0,0,0,0,0,0,0,0,0,0,0,0,0,0,0,0,0,0,0,0,0,0,0,0,0,0,0,0,0,0,0,0,0,0,0,0,0,0,0,0,2.98,0,0,0,0,3.98,0,0,0,0,0,0,0,0,0,0,0,7.96,0,0,0,0,0,0,0,0,0,0,0,0,0,0,0,0,0,0,0,0,0,0,0,0,0,0,0,0,0,0.51,0,0,0,0,0,0,0,69.64,0,0,0,0,0,0,0,0,0,0,0,0,0,0,0,0,0,0,0.01,0,0,0,0,0,0,0,0,0,0,0,0,0,0,0,0,0,1.99,0,0,0
Interglad,Interglad_1413, GP02-296785, US Patent,2010, A0035745,mass_percent,75,8.5,1334,0,0,0,0,0,0,0,0,12.93,0,0,0,0,0,0,0,0,0,0,0,0,0,0,0,0,0,0,0,0,0,0,0,0,0,0,0,0,0,0,0,0,0,0,0,0,0,0,0,0,0,0,0,0,0,0,0,0,0,0,0,0,0,0,0,0,0,0,0,0,0,0,0,0,0,0,0,0,0,0,0,0,0,0,0,0,0,0,0,0,0,0,0,0,2.98,0,0,0,0,3.98,0,0,0,0,0,0,0,0,0,0,0,7.96,0,0,0,0,0,0,0,0,0,0,0,0,0,0,0,0,0,0,0,0,0,0,0,0,0,0,0,0,0,0.52,0,0,0,0,0,0,0,71.62,0,0,0,0,0,0,0,0,0,0,0,0,0,0,0,0,0,0,0.01,0,0,0,0,0,0,0,0,0,0,0,0,0,0,0,0,0,0,0,0,0
Interglad,Interglad_1414, GP02-296786, US Patent,2010, A0035745,mass_percent,,8.5,1355,0,0,0,0,0,0,0,0,12.82,0,0,0,0,0,0,0,0,0,0,0,0,0,0,0,0,0,0,0,0,0,0,0,0,0,0,0,0,0,0,0,0,0,0,0,0,0,0,0,0,0,0,0,0,0,0,0,0,0,0,0,0,0,0,0,0,0,0,0,0,0,0,0,0,0,0,0,0,0,0,0,0,0,0,0,0,0,0,0,0,0,0,0,0,2.96,0,0,0,0,3.95,0,0,0,0,0,0,0,0,0,0,0,7.9,0,0,0,0,0,0,0,0,0,0,1.48,0,0,0,0,0,0,0,0,0,0,0,0,0,0,0,0,0,0,0.47,0,0,0,0,0,0,0,70.38,0,0,0,0,0,0,0,0,0,0,0,0,0,0,0,0,0,0,0.04,0,0,0,0,0,0,0,0,0,0,0,0,0,0,0,0,0,0,0,0,0
Interglad,Interglad_1415, GP02-296787, US Patent,2010, A0035745,mass_percent,,8.5,1337,0,0,0,0,0,0,0,0,12.71,0,0,0,0,0,0,0,0,0,0,0,0,0,0,0,1.56,0,0,0,0,0,0,0,0,0,0,0,0,0,0,0,0,0,0,0,0,0,0,0,0,0,0,0,0,0,0,0,0,0,0,0,0,0,0,0,0,0,0,0,0,0,0,0,0,0,0,0,0,0,0,0,0,0,0,0,0,0,0,0,0,0,0,0,0,2.93,0,0,0,0,3.91,0,0,0,0,0,0,0,0,0,0,0,7.81,0,0,0,0,0,0,0,0,0,0,1.46,0,0,0,0,0,0,0,0,0,0,0,0,0,0,0,0,0,0,0.46,0,0,0,0,0,0,0,69.12,0,0,0,0,0,0,0,0,0,0,0,0,0,0,0,0,0,0,0.04,0,0,0,0,0,0,0,0,0,0,0,0,0,0,0,0,0,0,0,0,0
Interglad,Interglad_1416, GP02-296788, US Patent,2010, A0035745,mass_percent,,8.5,1315,0,0,0,0,0,0,0,0,12.64,0,0,0,0,0,0,0,0,0,0,0,0,0,0,0,1.55,0,0,0,0,0,0,0,0,0,0,0,0,0,0,0,0,0,0,0,0,0,0,0,0,0,0,0,0,0,0,0,0,0,0,0,0,0,0,0,0,0,0,0,0,0,0,0,0,0,0,0,0,0,0,0,0,0,0,0,0,0,0,0,0,0,0,0,0,2.91,0,0,0,0,3.89,0,0,0,0,0,0,0,0,0,0,0,7.78,0,0,0,0,0,0,0,0,0,0,1.46,0,0,0,0,0,0,0,0,0,0,0,0,0,0,0,0,0,0,0.46,0,0,0,0,0,0,0,67.23,0,0,0,0,0,0,0,0,0,0,0,0,0,0,0,0,0,0,2.08,0,0,0,0,0,0,0,0,0,0,0,0,0,0,0,0,0,0,0,0,0
Interglad,Interglad_1417, GP02-296789, US Patent,2010, A0035745,mass_percent,,8.5,1316,0,0,0,0,0,0,0,0,12.5,0,0,0,0,0,0,0,0,0,0,0,0,0,0,0,1.53,0,0,0,0,0,0,0,0,0,0,0,0,0,0,0,0,0,0,0,0,0,0,0,0,0,0,0,0,0,0,0,0,0,0,0,0,0,0,0,0,0,0,0,0,0,0,0,0,0,0,0,0,0,0,0,0,0,0,0,0,0,0,0,0,0,0,0,0,2.88,0,0,0,0,3.84,0,0,0,0,0,0,0,0,0,0,0,7.69,0,0,0,0,0,0,0,0,0,0,1.44,0,0,0,0,0,0,0,0,0,0,0,0,0,0,0,0,0,0,0.45,0,0,0,0,0,0,0,65.36,0,0,0,0,0,0,0,0,0,0,0,0,0,0,0,0,0,0,2.06,0,0,0,0,0,0,0,0,0,0,0,0,0,0,0,0,0,0,0,0,2.25
Interglad,Interglad_1418, GP02-296790, US Patent,2010, A0035745,mass_percent,,7.6,1355,0,0,0,0,0,0,0,0,12.61,0,0,0,0,0,0,0,0,0,0,0,0,0,0,0,1.54,0,0,0,0,0,0,0,0,0,0,0,0,0,0,0,0,0,0,0,0,0,0,0,0,0,0,0,0,0,0,0,0,0,0,0,0,0,0,0,0,0,0,0,0,0,0,0,0,0,0,0,0,0,0,0,0,0,0,0,0,0,0,0,0,0,0,0,0,0.31,0,0,0,0,3.88,0,0,0,0,0,0,0,0,0,0,0,7.77,0,0,0,0,0,0,0,0,0,0,1.45,0,0,0,0,0,0,0,0,0,0,0,0,0,0,0,0,0,0,0.46,0,0,0,0,0,0,0,67.64,0,0,0,0,0,0,0,0,0,0,0,0,0,0,0,0,0,0,2.07,0,0,0,0,0,0,0,0,0,0,0,0,0,0,0,0,0,0,0,0,2.27
Interglad,Interglad_1419, GP03-296865, US Patent    Owens Corning  (US),2010, A0069220,mass_percent,,,1388,0,0,0,0,0,0,0,0,20,0,0,0,0,0,0,0,0,0,0,0,0,0,0,0,0,0,0,0,0,0,0,0,0,0,0,0,0,0,0,0,0,0,0,0,0,0,0,0,0,0,0,0,0,0,0,0,0,0,0,0,0,0,0,0,0,0,0,0,0,0,0,0,0,0,0,0,0,0,0,0,0,0,0,0,0,0,0,0,0,0,0,0,0,0,0,0,0,0,3,0,0,0,0,0,0,9.8,0,0,0,0,0,0,0,0,0,0,0,0,0,0,0,0,0,0,0,0,0,0,0,0,0,0,0,0,0,0,0,0,0,0,0,0,0,0,0,0,0,0,67.2,0,0,0,0,0,0,0,0,0,0,0,0,0,0,0,0,0,0,0,0,0,0,0,0,0,0,0,0,0,0,0,0,0,0,0,0,0,0,0,0
Interglad,Interglad_1420, GP03-296867, US Patent    Owens Corning  (US),2010, A0069220,mass_percent,,,1453,0,0,0,0,0,0,0,0,22,0,0,0,0,0,0,0,0,0,0,0,0,0,0,0,0,0,0,0,0,0,0,0,0,0,0,0,0,0,0,0,0,0,0,0,0,0,0,0,0,0,0,0,0,0,0,0,0,0,0,0,0,0,0,0,0,0,0,0,0,0,0,0,0,0,0,0,0,0,0,0,0,0,0,0,0,0,0,0,0,0,0,0,0,0,0,0,0,0,0,0,0,0,0,0,0,11,0,0,0,0,0,0,0,0,0,0,0,0,0,0,0,0,0,0,0,0,0,0,0,0,0,0,0,0,0,0,0,0,0,0,0,0,0,0,0,0,0,0,67,0,0,0,0,0,0,0,0,0,0,0,0,0,0,0,0,0,0,0,0,0,0,0,0,0,0,0,0,0,0,0,0,0,0,0,0,0,0,0,0
Interglad,Interglad_1421, GP03-296868, US Patent    Owens Corning  (US),2010, A0069220,mass_percent,,,1403,0,0,0,0,0,0,0,0,17,0,0,0,0,0,0,0,0,0,0,0,0,0,0,0,0,0,0,0,0,0,0,0,0,0,0,0,0,0,0,0,0,0,0,0,0,0,0,0,0,0,0,0,0,0,0,0,0,0,0,0,0,0,0,0,0,0,0,0,0,0,0,0,0,0,0,0,0,0,0,0,0,0,0,0,0,0,0,0,0,0,0,0,0,0,0,0,0,0,2,0,0,0,0,0,0,11,0,0,0,0,0,0,0,0,0,0,0,0,0,0,0,0,0,0,0,0,0,0,0,0,0,0,0,0,0,0,0,0,0,0,0,0,0,0,0,0,0,0,70,0,0,0,0,0,0,0,0,0,0,0,0,0,0,0,0,0,0,0,0,0,0,0,0,0,0,0,0,0,0,0,0,0,0,0,0,0,0,0,0
Interglad,Interglad_1422, GP06-296869, US Patent    Owens Corning  (US),2010, A0069220,mass_percent,,,1403,0,0,0,0,0,0,0,0,17,0,0,0,0,0,0,0,0,0,0,0,0,0,0,0,0,0,0,0,0,0,0,0,0,0,0,0,0,0,0,0,0,0,0,0,0,0,0,0,0,0,0,0,0,0,0,0,0,0,0,0,0,0,0,0,0,0,0,0,0,0,0,0,0,0,0,0,0,0,0,0,0,0,0,0,0,0,0,0,0,0,0,0,0,0,0,0,0,0,3,0,0,0,0,0,0,10,0,0,0,0,0,0,0,0,0,0,0,0,0,0,0,0,0,0,0,0,0,0,0,0,0,0,0,0,0,0,0,0,0,0,0,0,0,0,0,0,0,0,70,0,0,0,0,0,0,0,0,0,0,0,0,0,0,0,0,0,0,0,0,0,0,0,0,0,0,0,0,0,0,0,0,0,0,0,0,0,0,0,0
Interglad,Interglad_1423, GP06-296870, US Patent    Owens Corning  (US),2010, A0069220,mass_percent,,,1349,0,0,0,0,0,0,0,0,21,0,0,0,0,0,0,0,0,0,0,0,0,0,0,0,0,0,0,0,0,0,0,0,0,0,0,0,0,0,0,0,0,0,0,0,0,0,0,0,0,0,0,0,0,0,0,0,0,0,0,0,0,0,0,0,0,0,0,0,0,0,0,0,0,0,0,0,0,0,0,0,0,0,0,0,0,0,0,0,0,0,0,0,0,0,0,0,0,0,3,0,0,0,0,0,0,11,0,0,0,0,0,0,0,0,0,0,0,0,0,0,0,0,0,0,0,0,0,0,0,0,0,0,0,0,0,0,0,0,0,0,0,0,0,0,0,0,0,0,65,0,0,0,0,0,0,0,0,0,0,0,0,0,0,0,0,0,0,0,0,0,0,0,0,0,0,0,0,0,0,0,0,0,0,0,0,0,0,0,0
Interglad,Interglad_1424, GP06-296871, US Patent    Owens Corning  (US),2010, A0069220,mass_percent,,,1396,0,0,0,0,0,0,0,0,18,0,0,0,0,0,0,0,0,0,0,0,0,0,0,0,0,0,0,0,0,0,0,0,0,0,0,0,0,0,0,0,0,0,0,0,0,0,0,0,0,0,0,0,0,0,0,0,0,0,0,0,0,0,0,0,0,0,0,0,0,0,0,0,0,0,0,0,0,0,0,0,0,0,0,0,0,0,0,0,0,0,0,0,0,0,0,0,0,0,3,0,0,0,0,0,0,9,0,0,0,0,0,0,0,0,0,0,0,0,0,0,0,0,0,0,0,0,0,0,0,0,0,0,0,0,0,0,0,0,0,0,0,0,0,0,0,0,0,0,70,0,0,0,0,0,0,0,0,0,0,0,0,0,0,0,0,0,0,0,0,0,0,0,0,0,0,0,0,0,0,0,0,0,0,0,0,0,0,0,0
Interglad,Interglad_1425, GP03-296872, US Patent    Owens Corning  (US),2010, A0069220,mass_percent,,,1369,0,0,0,0,0,0,0,0,17,0,0,0,0,0,0,0,0,0,0,0,0,0,0,0,0,0,0,0,0,0,0,0,0,0,0,0,0,0,0,0,0,0,0,0,0,0,0,0,0,0,0,0,0,0,0,0,0,0,0,0,0,0,0,0,0,0,0,0,0,0,0,0,0,0,0,0,0,0,0,0,0,0,0,0,0,0,0,0,0,0,0,0,0,0,0,0,0,0,3,0,0,0,0,0,0,11,0,0,0,0,0,0,0,0,0,0,0,0,0,0,0,0,0,0,0,0,0,0,0,0,0,0,0,0,0,0,0,0,0,0,0,0,0,0,0,0,0,0,69,0,0,0,0,0,0,0,0,0,0,0,0,0,0,0,0,0,0,0,0,0,0,0,0,0,0,0,0,0,0,0,0,0,0,0,0,0,0,0,0
Interglad,Interglad_1426, GP03-296874, US Patent    Owens Corning  (US),2010, A0069220,mass_percent,,,1385,0,0,0,0,0,0,0,0,22,0,0,0,0,0,0,0,0,0,0,0,0,0,0,0,0,0,0,0,0,0,0,0,0,0,0,0,0,0,0,0,0,0,0,0,0,0,0,0,0,0,0,0,0,0,0,0,0,0,0,0,0,0,0,0,0,0,0,0,0,0,0,0,0,0,0,0,0,0,0,0,0,0,0,0,0,0,0,0,0,0,0,0,0,0,0,0,0,0,2,0,0,0,0,0,0,11,0,0,0,0,0,0,0,0,0,0,0,0,0,0,0,0,0,0,0,0,0,0,0,0,0,0,0,0,0,0,0,0,0,0,0,0,0,0,0,0,0,0,65,0,0,0,0,0,0,0,0,0,0,0,0,0,0,0,0,0,0,0,0,0,0,0,0,0,0,0,0,0,0,0,0,0,0,0,0,0,0,0,0
Interglad,Interglad_1427, GP02-296943, US Patent    Nippon Electric Glass (J),2010, A0087307,mass_percent,77,8.8,1363,0,0,0,0,0,0,0,0,13.7,0,0,0,0,0,0,0,0,0,0,0,0,0,0,0,0,0,0,0,0,0,0,0,0,0,0,0,0,0,0,0,0,0,0,0,0,0,0,0,0,0,0,0,0,0,0,0,0,0,0,0,0,0,0,0,0,0,0,0,0,0,0,0,0,0,0,0,0,0,0,0,0,0,0,0,0,0,0,0,0,0,0,0,0,5.5,0,0,0,0,1.9,0,0,0,0,0,0,3.8,0,0,0,0,8.4,0,0,0,0,0,0,0,0,0,0,0,0,0,0,0,0,0,0,0,0,0,0,0,0,0,0,0,0,0,0,0,0,0,0,0,0,0,64.7,0,0,0,0,0,0.1,0,0,0,0,0,0,0,0,0,0,0,0,0,0,0,0,0,0,0,0,0,0,0,0,0,0,0,0,0,0,1.9,0,0,0
Interglad,Interglad_1428, GP02-296944, US Patent    Nippon Electric Glass (J),2010, A0087307,mass_percent,77,8.9,1338,0,0,0,0,0,0,0,0,13.6,0,0,0,0,0,0,0,0,0,0,0,0,0,0,0,0,0,0,0,0,0,0,0,0,0,0,0,0,0,0,0,0,0,0,0,0,0,0,0,0,0,0,0,0,0,0,0,0,0,0,0,0,0,0,0,0,0,0,0,0,0,0,0,0,0,0,0,0,0,0,0,0,0,0,0,0,0,0,0,0,0,0,0,0,5.5,0,0,0,0,1.9,0,0,0,0,0,0,3.8,0,0,0,0,8.3,0,0,0,0,0,0,0,0,0,0,0,0,0,0,0,0,0,0,0,0,0,0,0,0,0,0,0,0,0,0,0,0,0,0,0,0,0,62.9,0,0,0,0,0,0.1,0,0,0,0,0,0,0,0,0,0,0,0,0,0,0,0,0,0,0,0,0,0,0,0,0,0,0,0,0,0,3.9,0,0,0
Interglad,Interglad_1429, GP02-296945, US Patent    Nippon Electric Glass (J),2010, A0087307,mass_percent,77,8.9,1344,0,0,0,0,0,0,0,0,13.7,0,0,0,0,0,0,0,0,0,0,0,0,0,0,0,0,0,0,0,0,0,0,0,0,0,0,0,0,0,0,0,0,0,0,0,0,0,0,0,0,0,0,0,0,0,0,0,0,0,0,0,0,0,0,0,0,0,0,0,0,0,0,0,0,0,0,0,0,0,0,0,0,0,0,0,0,0,0,0,0,0,0,0,0,5.5,0,0,0,0,1.9,0,0,0,0,0,0,3.8,0,0,0,0,8.4,0,0,0,0,0,0,0,0,0,0,0,0,0,0,0,0,0,0,0,0,0,0,0,0,0,0,0,0,0,0,0,0,0,0,0,0,0,63.8,0,0,0,0,0,0.1,0,0,0,0,0,0,0,0,0,0,0,0,0.9,0,0,0,0,0,0,0,0,0,0,0,0,0,0,0,0,0,1.9,0,0,0
Interglad,Interglad_1430, GP02-296946, US Patent    Nippon Electric Glass (J),2010, A0087307,mass_percent,78,8.9,1325,0,0,0,0,0,0,0,0,13.6,0,0,0,0,0,0,0,0,0,0,0,0,0,0,0,0,0,0,0,0,0,0,0,0,0,0,0,0,0,0,0,0,0,0,0,0,0,0,0,0,0,0,0,0,0,0,0,0,0,0,0,0,0,0,0,0,0,0,0,0,0,0,0,0,0,0,0,0,0,0,0,0,0,0,0,0,0,0,0,0,0,0,0,0,5.5,0,0,0,0,1.9,0,0,0,0,0,0,3.8,0,0,0,0,8.3,0,0,0,0,0,0,0,0,0,0,0,0,0,0,0,0,0,0,0,0,0,0,0,0,0,0,0,0,0,0,0,0,0,0,0,0,0,62.1,0,0,0,0,0,0.1,0,0,0,0,0,0,0,0,0,0,0,0,0.9,0,0,0,0,0,0,0,0,0,0,0,0,0,0,0,0,0,3.8,0,0,0
Interglad,Interglad_1431, GP02-296947, US Patent    Nippon Electric Glass (J),2010, A0087307,mass_percent,,,1218,0,0,0,0,0,0,0,0,16.8,0,0,0,0,0,0,0,0,0,0,0,0,0,0,0,0,0,0,0,0,0,0,0,0,0,0,0,0,0,0,0,0,0,0,0,0,0,0,0,0,0,0,0,0,0,0,0,0,0,0,0,0,0,0,0,0,0,0,0,0,0,0,0,0,0,0,0,0,0,0,0,0,0,0,0,0,0,0,0,0,0,0,0,0,1.5,0,0,0,0,4.9,0,0,0,0,0,0,0,0,0,0,0,12.6,0,0,0,0,0,0,0,0,0,0,0,0,0,0,0,0,0,0,0,0,0,0,0,0,0,0,0,0,0,0,0,0,0,0,0,0,0,58.3,0,0,0,0,0,0.1,0,0,0,0,0,0,0,0,0,0,0,0,0,0,0,0,0,0,0,0,0,0,0,0,0,0,0,0,0,0,0,0,0,5.8
Interglad,Interglad_1432, GP02-296948, US Patent    Nippon Electric Glass (J),2010, A0087307,mass_percent,,,1254,0,0,0,0,0,0,0,0,13.3,0,0,0,0,0,0,0,0,0,0,0,0,0,0,0,0,0,0,0,0,0,0,0,0,0,0,0,0,0,0,0,0,0,0,0,0,0,0,0,0,0,0,0,0,0,0,0,0,0,0,0,0,0,0,0,0,0,0,0,0,0,0,0,0,0,0,0,0,0,0,0,0,0,0,0,0,0,0,0,0,0,0,0,0,3.9,0,0,0,0,3.3,0,0,0,0,0,0,1.9,0,0,0,0,8.1,0,0,0,0,0,0,0,0,0,0,0,0,0,0,0,0,0,0,0,0,0,0,0,0,0,0,0,0,0,0,0,0,0,0,0,0,0,57.8,0,0,0,0,0,0.1,0,0,0,0,0,0,0,0,0,0,0,0,0.9,0,0,0,0,0,0,0,0,0,0,0,0,0,0,0,0,0,5,0,0,5.7
Interglad,Interglad_1433, GP03-296967, US Patent    Saint-Gobain (FR),2010, A0093511,mass_percent,,5.89,1275,0,0,0,0,0,0,0,0,12.31,0,0,0,0,0,0,0,0,0,0,0,0,0,0,0,0,0,0,0,0,0,0,0,0,0,0,0,0,21.72,0,0,0,0,0,0,0,0,0,0,0,0,0,0,0,0,0,0,0,0,0,0,0,0,0,0,0,0,0,0,0,0,0,0,0,0,0,0,0,0,0,0,0,0,0,0,0,0,0,0,0,0,0,0,0,0.4,0,0,0,0,0,0,0,0,0,0,0,3,0,0,0,0,0.6,0,0,0,0,0,0,0,0,0,0,0,0,0,0,0,0,0,0,0,0,0,0,0,0,0,0,0,0,0,0,0,0,0,0,0,0,0,60.47,0,0,0,0,0,0,0,0,0,0,0,1.4,0,0,0,0,0,0,0.1,0,0,0,0,0,0,0,0,0,0,0,0,0,0,0,0,0,0,0,0,0
Interglad,Interglad_1434, GP03-296968, US Patent    Saint-Gobain (FR),2010, A0093511,mass_percent,,5.73,1282,0,0,0,0,0,0,0,0,12.21,0,0,0,0,0,0,0,0,0,0,0,0,0,0,0,1.1,0,0,0,0,0,0,0,0,0,0,0,0,20.82,0,0,0,0,0,0,0,0,0,0,0,0,0,0,0,0,0,0,0,0,0,0,0,0,0,0,0,0,0,0,0,0,0,0,0,0,0,0,0,0,0,0,0,0,0,0,0,0,0,0,0,0,0,0,0,0.4,0,0,0,0,0,0,0,0,0,0,0,3,0,0,0,0,0.6,0,0,0,0,0,0,0,0,0,0,0,0,0,0,0,0,0,0,0,0,0,0,0,0,0,0,0,0,0,0,0,0,0,0,0,0,0,61.77,0,0,0,0,0,0,0,0,0,0,0,0,0,0,0,0,0,0,0.1,0,0,0,0,0,0,0,0,0,0,0,0,0,0,0,0,0,0,0,0,0
Interglad,Interglad_1435, GP03-296969, US Patent    Saint-Gobain (FR),2010, A0093511,mass_percent,,,1271,0,0,0,0,0,0,0,0,11.48,0,0,0,0,0,0,0,0,0,0,0,0,0,0,0,0,0,0,0,0,0,0,0,0,0,0,0,0,21.55,0,0,0,0,0,0,0,0,0,0,0,0,0,0,0,0,0,0,0,0,0,0,0,0,0,0,0,0,0,0,0,0,0,0,0,0,0,0,0,0,0,0,0,0,0,0,0,0,0,0,0,0,0,0,0,0,0,0,0,0,0,0,0,0,0,0,0,2.92,0,0,0,0,0.6,0,0,0,0,0,0,0,0,0,0,0,0,0,0,0,0,0,0,0,0,0,0,0,0,0,0,0,0,0,0,0,0,0,0,0,0,0,62.24,0,0,0,0,0,0,0,0,0,0,0,1.11,0,0,0,0,0,0,0.1,0,0,0,0,0,0,0,0,0,0,0,0,0,0,0,0,0,0,0,0,0
Interglad,Interglad_1436, GP03-296970, US Patent    Saint-Gobain (FR),2010, A0093511,mass_percent,,,1273,0,0,0,0,0,0,0,0,11.57,0,0,0,0,0,0,0,0,0,0,0,0,0,0,0,1.01,0,0,0,0,0,0,0,0,0,0,0,0,21.53,0,0,0,0,0,0,0,0,0,0,0,0,0,0,0,0,0,0,0,0,0,0,0,0,0,0,0,0,0,0,0,0,0,0,0,0,0,0,0,0,0,0,0,0,0,0,0,0,0,0,0,0,0,0,0,0,0,0,0,0,0,0,0,0,0,0,0,2.92,0,0,0,0,0.6,0,0,0,0,0,0,0,0,0,0,0,0,0,0,0,0,0,0,0,0,0,0,0,0,0,0,0,0,0,0,0,0,0,0,0,0,0,62.37,0,0,0,0,0,0,0,0,0,0,0,0,0,0,0,0,0,0,0,0,0,0,0,0,0,0,0,0,0,0,0,0,0,0,0,0,0,0,0,0
Interglad,Interglad_1437, GP06-297123, US Patent    Owens Corning  (US),2010, A0160139,mass_percent,,,1388,0,0,0,0,0,0,0,0,20,0,0,0,0,0,0,0,0,0,0,0,0,0,0,0,0,0,0,0,0,0,0,0,0,0,0,0,0,0,0,0,0,0,0,0,0,0,0,0,0,0,0,0,0,0,0,0,0,0,0,0,0,0,0,0,0,0,0,0,0,0,0,0,0,0,0,0,0,0,0,0,0,0,0,0,0,0,0,0,0,0,0,0,0,0,0,0,0,0,3,0,0,0,0,0,0,9.8,0,0,0,0,0,0,0,0,0,0,0,0,0,0,0,0,0,0,0,0,0,0,0,0,0,0,0,0,0,0,0,0,0,0,0,0,0,0,0,0,0,0,67.2,0,0,0,0,0,0,0,0,0,0,0,0,0,0,0,0,0,0,0,0,0,0,0,0,0,0,0,0,0,0,0,0,0,0,0,0,0,0,0,0
Interglad,Interglad_1438, GP06-297125, US Patent    Owens Corning  (US),2010, A0160139,mass_percent,,,1453,0,0,0,0,0,0,0,0,22,0,0,0,0,0,0,0,0,0,0,0,0,0,0,0,0,0,0,0,0,0,0,0,0,0,0,0,0,0,0,0,0,0,0,0,0,0,0,0,0,0,0,0,0,0,0,0,0,0,0,0,0,0,0,0,0,0,0,0,0,0,0,0,0,0,0,0,0,0,0,0,0,0,0,0,0,0,0,0,0,0,0,0,0,0,0,0,0,0,0,0,0,0,0,0,0,11,0,0,0,0,0,0,0,0,0,0,0,0,0,0,0,0,0,0,0,0,0,0,0,0,0,0,0,0,0,0,0,0,0,0,0,0,0,0,0,0,0,0,67,0,0,0,0,0,0,0,0,0,0,0,0,0,0,0,0,0,0,0,0,0,0,0,0,0,0,0,0,0,0,0,0,0,0,0,0,0,0,0,0
Interglad,Interglad_1439, GP06-297126, US Patent    Owens Corning  (US),2010, A0160139,mass_percent,,,1402,0,0,0,0,0,0,0,0,17,0,0,0,0,0,0,0,0,0,0,0,0,0,0,0,0,0,0,0,0,0,0,0,0,0,0,0,0,0,0,0,0,0,0,0,0,0,0,0,0,0,0,0,0,0,0,0,0,0,0,0,0,0,0,0,0,0,0,0,0,0,0,0,0,0,0,0,0,0,0,0,0,0,0,0,0,0,0,0,0,0,0,0,0,0,0,0,0,0,2,0,0,0,0,0,0,11,0,0,0,0,0,0,0,0,0,0,0,0,0,0,0,0,0,0,0,0,0,0,0,0,0,0,0,0,0,0,0,0,0,0,0,0,0,0,0,0,0,0,70,0,0,0,0,0,0,0,0,0,0,0,0,0,0,0,0,0,0,0,0,0,0,0,0,0,0,0,0,0,0,0,0,0,0,0,0,0,0,0,0
Interglad,Interglad_1440, GP06-297127, US Patent    Owens Corning  (US),2010, A0160139,mass_percent,,,1403,0,0,0,0,0,0,0,0,17,0,0,0,0,0,0,0,0,0,0,0,0,0,0,0,0,0,0,0,0,0,0,0,0,0,0,0,0,0,0,0,0,0,0,0,0,0,0,0,0,0,0,0,0,0,0,0,0,0,0,0,0,0,0,0,0,0,0,0,0,0,0,0,0,0,0,0,0,0,0,0,0,0,0,0,0,0,0,0,0,0,0,0,0,0,0,0,0,0,3,0,0,0,0,0,0,10,0,0,0,0,0,0,0,0,0,0,0,0,0,0,0,0,0,0,0,0,0,0,0,0,0,0,0,0,0,0,0,0,0,0,0,0,0,0,0,0,0,0,70,0,0,0,0,0,0,0,0,0,0,0,0,0,0,0,0,0,0,0,0,0,0,0,0,0,0,0,0,0,0,0,0,0,0,0,0,0,0,0,0
Interglad,Interglad_1441, GP06-297128, US Patent    Owens Corning  (US),2010, A0160139,mass_percent,,,1349,0,0,0,0,0,0,0,0,21,0,0,0,0,0,0,0,0,0,0,0,0,0,0,0,0,0,0,0,0,0,0,0,0,0,0,0,0,0,0,0,0,0,0,0,0,0,0,0,0,0,0,0,0,0,0,0,0,0,0,0,0,0,0,0,0,0,0,0,0,0,0,0,0,0,0,0,0,0,0,0,0,0,0,0,0,0,0,0,0,0,0,0,0,0,0,0,0,0,3,0,0,0,0,0,0,11,0,0,0,0,0,0,0,0,0,0,0,0,0,0,0,0,0,0,0,0,0,0,0,0,0,0,0,0,0,0,0,0,0,0,0,0,0,0,0,0,0,0,65,0,0,0,0,0,0,0,0,0,0,0,0,0,0,0,0,0,0,0,0,0,0,0,0,0,0,0,0,0,0,0,0,0,0,0,0,0,0,0,0
Interglad,Interglad_1442, GP06-297129, US Patent    Owens Corning  (US),2010, A0160139,mass_percent,,,1396,0,0,0,0,0,0,0,0,18,0,0,0,0,0,0,0,0,0,0,0,0,0,0,0,0,0,0,0,0,0,0,0,0,0,0,0,0,0,0,0,0,0,0,0,0,0,0,0,0,0,0,0,0,0,0,0,0,0,0,0,0,0,0,0,0,0,0,0,0,0,0,0,0,0,0,0,0,0,0,0,0,0,0,0,0,0,0,0,0,0,0,0,0,0,0,0,0,0,3,0,0,0,0,0,0,9,0,0,0,0,0,0,0,0,0,0,0,0,0,0,0,0,0,0,0,0,0,0,0,0,0,0,0,0,0,0,0,0,0,0,0,0,0,0,0,0,0,0,70,0,0,0,0,0,0,0,0,0,0,0,0,0,0,0,0,0,0,0,0,0,0,0,0,0,0,0,0,0,0,0,0,0,0,0,0,0,0,0,0
Interglad,Interglad_1443, GP06-297130, US Patent    Owens Corning  (US),2010, A0160139,mass_percent,,,1369,0,0,0,0,0,0,0,0,17,0,0,0,0,0,0,0,0,0,0,0,0,0,0,0,0,0,0,0,0,0,0,0,0,0,0,0,0,0,0,0,0,0,0,0,0,0,0,0,0,0,0,0,0,0,0,0,0,0,0,0,0,0,0,0,0,0,0,0,0,0,0,0,0,0,0,0,0,0,0,0,0,0,0,0,0,0,0,0,0,0,0,0,0,0,0,0,0,0,3,0,0,0,0,0,0,11,0,0,0,0,0,0,0,0,0,0,0,0,0,0,0,0,0,0,0,0,0,0,0,0,0,0,0,0,0,0,0,0,0,0,0,0,0,0,0,0,0,0,69,0,0,0,0,0,0,0,0,0,0,0,0,0,0,0,0,0,0,0,0,0,0,0,0,0,0,0,0,0,0,0,0,0,0,0,0,0,0,0,0
Interglad,Interglad_1444, GP06-297132, US Patent    Owens Corning  (US),2010, A0160139,mass_percent,,,1385,0,0,0,0,0,0,0,0,22,0,0,0,0,0,0,0,0,0,0,0,0,0,0,0,0,0,0,0,0,0,0,0,0,0,0,0,0,0,0,0,0,0,0,0,0,0,0,0,0,0,0,0,0,0,0,0,0,0,0,0,0,0,0,0,0,0,0,0,0,0,0,0,0,0,0,0,0,0,0,0,0,0,0,0,0,0,0,0,0,0,0,0,0,0,0,0,0,0,2,0,0,0,0,0,0,11,0,0,0,0,0,0,0,0,0,0,0,0,0,0,0,0,0,0,0,0,0,0,0,0,0,0,0,0,0,0,0,0,0,0,0,0,0,0,0,0,0,0,65,0,0,0,0,0,0,0,0,0,0,0,0,0,0,0,0,0,0,0,0,0,0,0,0,0,0,0,0,0,0,0,0,0,0,0,0,0,0,0,0
Interglad,Interglad_1445, GP06-297133, US Patent    Owens Corning  (US),2010, A0160140,mass_percent,,,1309,0,0,0,0,0,0,0,0,22,0,0,0,0,0,0,0,0,0,0,0,0,0,0,0,0,0,0,0,0,0,0,0,0,0,0,0,0,0,0,0,0,0,0,0,0,0,0,0,0,0,0,0,0,0,0,0,0,0,0,0,0,0,0,0,0,0,0,0,0,0,0,0,0,0,0,0,0,0,0,0,0,0,0,0,0,0,0,0,0,0,0,0,0,0,0,0,0,0,2,0,0,0,0,0,0,14,0,0,0,0,0,0,0,0,0,0,0,0,0,0,0,0,0,0,0,0,0,0,0,0,0,0,0,0,0,0,0,0,0,0,0,0,0,0,0,0,0,0,62,0,0,0,0,0,0,0,0,0,0,0,0,0,0,0,0,0,0,0,0,0,0,0,0,0,0,0,0,0,0,0,0,0,0,0,0,0,0,0,0
Interglad,Interglad_1446, GP06-297134, US Patent    Owens Corning  (US),2010, A0160140,mass_percent,,,1334,0,0,0,0,0,0,0,0,22,0,0,0,0,0,0,0,0,0,0,0,0,0,0,0,0,0,0,0,0,0,0,0,0,0,0,0,0,0,0,0,0,0,0,0,0,0,0,0,0,0,0,0,0,0,0,0,0,0,0,0,0,0,0,0,0,0,0,0,0,0,0,0,0,0,0,0,0,0,0,0,0,0,0,0,0,0,0,0,0,0,0,0,0,0,0,0,0,0,1,0,0,0,0,0,0,15,0,0,0,0,0,0,0,0,0,0,0,0,0,0,0,0,0,0,0,0,0,0,0,0,0,0,0,0,0,0,0,0,0,0,0,0,0,0,0,0,0,0,62,0,0,0,0,0,0,0,0,0,0,0,0,0,0,0,0,0,0,0,0,0,0,0,0,0,0,0,0,0,0,0,0,0,0,0,0,0,0,0,0
Interglad,Interglad_1447, GP06-297135, US Patent    Owens Corning  (US),2010, A0160140,mass_percent,,,1441,0,0,0,0,0,0,0,0,24.05,0,0,0,0,0,0,0,0,0,0,0,0,0,0,0,0,0,0,0,0,0,0,0,0,0,0,0,0,0,0,0,0,0,0,0,0,0,0,0,0,0,0,0,0,0,0,0,0,0,0,0,0,0,0,0,0,0,0,0,0,0,0,0,0,0,0,0,0,0,0,0,0,0,0,0,0,0,0,0,0,0,0,0,0,0,0,0,0,0,0.35,0,0,0,0,0,0,9.55,0,0,0,0,0,0,0,0,0,0,0,0,0,0,0,0,0,0,0,0,0,0,0,0,0,0,0,0,0,0,0,0,0,0,0,0,0,0,0,0,0,0,66.05,0,0,0,0,0,0,0,0,0,0,0,0,0,0,0,0,0,0,0,0,0,0,0,0,0,0,0,0,0,0,0,0,0,0,0,0,0,0,0,0
Interglad,Interglad_1448, GP06-297136, US Patent    Owens Corning  (US),2010, A0160140,mass_percent,,,1371,0,0,0,0,0,0,0,0,23.55,0,0,0,0,0,0,0,0,0,0,0,0,0,0,0,0,0,0,0,0,0,0,0,0,0,0,0,0,0,0,0,0,0,0,0,0,0,0,0,0,0,0,0,0,0,0,0,0,0,0,0,0,0,0,0,0,0,0,0,0,0,0,0,0,0,0,0,0,0,0,0,0,0,0,0,0,0,0,0,0,0,0,0,0,0,0,0,0,0,0.35,0,0,0,0,0,0,13.05,0,0,0,0,0,0,0,0,0,0,0,0,0,0,0,0,0,0,0,0,0,0,0,0,0,0,0,0,0,0,0,0,0,0,0,0,0,0,0,0,0,0,63.05,0,0,0,0,0,0,0,0,0,0,0,0,0,0,0,0,0,0,0,0,0,0,0,0,0,0,0,0,0,0,0,0,0,0,0,0,0,0,0,0
Interglad,Interglad_1449, GP06-297137, US Patent    Owens Corning  (US),2010, A0160140,mass_percent,,,1374,0,0,0,0,0,0,0,0,23.05,0,0,0,0,0,0,0,0,0,0,0,0,0,0,0,0,0,0,0,0,0,0,0,0,0,0,0,0,0,0,0,0,0,0,0,0,0,0,0,0,0,0,0,0,0,0,0,0,0,0,0,0,0,0,0,0,0,0,0,0,0,0,0,0,0,0,0,0,0,0,0,0,0,0,0,0,0,0,0,0,0,0,0,0,0,0,0,0,0,1.35,0,0,0,0,0,0,9.55,0,0,0,0,0,0,0,0,0,0,0,0,0,0,0,0,0,0,0,0,0,0,0,0,0,0,0,0,0,0,0,0,0,0,0,0,0,0,0,0,0,0,66.05,0,0,0,0,0,0,0,0,0,0,0,0,0,0,0,0,0,0,0,0,0,0,0,0,0,0,0,0,0,0,0,0,0,0,0,0,0,0,0,0
Interglad,Interglad_1450, GP06-297138, US Patent    Owens Corning  (US),2010, A0160140,mass_percent,,,1428,0,0,0,0,0,0,0,0,23.05,0,0,0,0,0,0,0,0,0,0,0,0,0,0,0,0,0,0,0,0,0,0,0,0,0,0,0,0,0,0,0,0,0,0,0,0,0,0,0,0,0,0,0,0,0,0,0,0,0,0,0,0,0,0,0,0,0,0,0,0,0,0,0,0,0,0,0,0,0,0,0,0,0,0,0,0,0,0,0,0,0,0,0,0,0,0,0,0,0,0.35,0,0,0,0,0,0,10.55,0,0,0,0,0,0,0,0,0,0,0,0,0,0,0,0,0,0,0,0,0,0,0,0,0,0,0,0,0,0,0,0,0,0,0,0,0,0,0,0,0,0,66.05,0,0,0,0,0,0,0,0,0,0,0,0,0,0,0,0,0,0,0,0,0,0,0,0,0,0,0,0,0,0,0,0,0,0,0,0,0,0,0,0
Interglad,Interglad_1451, GP06-297139, US Patent    Owens Corning  (US),2010, A0160140,mass_percent,,,1363,0,0,0,0,0,0,0,0,23.05,0,0,0,0,0,0,0,0,0,0,0,0,0,0,0,0,0,0,0,0,0,0,0,0,0,0,0,0,0,0,0,0,0,0,0,0,0,0,0,0,0,0,0,0,0,0,0,0,0,0,0,0,0,0,0,0,0,0,0,0,0,0,0,0,0,0,0,0,0,0,0,0,0,0,0,0,0,0,0,0,0,0,0,0,0,0,0,0,0,0.85,0,0,0,0,0,0,13.05,0,0,0,0,0,0,0,0,0,0,0,0,0,0,0,0,0,0,0,0,0,0,0,0,0,0,0,0,0,0,0,0,0,0,0,0,0,0,0,0,0,0,63.05,0,0,0,0,0,0,0,0,0,0,0,0,0,0,0,0,0,0,0,0,0,0,0,0,0,0,0,0,0,0,0,0,0,0,0,0,0,0,0,0
Interglad,Interglad_1452, GP06-297140, US Patent    Owens Corning  (US),2010, A0160140,mass_percent,,,1378,0,0,0,0,0,0,0,0,28,0,0,0,0,0,0,0,0,0,0,0,0,0,0,0,0,0,0,0,0,0,0,0,0,0,0,0,0,0,0,0,0,0,0,0,0,0,0,0,0,0,0,0,0,0,0,0,0,0,0,0,0,0,0,0,0,0,0,0,0,0,0,0,0,0,0,0,0,0,0,0,0,0,0,0,0,0,0,0,0,0,0,0,0,0,0,0,0,0,2,0,0,0,0,0,0,8,0,0,0,0,0,0,0,0,0,0,0,0,0,0,0,0,0,0,0,0,0,0,0,0,0,0,0,0,0,0,0,0,0,0,0,0,0,0,0,0,0,0,62,0,0,0,0,0,0,0,0,0,0,0,0,0,0,0,0,0,0,0,0,0,0,0,0,0,0,0,0,0,0,0,0,0,0,0,0,0,0,0,0
Interglad,Interglad_1453, GP06-297141, US Patent    Owens Corning  (US),2010, A0160140,mass_percent,,,1377,0,0,0,0,0,0,0,0,23.05,0,0,0,0,0,0,0,0,0,0,0,0,0,0,0,0,0,0,0,0,0,0,0,0,0,0,0,0,0,0,0,0,0,0,0,0,0,0,0,0,0,0,0,0,0,0,0,0,0,0,0,0,0,0,0,0,0,0,0,0,0,0,0,0,0,0,0,0,0,0,0,0,0,0,0,0,0,0,0,0,0,0,0,0,0,0,0,0,0,0.35,0,0,0,0,0,0,13.05,0,0,0,0,0,0,0,0,0,0,0,0,0,0,0,0,0,0,0,0,0,0,0,0,0,0,0,0,0,0,0,0,0,0,0,0,0,0,0,0,0,0,63.55,0,0,0,0,0,0,0,0,0,0,0,0,0,0,0,0,0,0,0,0,0,0,0,0,0,0,0,0,0,0,0,0,0,0,0,0,0,0,0,0
Interglad,Interglad_1454, GP06-297142, US Patent    Owens Corning  (US),2010, A0160140,mass_percent,,,1398,0,0,0,0,0,0,0,0,24.1,0,0,0,0,0,0,0,0,0,0,0,0,0,0,0,0,0,0,0,0,0,0,0,0,0,0,0,0,0,0,0,0,0,0,0,0,0,0,0,0,0,0,0,0,0,0,0,0,0,0,0,0,0,0,0,0,0,0,0,0,0,0,0,0,0,0,0,0,0,0,0,0,0,0,0,0,0,0,0,0,0,0,0,0,0,0,0,0,0,0.7,0,0,0,0,0,0,11.1,0,0,0,0,0,0,0,0,0,0,0,0,0,0,0,0,0,0,0,0,0,0,0,0,0,0,0,0,0,0,0,0,0,0,0,0,0,0,0,0,0,0,64.1,0,0,0,0,0,0,0,0,0,0,0,0,0,0,0,0,0,0,0,0,0,0,0,0,0,0,0,0,0,0,0,0,0,0,0,0,0,0,0,0
Interglad,Interglad_1455, GP03-297158, US Patent    Nippon Sheet Glass (J),2010, A0160528,mass_percent,,,1228,0,0,0,0,0,0,0,0,11.97,0,0,0,0,0,0,0,0,0,0,0,0,0,0,0,0,0,0,0,0,0,0,0,0,0,0,0,0,14.17,0,0,0,0,0,0,0,0,0,0,0,0,0,0,0,0,0,0,0,0,0,0,0,0,0,0,0,0,0,0,0,0,0,0,0,0,0,0,0,0,0,0,0,0,0,0,0,0,0,0,0,0,0,0,0,0,0,0,0,0,0,0,0,0,0,0,0,2.81,0,0,0,0,0,0,0,0,0,0,0,0,0,0,0,0,0,0,0,0,0,0,0,0,0,0,0,0,0,0,0,0,0,0,0,0,0,0,0,0,0,0,54.95,0,0,0,0,0,0,0,0,0,0,0,10.99,0,0,0,0,0,0,5.11,0,0,0,0,0,0,0,0,0,0,0,0,0,0,0,0,0,0,0,0,0
Interglad,Interglad_1456, GP03-297159, US Patent    Nippon Sheet Glass (J),2010, A0160528,mass_percent,,,1221,0,0,0,0,0,0,0,0,11.46,0,0,0,0,0,0,0,0,0,0,0,0,0,0,0,0,0,0,0,0,0,0,0,0,0,0,0,0,13.57,0,0,0,0,0,0,0,0,0,0,0,0,0,0,0,0,0,0,0,0,0,0,0,0,0,0,0,0,0,0,0,0,0,0,0,0,0,0,0,0,0,0,0,0,0,0,0,0,0,0,0,0,0,0,0,0,0,0,0,0,0,0,0,0,0,0,0,0,0,0,0,0,0,0,0,0,0,0,0,0,0,0,0,0,0,0,0,0,0,0,0,0,0,0,0,0,0,0,0,0,0,0,0,0,0,0,0,0,0,0,52.63,0,0,0,0,0,0,0,0,0,0,0,17.44,0,0,0,0,0,0,4.9,0,0,0,0,0,0,0,0,0,0,0,0,0,0,0,0,0,0,0,0,0
Interglad,Interglad_1457, GP03-297160, US Patent    Nippon Sheet Glass (J),2010, A0160528,mass_percent,,,1236,0,0,0,0,0,0,0,0,11.37,0,0,0,0,0,0,0,0,0,0,0,0,0,0,0,15.46,0,0,0,0,0,0,0,0,0,0,0,0,13.45,0,0,0,0,0,0,0,0,0,0,0,0,0,0,0,0,0,0,0,0,0,0,0,0,0,0,0,0,0,0,0,0,0,0,0,0,0,0,0,0,0,0,0,0,0,0,0,0,0,0,0,0,0,0,0,0,0,0,0,0,0,0,0,0,0,0,0,2.67,0,0,0,0,0,0,0,0,0,0,0,0,0,0,0,0,0,0,0,0,0,0,0,0,0,0,0,0,0,0,0,0,0,0,0,0,0,0,0,0,0,0,52.19,0,0,0,0,0,0,0,0,0,0,0,0,0,0,0,0,0,0,4.86,0,0,0,0,0,0,0,0,0,0,0,0,0,0,0,0,0,0,0,0,0
Interglad,Interglad_1458, GP03-297161, US Patent    Nippon Sheet Glass (J),2010, A0160528,mass_percent,,,1214,0,0,0,0,0,0,0,0,12.02,0,0,0,0,0,0,0,0,0,0,0,0,0,0,0,0,0,0,0,0,0,0,0,0,0,0,0,0,13.82,0,0,0,0,0,0,0,0,0,0,0,0,0,0,0,0,0,0,0,0,0,0,0,0,0,0,0,0,0,0,0,0,0,0,0,0,0,0,0,0,0,0,0,0,0,0,0,0,0,0,0,0,0,0,0,0,0,0,0,0,0.37,0,0,0,0,0,0,2.74,0,0,0,0,0,0,0,0,0,0,0,0,0,0,0,0,0,0,0,0,0,0,0,0,0,0,0,0,0,0,0,0,0,0,0,0,0,0,0,0,0,0,55.19,0,0,0,0,0,0,0,0,0,0,0,10.72,0,0,0,0,0,0,5.14,0,0,0,0,0,0,0,0,0,0,0,0,0,0,0,0,0,0,0,0,0
Interglad,Interglad_1459, GP03-297162, US Patent    Nippon Sheet Glass (J),2010, A0160528,mass_percent,,,1224,0,0,0,0,0,0,0,0,11.97,0,0,0,0,0,0,0,0,0,0,0,0,0,0,0,0,0,0,0,0,0,0,0,0,0,0,0,0,13.77,0,0,0,0,0,0,0,0,0,0,0,0,0,0,0,0,0,0,0,0,0,0,0,0,0,0,0,0,0,0,0,0,0,0,0,0,0,0,0,0,0,0,0,0,0,0,0,0,0,0,0,0,0,0,0,0,0,0,0,0,0,0,0,0,0,0,0,2.73,0,0,0,0,0.76,0,0,0,0,0,0,0,0,0,0,0,0,0,0,0,0,0,0,0,0,0,0,0,0,0,0,0,0,0,0,0,0,0,0,0,0,0,54.97,0,0,0,0,0,0,0,0,0,0,0,10.68,0,0,0,0,0,0,5.12,0,0,0,0,0,0,0,0,0,0,0,0,0,0,0,0,0,0,0,0,0
Interglad,Interglad_1460, GP03-297163, US Patent    Nippon Sheet Glass (J),2010, A0160528,mass_percent,,,1229,0,0,0,0,0,0,0,0,11.96,0,0,0,0,0,0,0,0,0,0,0,0,0,0,0,0,0,0,0,0,0,0,0,0,0,0,0,0,14.05,0,0,0,0,0,0,0,0,0,0,0,0,0,0,0,0,0,0,0,0,0,0,0,0,0,0,0,0,0,0,0,0,0,0,0,0,0,0,0,0,0,0,0,0,0,0,0,0,0,0,0,0,0,0,0,0.29,0,0,0,0,0,0,0,0,0,0,0,2.79,0,0,0,0,0,0,0,0,0,0,0,0,0,0,0,0,0,0,0,0,0,0,0,0,0,0,0,0,0,0,0,0,0,0,0,0,0,0,0,0,0,0,54.89,0,0,0,0,0,0,0,0,0,0,0,10.91,0,0,0,0,0,0,5.11,0,0,0,0,0,0,0,0,0,0,0,0,0,0,0,0,0,0,0,0,0
Interglad,Interglad_1461, GP03-297164, US Patent    Nippon Sheet Glass (J),2010, A0160528,mass_percent,,,1227,0,0,0,0,0,0,0,0,10.53,0,0,0,0,0,0,0,0,0,0,0,0,0,0,0,0,0,0,0,0,0,0,0,0,0,0,0,0,15.34,0,0,0,0,0,0,0,0,0,0,0,0,0,0,0,0,0,0,0,0,0,0,0,0,0,0,0,0,0,0,0,0,0,0,0,0,0,0,0,0,0,0,0,0,0,0,0,0,0,0,0,0,0,0,0,0,0,0,0,0,0,0,0,0,0,0,0,3.04,0,0,0,0,0,0,0,0,0,0,0,0,0,0,0,0,0,0,0,0,0,0,0,0,0,0,0,0,0,0,0,0,0,0,0,0,0,0,0,0,0,0,56.47,0,0,0,0,0,0,0,0,0,0,0,11.91,0,0,0,0,0,0,2.71,0,0,0,0,0,0,0,0,0,0,0,0,0,0,0,0,0,0,0,0,0
Interglad,Interglad_1462, GP03-297165, US Patent    Nippon Sheet Glass (J),2010, A0160528,mass_percent,,,1229,0,0,0,0,0,0,0,0,11.96,0,0,0,0,0,0,0,0,0,0,0,0,0,0,0,0,0,0,0,0,0,0,0,0,0,0,0,0,14.16,0,0,0,0,0,0,0,0,0,0,0,0,0,0,0,0,0,0,0,0,0,0,0,0,0,0,0,0,0,0,0,0,0,0,0,0,0,0,0,0,0,0,0,0,0,0,0,0,0,0,0,0,0,0,0,0,0,0,0,0,0,0,0,0,0,0,0,2.81,0,0,0,0,0,0,0,0,0,0,0,0,0,0,0,0,0,0,0,0,0,0,0,0,0,0,0,0,0,0,0,0,0,0,0,0,0,0,0,0,0,0,54.9,0,0,0,0,0,0,0,0,0,0,0,10.99,0,0,0,0,0,0,4.99,0,0,0,0,0,0,0,0,0,0,0,0,0,0,0,0,0,0,0,0,0.19
Interglad,Interglad_1463, GP03-297166, US Patent    Nippon Sheet Glass (J),2010, A0160528,mass_percent,,,1227,0,0,0,0,0,0,0,0,11.97,0,0,0,0,0,0,0,0,0,0,0,0,0,0,0,0,0,0,0,0,0,0,0,0,0,0,0,0,14.15,0,0,0,0,0,0,0,0,0,0,0,0,0,0,0,0,0,0,0,0,0,0,0,0,0,0,0,0,0,0.02,0,0,0,0,0,0,0,0,0,0,0,0,0,0,0,0,0,0,0,0,0,0,0,0,0,0,0,0,0,0,0,0,0,0,0,0,0,2.81,0,0,0,0,0,0,0,0,0,0,0,0,0,0,0,0,0,0,0,0,0,0,0,0,0,0,0,0,0,0,0,0,0,0,0,0,0,0,0,0,0,0,54.95,0,0,0,0,0,0,0,0,0,0,0,10.99,0,0,0,0,0,0,5.11,0,0,0,0,0,0,0,0,0,0,0,0,0,0,0,0,0,0,0,0,0
Interglad,Interglad_1464, GP06-297283, European Patent    Saint-Gobain (FR),2010, A2170777,mass_percent,79.5,,1250,0,0,0,0,0,0,0,0,21,0,0,0,0,0,0,0,0,0,0,0,0,0,0,0,0,0,0,0,0,0,0,0,0,0,0,0,0,6.5,0,0,0,0,0,0,0,0,0,0,0,0,0,0,0,0,0,0,0,0,0,0,0,0,0,0,0,0,0,0.2,0,0,0,0,0,0,0,0,0,0,0,0,0,0,0,0,0,0,0,0,0,0,0,0,0,6.9,0,0,0,0,0,0,0,0,0,0,0,3.6,0,0,0,0,13.9,0,0,0,0,0,0,0,0,0,0,0,0,0,0,0,0,0,0,0,0,0,0,0,0,0,0,0,0.2,0,0,0,0,0,0,0,0,0,47.5,0,0,0,0,0,0,0,0,0,0,0,0,0,0,0,0,0,0,0.2,0,0,0,0,0,0,0,0,0,0,0,0,0,0,0,0,0,0,0,0,0
Interglad,Interglad_1465, GP06-297284, European Patent    Saint-Gobain (FR),2010, A2170777,mass_percent,84,,1251,0,0,0,0,0,0,0,0,24.1,0,0,0,0,0,0,0,0,0,0,0,0,0,0,0,0,0,0,0,0,0,0,0,0,0,0,0,0,9,0,0,0,0,0,0,0,0,0,0,0,0,0,0,0,0,0,0,0,0,0,0,0,0,0,0,0,0,0,0.2,0,0,0,0,0,0,0,0,0,0,0,0,0,0,0,0,0,0,0,0,0,0,0,0,0,2.1,0,0,0,0,0,0,0,0,0,0,0,4.7,0,0,0,0,12.5,0,0,0,0,0,0,0,0,0,0,0,0,0,0,0,0,0,0,0,0,0,0,0,0,0,0,0,0.2,0,0,0,0,0,0,0,0,0,47,0,0,0,0,0,0,0,0,0,0,0,0,0,0,0,0,0,0,0.2,0,0,0,0,0,0,0,0,0,0,0,0,0,0,0,0,0,0,0,0,0
Interglad,Interglad_1466, GP06-297285, European Patent    Saint-Gobain (FR),2010, A2170777,mass_percent,80.2,,1294,0,0,0,0,0,0,0,0,24.1,0,0,0,0,0,0,0,0,0,0,0,0,0,0,0,0,0,0,0,0,0,0,0,0,0,0,0,0,8.2,0,0,0,0,0,0,0,0,0,0,0,0,0,0,0,0,0,0,0,0,0,0,0,0,0,0,0,0,0,0.2,0,0,0,0,0,0,0,0,0,0,0,0,0,0,0,0,0,0,0,0,0,0,0,0,0,5,0,0,0,0,0,0,0,0,0,0,0,3,0,0,0,0,11.5,0,0,0,0,0,0,0,0,0,0,0,0,0,0,0,0,0,0,0,0,0,0,0,0,0,0,0,0.1,0,0,0,0,0,0,0,0,0,47.7,0,0,0,0,0,0,0,0,0,0,0,0,0,0,0,0,0,0,0.2,0,0,0,0,0,0,0,0,0,0,0,0,0,0,0,0,0,0,0,0,0
Interglad,Interglad_1467, GP06-297286, European Patent    Saint-Gobain (FR),2010, A2170777,mass_percent,80.1,,1295,0,0,0,0,0,0,0,0,23.9,0,0,0,0,0,0,0,0,0,0,0,0,0,0,0,0,0,0,0,0,0,0,0,0,0,0,0,0,7.4,0,0,0,0,0,0,0,0,0,0,0,0,0,0,0,0,0,0,0,0,0,0,0,0,0,0,0,0,0,0.2,0,0,0,0,0,0,0,0,0,0,0,0,0,0,0,0,0,0,0,0,0,0,0,0,0,4.2,0,0,0,0,0,0,0,0,0,0,0,2.2,0,0,0,0,13.7,0,0,0,0,0,0,0,0,0,0,0,0,0,0,0,0,0,0,0,0,0,0,0,0,0,0,0,0.1,0,0,0,0,0,0,0,0,0,48.1,0,0,0,0,0,0,0,0,0,0,0,0,0,0,0,0,0,0,0.2,0,0,0,0,0,0,0,0,0,0,0,0,0,0,0,0,0,0,0,0,0
Interglad,Interglad_1468, GP06-297287, European Patent    Nippon Electric Glass (J),2010, A2177485,mass_percent,,9.4,1335,0,0,0,0,0,0,0,0,19,0,0,0,0,0,0,0,0,2,0,0,0,0,0,0,0,0,0,0,0,0,0,0,0,0,0,0,0,2,0,0,0,0,0,0,0,0,0,0,0,0,0,0,0,0,0,0,0,0,0,0,0,0,0,0,0,0,0,0,0,0,0,0,0,0,0,0,0,0,0,0,0,0,0,0,0,0,0,0,0,0,0,0,0,2,0,0,0,0,0,0,0,0,0,0,0,2,0,0,0,0,16,0,0,0,0,0,0,0,0,0,0,0,0,0,0,0,0,0,0,0,0,0,0,0,0,0,0,0,0,0,0,0,0,0,0,0,0,0,51.9,0,0,0,0,0,0.1,0,0,0,0,0,0,0,0,0,0,0,0,0,0,0,0,0,0,0,0,0,0,0,0,0,0,0,0,0,0,0,0,0,5
Interglad,Interglad_1469, GP06-297288, European Patent    Nippon Electric Glass (J),2010, A2177485,mass_percent,,9.6,1334,0,0,0,0,0,0,0,0,19,0,0,0,0,0,0,0,0,2,0,0,0,0,0,0,0,0,0,0,0,0,0,0,0,0,0,0,0,2,0,0,0,0,0,0,0,0,0,0,0,0,0,0,0,0,0,0,0,0,0,0,0,0,0,0,0,0,0,0,0,0,0,0,0,0,0,0,0,0,0,0,0,0,0,0,0,0,0,0,0,0,0,0,0,2,0,0,0,0,0,0,0,0,0,0,0,1,0,0,0,0,16,0,0,0,0,0,0,0,0,0,0,0,0,0,0,0,0,0,0,0,0,0,0,0,0,0,0,0,0,0,0,0,0,0,0,0,0,0,52.9,0,0,0,0,0,0.1,0,0,0,0,0,0,0,0,0,0,0,0,2.5,0,0,0,0,0,0,0,0,0,0,0,0,0,0,0,0,0,0,0,0,2.5
