Repository: n000188975/2026.05.25-glass-predition-reverse-model

File: interglad_database.csv (part 22 of 76)
_mass_pct,GeSe_mass_pct,GeTe4_mass_pct,GeTe_mass_pct,Ge_mass_pct,H2O_mass_pct,HfF4_mass_pct,HfO2_mass_pct,Ho2O3_mass_pct,I_mass_pct,In2S3_mass_pct,InF3_mass_pct,In_mass_pct,K2O_mass_pct,KBr_mass_pct,KCl_mass_pct,KF_mass_pct,La2O3_mass_pct,Li2O_mass_pct,Li2SO4_mass_pct,Li2S_mass_pct,LiCl_mass_pct,LiF_mass_pct,Lu2O3_mass_pct,MgF2_mass_pct,MgO_mass_pct,MnF2_mass_pct,MnO2_mass_pct,MnO_mass_pct,MoO3_mass_pct,Na2O_mass_pct,Na2SO4_mass_pct,Na2S_mass_pct,NaCl_mass_pct,NaF_mass_pct,NaPO3_mass_pct,Nb2O5_mass_pct,Nd2O3_mass_pct,NdF3_mass_pct,NiO_mass_pct,O_mass_pct,P2O5_mass_pct,P2S5_mass_pct,P_mass_pct,PbBr2_mass_pct,PbCl2_mass_pct,PbF2_mass_pct,PbI2_mass_pct,PbO_mass_pct,PbSe_mass_pct,PbTe_mass_pct,Pb_mass_pct,Pr2O3_mass_pct,Rb2O_mass_pct,RbCl_mass_pct,RbF_mass_pct,Rh2O3_mass_pct,Rh_mass_pct,SO3_mass_pct,S_mass_pct,Sb2O3_mass_pct,Sb2S3_mass_pct,Sb2Se3_mass_pct,Sb2Te3_mass_pct,Sb_mass_pct,Sc2O3_mass_pct,SeO2_mass_pct,Se_mass_pct,SiO2_mass_pct,SiS2_mass_pct,Si_mass_pct,Sm2O3_mass_pct,SnCl2_mass_pct,SnF2_mass_pct,SnO2_mass_pct,SnO_mass_pct,SnS_mass_pct,SnSe2_mass_pct,SnSe_mass_pct,SnTe_mass_pct,SrO_mass_pct,Ta2O5_mass_pct,Tb2O3_mass_pct,TeO2_mass_pct,Te_mass_pct,ThF4_mass_pct,Th_mass_pct,TiO2_mass_pct,Tl2O_mass_pct,Tl2S_mass_pct,Tl2Se_mass_pct,Tl2Te_mass_pct,TlBr_mass_pct,TlCl_mass_pct,TlSe_mass_pct,Tl_mass_pct,U_mass_pct,V2O5_mass_pct,WO3_mass_pct,Y2O3_mass_pct,YF3_mass_pct,Yb2O3_mass_pct,ZnBr2_mass_pct,ZnCl2_mass_pct,ZnF2_mass_pct,ZnO_mass_pct,ZnSO4_mass_pct,ZrF4_mass_pct,ZrO2_mass_pct
Interglad,Interglad_1625, GP03-302381, US Patent    Owens Corning  (US),2011, A0003678,mass_percent,85.56,,1366,0,0,0,0,0,0,0,0,18.50185019,0,0,0,0,0,0,0,0,0,0,0,0,0,0,0,0,0,0,0,0,0,0,0,0,0,0,0,0,8.490849085,0,0,0,0,0,0,0,0,0,0,0,0,0,0,0,0,0,0,0,0,0,0,0,0,0,0,0,0,0,0.200020002,0,0,0,0,0,0,0,0,0,0,0,0,0,0,0,0,0,0,0,0,0,0,0,0,0,0,0,0,0,0,0,0,0,0,0,0,0,9.470947095,0,0,0,0,0.700070007,0,0,0,0,0,0,0,0,0,0,0,0,0,0,0,0,0,0,0,0,0,0,0,0,0,0,0,0,0,0,0,0,0,0,0,0,0,62.63626363,0,0,0,0,0,0,0,0,0,0,0,0,0,0,0,0,0,0,0,0,0,0,0,0,0,0,0,0,0,0,0,0,0,0,0,0,0,0,0,0
Interglad,Interglad_1626, GP03-302382, US Patent    Owens Corning  (US),2011, A0003678,mass_percent,86.94,2.28,1379,0,0,0,0,0,0,0,0,19.99,0,0,0,0,0,0,0,0,0,0,0,0,0,0,0,0,0,0,0,0,0,0,0,0,0,0,0,0,4.84,0,0,0,0,0,0,0,0,0,0,0,0,0,0,0,0,0,0,0,0,0,0,0,0,0,0,0,0,0,0.2,0,0,0,0,0,0,0,0,0,0,0,0,0,0,0,0,0,0,0,0,0,0,0,0,0,0,0,0,0,0,0,0,0,0,0,0,0,11.26,0,0,0,0,0.7,0,0,0,0,0,0,0,0,0,0,0,0,0,0,0,0,0,0,0,0,0,0,0,0,0,0,0,0,0,0,0,0,0,0,0,0,0,63.01,0,0,0,0,0,0,0,0,0,0,0,0,0,0,0,0,0,0,0,0,0,0,0,0,0,0,0,0,0,0,0,0,0,0,0,0,0,0,0,0
Interglad,Interglad_1627, GP03-302383, US Patent    Owens Corning  (US),2011, A0003678,mass_percent,84.18,2.77,1348,0,0,0,0,0,0,0,0,17.24827517,0,0,0,0,0,0,0,0,0,0,0,0,0,0,0,0,0,0,0,0,0,0,0,0,0,0,0,0,11.55884412,0,0,0,0,0,0,0,0,0,0,0,0,0,0,0,0,0,0,0,0,0,0,0,0,0,0,0,0,0,0.199980002,0,0,0,0,0,0,0,0,0,0,0,0,0,0,0,0,0,0,0,0,0,0,0,0,0,0,0,0,0,0,0,0,0,0,0,0,0,7.97920208,0,0,0,0,0.699930007,0,0,0,0,0,0,0,0,0,0,0,0,0,0,0,0,0,0,0,0,0,0,0,0,0,0,0,0,0,0,0,0,0,0,0,0,0,62.31376862,0,0,0,0,0,0,0,0,0,0,0,0,0,0,0,0,0,0,0,0,0,0,0,0,0,0,0,0,0,0,0,0,0,0,0,0,0,0,0,0
Interglad,Interglad_1628, GP03-302384, US Patent    Owens Corning  (US),2011, A0003678,mass_percent,84.18,,1367,0,0,0,0,0,0,0,0,16.39,0,0,0,0,0,0,0,0,0,0,0,0,0,0,0,0,0,0,0,0,0,0,0,0,0,0,0,0,11.21,0,0,0,0,0,0,0,0,0,0,0,0,0,0,0,0,0,0,0,0,0,0,0,0,0,0,0,0,0,0.39,0,0,0,0,0,0,0,0,0,0,0,0,0,0,0,0,0,0,0,0,0,0,0,0,0,0,0,0,0,0,0,0,0,0,0,0,0,6.62,0,0,0,0,0.75,0,0,0,0,0,0,0,0,0,0,0,0,0,0,0,0,0,0,0,0,0,0,0,0,0,0,0,0,0,0,0,0,0,0,0,0,0,63.89,0,0,0,0,0,0,0,0,0,0,0,0,0,0,0,0,0,0,0.75,0,0,0,0,0,0,0,0,0,0,0,0,0,0,0,0,0,0,0,0,0
Interglad,Interglad_1629, GP03-302385, US Patent    Owens Corning  (US),2011, A0003678,mass_percent,84.18,,1335,0,0,0,0,0,0,0,0,16.39,0,0,0,0,0,0,0,0,0,0,0,0,0,0,0,0,0,0,0,0,0,0,0,0,0,0,0,0,11.96,0,0,0,0,0,0,0,0,0,0,0,0,0,0,0,0,0,0,0,0,0,0,0,0,0,0,0,0,0,0.39,0,0,0,0,0,0,0,0,0,0,0,0,0,0,0,0,0,0,0,0,0,0,0,0,0,0,0,0,0,0,0,0,0,0,0,0,0,6.62,0,0,0,0,0.75,0,0,0,0,0,0,0,0,0,0,0,0,0,0,0,0,0,0,0,0,0,0,0,0,0,0,0,0,0,0,0,0,0,0,0,0,0,63.14,0,0,0,0,0,0,0,0,0,0,0,0,0,0,0,0,0,0,0.75,0,0,0,0,0,0,0,0,0,0,0,0,0,0,0,0,0,0,0,0,0
Interglad,Interglad_1630, GP03-302386, US Patent    Owens Corning  (US),2011, A0003678,mass_percent,84.18,,1333,0,0,0,0,0,0,0,0,18.14,0,0,0,0,0,0,0,0,0,0,0,0,0,0,0,0,0,0,0,0,0,0,0,0,0,0,0,0,11.96,0,0,0,0,0,0,0,0,0,0,0,0,0,0,0,0,0,0,0,0,0,0,0,0,0,0,0,0,0,0.39,0,0,0,0,0,0,0,0,0,0,0,0,0,0,0,0,0,0,0,0,0,0,0,0,0,0,0,0,0,0,0,0,0,0,0,0,0,6.62,0,0,0,0,0.75,0,0,0,0,0,0,0,0,0,0,0,0,0,0,0,0,0,0,0,0,0,0,0,0,0,0,0,0,0,0,0,0,0,0,0,0,0,61.39,0,0,0,0,0,0,0,0,0,0,0,0,0,0,0,0,0,0,0.75,0,0,0,0,0,0,0,0,0,0,0,0,0,0,0,0,0,0,0,0,0
Interglad,Interglad_1631, GP03-302387, US Patent    Owens Corning  (US),2011, A0003678,mass_percent,86.94,,1334,0,0,0,0,0,0,0,0,18.89,0,0,0,0,0,0,0,0,0,0,0,0,0,0,0,0,0,0,0,0,0,0,0,0,0,0,0,0,8.71,0,0,0,0,0,0,0,0,0,0,0,0,0,0,0,0,0,0,0,0,0,0,0,0,0,0,0,0,0,0.39,0,0,0,0,0,0,0,0,0,0,0,0,0,0,0,0,0,0,0,0,0,0,0,0,0,0,0,0,0,0,0,0,0,0,0,0,0,9.62,0,0,0,0,0.25,0,0,0,0,0,0,0,0,0,0,0,0,0,0,0,0,0,0,0,0,0,0,0,0,0,0,0,0,0,0,0,0,0,0,0,0,0,61.39,0,0,0,0,0,0,0,0,0,0,0,0,0,0,0,0,0,0,0.75,0,0,0,0,0,0,0,0,0,0,0,0,0,0,0,0,0,0,0,0,0
Interglad,Interglad_1632, GP03-302388, US Patent    Owens Corning  (US),2011, A0003678,mass_percent,,,1376,0,0,0,0,0,0,0,0,15,0,0,0,0,0,0,0,0,0,0,0,0,0,0,0,0,0,0,0,0,0,0,0,0,0,0,0,0,13,0,0,0,0,0,0,0,0,0,0,0,0,0,0,0,0,0,0,0,0,0,0,0,0,0,0,0,0,0,0,0,0,0,0,0,0,0,0,0,0,0,0,0,0,0,0,0,0,0,0,0,0,0,0,0,0,0,0,0,0,0,0,0,0,0,0,0,5,0,0,0,0,1,0,0,0,0,0,0,0,0,0,0,0,0,0,0,0,0,0,0,0,0,0,0,0,0,0,0,0,0,0,0,0,0,0,0,0,0,0,65,0,0,0,0,0,0,0,0,0,0,0,0,0,0,0,0,0,0,1,0,0,0,0,0,0,0,0,0,0,0,0,0,0,0,0,0,0,0,0,0
Interglad,Interglad_1633, GP03-302389, US Patent    Owens Corning  (US),2011, A0003678,mass_percent,84.87,,1378,0,0,0,0,0,0,0,0,18.64,0,0,0,0,0,0,0,0,0,0,0,0,0,0,0,0,0,0,0,0,0,0,0,0,0,0,0,0,6.96,0,0,0,0,0,0,0,0,0,0,0,0,0,0,0,0,0,0,0,0,0,0,0,0,0,0,0,0,0,0.39,0,0,0,0,0,0,0,0,0,0,0,0,0,0,0,0,0,0,0,0,0,0,0,0,0,0,0,0,0,0,0,0,0,0,0,0,0,9.62,0,0,0,0,0.25,0,0,0,0,0,0,0,0,0,0,0,0,0,0,0,0,0,0,0,0,0,0,0,0,0,0,0,0,0,0,0,0,0,0,0,0,0,63.89,0,0,0,0,0,0,0,0,0,0,0,0,0,0,0,0,0,0,0.25,0,0,0,0,0,0,0,0,0,0,0,0,0,0,0,0,0,0,0,0,0
Interglad,Interglad_1634, GP03-302390, US Patent    Owens Corning  (US),2011, A0003678,mass_percent,82.8,,1376,0,0,0,0,0,0,0,0,15,0,0,0,0,0,0,0,0,0,0,0,0,0,0,0,0,0,0,0,0,0,0,0,0,0,0,0,0,14,0,0,0,0,0,0,0,0,0,0,0,0,0,0,0,0,0,0,0,0,0,0,0,0,0,0,0,0,0,0,0,0,0,0,0,0,0,0,0,0,0,0,0,0,0,0,0,0,0,0,0,0,0,0,0,0,0,0,0,0,0,0,0,0,0,0,0,6,0,0,0,0,0,0,0,0,0,0,0,0,0,0,0,0,0,0,0,0,0,0,0,0,0,0,0,0,0,0,0,0,0,0,0,0,0,0,0,0,0,0,65,0,0,0,0,0,0,0,0,0,0,0,0,0,0,0,0,0,0,0,0,0,0,0,0,0,0,0,0,0,0,0,0,0,0,0,0,0,0,0,0
Interglad,Interglad_1635, GP02-302401, US Patent,2011, A0014475,mass_percent,74,9.6,1370,0,0,0,0,0,0,0,0,15.31,0,0,0,0,0,0,0,0,0,0,0,0,0,0,0,0,0,0,0,0,0,0,0,0,0,0,0,0,0,0,0,0,0,0,0,0,0,0,0,0,0,0,0,0,0,0,0,0,0,0,0,0,0,0,0,0,0,0,0,0,0,0,0,0,0,0,0,0,0,0,0,0,0,0,0,0,0,0,0,0,0,0,0,0,7,0,0,0,0,2.22,0,0,0,0,0,0,0,0,0,0,0,9.3,0,0,0,0,0,0,0,0,0,0,0,0,0,0,0,0,0,0,0,0,0,0,0,0,0,0,0,0,0,0,0,0,0,0,0,0,0,65.94,0,0,0,0,0,0.23,0,0,0,0,0,0,0,0,0,0,0,0,0,0,0,0,0,0,0,0,0,0,0,0,0,0,0,0,0,0,0,0,0,0
Interglad,Interglad_1636, GP02-302402, US Patent,2011, A0014475,mass_percent,69,9.1,1456,0,0,0,0,0,0,0,0,13.54,0,0,0,0,0,0,0,0,0,0,0,0,0,0,0,0,0,0,0,0,0,0,0,0,0,0,0,0,0,0,0,0,0,0,0,0,0,0,0,0,0,0,0,0,0,0,0,0,0,0,0,0,0,0,0,0,0,0,0,0,0,0,0,0,0,0,0,0,0,0,0,0,0,0,0,0,0,0,0,0,0,0,0,0,6.18,0,0,0,0,0,0,0,0,0,0,0,0,0,0,0,0,12.29,0,0,0,0,0,0,0,0,0,0,0,0,0,0,0,0,0,0,0,0,0,0,0,0,0,0,0,0,0,0,0,0,0,0,0,0,0,67.76,0,0,0,0,0,0.23,0,0,0,0,0,0,0,0,0,0,0,0,0,0,0,0,0,0,0,0,0,0,0,0,0,0,0,0,0,0,0,0,0,0
Interglad,Interglad_1637, GP02-302403, US Patent,2011, A0014475,mass_percent,67,9.3,1494,0,0,0,0,0,0,0,0,13.25,0,0,0,0,0,0,0,0,0,0,0,0,0,0,0,0,0,0,0,0,0,0,0,0,0,0,0,0,0,0,0,0,0,0,0,0,0,0,0,0,0,0,0,0,0,0,0,0,0,0,0,0,0,0,0,0,0,0,0,0,0,0,0,0,0,0,0,0,0,0,0,0,0,0,0,0,0,0,0,0,0,0,0,0,12.24,0,0,0,0,0,0,0,0,0,0,0,0,0,0,0,0,8.05,0,0,0,0,0,0,0,0,0,0,0,0,0,0,0,0,0,0,0,0,0,0,0,0,0,0,0,0,0,0,0,0,0,0,0,0,0,66.23,0,0,0,0,0,0.23,0,0,0,0,0,0,0,0,0,0,0,0,0,0,0,0,0,0,0,0,0,0,0,0,0,0,0,0,0,0,0,0,0,0
Interglad,Interglad_1638, GP02-302404, US Patent,2011, A0014475,mass_percent,77,8.8,1363,0,0,0,0,0,0,0,0,13.74,0,0,0,0,0,0,0,0,0,0,0,0,0,0,0,0,0,0,0,0,0,0,0,0,0,0,0,0,0,0,0,0,0,0,0,0,0,0,0,0,0,0,0,0,0,0,0,0,0,0,0,0,0,0,0,0,0,0,0,0,0,0,0,0,0,0,0,0,0,0,0,0,0,0,0,0,0,0,0,0,0,0,0,0,5.53,0,0,0,0,1.94,0,0,0,0,0,0,3.84,0,0,0,0,8.35,0,0,0,0,0,0,0,0,0,0,0,0,0,0,0,0,0,0,0,0,0,0,0,0,0,0,0,0,0,0,0,0,0,0,0,0,0,64.42,0,0,0,0,0,0.24,0,0,0,0,0,0,0,0,0,0,0,0,0,0,0,0,0,0,0,0,0,0,0,0,0,0,0,0,0,0,1.94,0,0,0
Interglad,Interglad_1639, GP02-302405, US Patent,2011, A0014475,mass_percent,77,8.9,1338,0,0,0,0,0,0,0,0,13.67,0,0,0,0,0,0,0,0,0,0,0,0,0,0,0,0,0,0,0,0,0,0,0,0,0,0,0,0,0,0,0,0,0,0,0,0,0,0,0,0,0,0,0,0,0,0,0,0,0,0,0,0,0,0,0,0,0,0,0,0,0,0,0,0,0,0,0,0,0,0,0,0,0,0,0,0,0,0,0,0,0,0,0,0,5.5,0,0,0,0,1.93,0,0,0,0,0,0,3.82,0,0,0,0,8.31,0,0,0,0,0,0,0,0,0,0,0,0,0,0,0,0,0,0,0,0,0,0,0,0,0,0,0,0,0,0,0,0,0,0,0,0,0,62.68,0,0,0,0,0,0.24,0,0,0,0,0,0,0,0,0,0,0,0,0,0,0,0,0,0,0,0,0,0,0,0,0,0,0,0,0,0,3.85,0,0,0
Interglad,Interglad_1640, GP02-302406, US Patent,2011, A0014475,mass_percent,77,8.9,1344,0,0,0,0,0,0,0,0,13.71,0,0,0,0,0,0,0,0,0,0,0,0,0,0,0,0,0,0,0,0,0,0,0,0,0,0,0,0,0,0,0,0,0,0,0,0,0,0,0,0,0,0,0,0,0,0,0,0,0,0,0,0,0,0,0,0,0,0,0,0,0,0,0,0,0,0,0,0,0,0,0,0,0,0,0,0,0,0,0,0,0,0,0,0,5.52,0,0,0,0,1.94,0,0,0,0,0,0,3.83,0,0,0,0,8.34,0,0,0,0,0,0,0,0,0,0,0,0,0,0,0,0,0,0,0,0,0,0,0,0,0,0,0,0,0,0,0,0,0,0,0,0,0,63.61,0,0,0,0,0,0.24,0,0,0,0,0,0,0,0,0,0,0,0,0.88,0,0,0,0,0,0,0,0,0,0,0,0,0,0,0,0,0,1.93,0,0,0
Interglad,Interglad_1641, GP02-302407, US Patent,2011, A0014475,mass_percent,78,8.9,1325,0,0,0,0,0,0,0,0,13.65,0,0,0,0,0,0,0,0,0,0,0,0,0,0,0,0,0,0,0,0,0,0,0,0,0,0,0,0,0,0,0,0,0,0,0,0,0,0,0,0,0,0,0,0,0,0,0,0,0,0,0,0,0,0,0,0,0,0,0,0,0,0,0,0,0,0,0,0,0,0,0,0,0,0,0,0,0,0,0,0,0,0,0,0,5.49,0,0,0,0,1.93,0,0,0,0,0,0,3.81,0,0,0,0,8.29,0,0,0,0,0,0,0,0,0,0,0,0,0,0,0,0,0,0,0,0,0,0,0,0,0,0,0,0,0,0,0,0,0,0,0,0,0,61.87,0,0,0,0,0,0.24,0,0,0,0,0,0,0,0,0,0,0,0,0.88,0,0,0,0,0,0,0,0,0,0,0,0,0,0,0,0,0,3.84,0,0,0
Interglad,Interglad_1642, GP02-302408, US Patent,2011, A0014475,mass_percent,,9,1406,0,0,0,0,0,0,0,0,13.05,0,0,0,0,0,0,0,0,2.02,0,0,0,0,0,0,0,0,0,0,0,0,0,0,0,0,0,0,0,1.97,0,0,0,0,0,0,0,0,0,0,0,0,0,0,0,0,0,0,0,0,0,0,0,0,0,0,0,0,0,0,0,0,0,0,0,0,0,0,0,0,0,0,0,0,0,0,0,0,0,0,0,0,0,0,0,6.03,0,0,0,0,0,0,0,0,0,0,0,2.03,0,0,0,0,10.96,0,0,0,0,0,0,0,0,0,0,0,0,0,0,0,0,0,0,0,0,0,0,0,0,0,0,0,0,0,0,0,0,0,0,0,0,0,61.27,0,0,0,0,0,0.23,0,0,0,0,0,0,0,0,0,0,0,0,0,0,0,0,0,0,0,0,0,0,0,0,0,0,0,0,0,0,0,0,0,2.44
Interglad,Interglad_1643, GP02-302409, US Patent,2011, A0014475,mass_percent,,8.9,1447,0,0,0,0,0,0,0,0,13.03,0,0,0,0,0,0,0,0,1.97,0,0,0,0,0,0,0,0,0,0,0,0,0,0,0,0,0,0,0,2,0,0,0,0,0,0,0,0,0,0,0,0,0,0,0,0,0,0,0,0,0,0,0,0,0,0,0,0,0,0,0,0,0,0,0,0,0,0,0,0,0,0,0,0,0,0,0,0,0,0,0,0,0,0,0,10.5,0,0,0,0,0,0,0,0,0,0,0,1.98,0,0,0,0,7,0,0,0,0,0,0,0,0,0,0,0,0,0,0,0,0,0,0,0,0,0,0,0,0,0,0,0,0,0,0,0,0,0,0,0,0,0,59.27,0,0,0,0,0,0.22,0,0,0,0,0,0,0,0,0,0,0,0,0,0,0,0,0,0,0,0,0,0,0,0,0,0,0,0,0,0,0,0,0,4.03
Interglad,Interglad_1644, GP02-302410, US Patent,2011, A0014475,mass_percent,,10,1300,0,0,0,0,0,0,0,0,12.99,0,0,0,0,0,0,0,0,2.01,0,0,0,0,0,0,0,0,0,0,0,0,0,0,0,0,0,0,0,2.04,0,0,0,0,0,0,0,0,0,0,0,0,0,0,0,0,0,0,0,0,0,0,0,0,0,0,0,0,0,0,0,0,0,0,0,0,0,0,0,0,0,0,0,0,0,0,0,0,0,0,0,0,0,0,0,5,0,0,0,0,0,0,0,0,0,0,0,2.02,0,0,0,0,15.04,0,0,0,0,0,0,0,0,0,0,0,0,0,0,0,0,0,0,0,0,0,0,0,0,0,0,0,0,0,0,0,0,0,0,0,0,0,56.75,0,0,0,0,0,0.23,0,0,0,0,0,0,0,0,0,0,0,0,0,0,0,0,0,0,0,0,0,0,0,0,0,0,0,0,0,0,0,0,0,3.92
Interglad,Interglad_1645, GP03-302474, US Patent    Saint-Gobain (FR),2011, A0039681,mass_percent,,,1293,0,0,0,0,0,0,0,0,19.93,0,0,0,0,0,0,0,0,0,0,0,0,0,0,0,0,0,0,0,0,0,0,0,0,0,0,0,0,7.71,0,0,0,0,0,0,0,0,0,0,0,0,0,0,0,0,0,0,0,0,0,0,0,0,0,0,0,0,0,0,0,0,0,0,0,0,0,0,0,0,0,0,0,0,0,0,0,0,0,0,0,0,0,0,0,0.5,0,0,0,0,1.4,0,0,0,0,0,0,9.52,0,0,0,0,0.2,0,0,0,0,0,0,0,0,0,0,0,0,0,0,0,0,0,0,0,0,0,0,0,0,0,0,0,0,0,0,0,0,0,0,0,0,0,60.61,0,0,0,0,0,0,0,0,0,0,0,0,0,0,0,0,0,0,0.13,0,0,0,0,0,0,0,0,0,0,0,0,0,0,0,0,0,0,0,0,0
Interglad,Interglad_1646, GP03-302475, US Patent    Saint-Gobain (FR),2011, A0039681,mass_percent,,,1307,0,0,0,0,0,0,0,0,18.52,0,0,0,0,0,0,0,0,0,0,0,0,0,0,0,0,0,0,0,0,0,0,0,0,0,0,0,0,8.4,0,0,0,0,0,0,0,0,0,0,0,0,0,0,0,0,0,0,0,0,0,0,0,0,0,0,0,0,0,0,0,0,0,0,0,0,0,0,0,0,0,0,0,0,0,0,0,0,0,0,0,0,0,0,0,0,0,0,0,0,1.32,0,0,0,0,0,0,10.12,0,0,0,0,0,0,0,0,0,0,0,0,0,0,0,0,0,0,0,0,0,0,0,0,0,0,0,0,0,0,0,0,0,0,0,0,0,0,0,0,0,0,61.64,0,0,0,0,0,0,0,0,0,0,0,0,0,0,0,0,0,0,0,0,0,0,0,0,0,0,0,0,0,0,0,0,0,0,0,0,0,0,0,0
Interglad,Interglad_1647, GP03-302476, US Patent    Saint-Gobain (FR),2011, A0039681,mass_percent,,,1300,0,0,0,0,0,0,0,0,20.52,0,0,0,0,0,0,0,0,0,0,0,0,0,0,0,0,0,0,0,0,0,0,0,0,0,0,0,0,6.81,0,0,0,0,0,0,0,0,0,0,0,0,0,0,0,0,0,0,0,0,0,0,0,0,0,0,0,0,0,0.2,0,0,0,0,0,0,0,0,0,0,0,0,0,0,0,0,0,0,0,0,0,0,0,0,0,0.5,0,0,0,0,1.65,0,0,0,0,0,0,9.31,0,0,0,0,0.2,0,0,0,0,0,0,0,0,0,0,0,0,0,0,0,0,0,0,0,0,0,0,0,0,0,0,0,0,0,0,0,0,0,0,0,0,0,60.64,0,0,0,0,0,0,0,0,0,0,0,0,0,0,0,0,0,0,0.17,0,0,0,0,0,0,0,0,0,0,0,0,0,0,0,0,0,0,0,0,0
Interglad,Interglad_1648, GP03-302477, US Patent    Saint-Gobain (FR),2011, A0039681,mass_percent,,,1296,0,0,0,0,0,0,0,0,21.54,0,0,0,0,0,0,0,0,0,0,0,0,0,0,0,0,0,0,0,0,0,0,0,0,0,0,0,0,5.81,0,0,0,0,0,0,0,0,0,0,0,0,0,0,0,0,0,0,0,0,0,0,0,0,0,0,0,0,0,0.2,0,0,0,0,0,0,0,0,0,0,0,0,0,0,0,0,0,0,0,0,0,0,0,0,0,0.5,0,0,0,0,2,0,0,0,0,0,0,9.32,0,0,0,0,0.2,0,0,0,0,0,0,0,0,0,0,0,0,0,0,0,0,0,0,0,0,0,0,0,0,0,0,0,0,0,0,0,0,0,0,0,0,0,60.33,0,0,0,0,0,0,0,0,0,0,0,0,0,0,0,0,0,0,0.1,0,0,0,0,0,0,0,0,0,0,0,0,0,0,0,0,0,0,0,0,0
Interglad,Interglad_1649, GP03-302506, US Patent,2011, A0053754,mass_percent,,,1224,0,0,0,0,0,0,0,0,13.8,0,0,0,0,0,0,0,0,4.2,0,0,0,0,0,0,0,0,0,0,0,0,0,0,0,0,0,0,0,17,0,0,0,0,0,0,0,0,0,0,0,0,0,0,0,0,0,0,0,0,0,0,0,0,0,0,0,0,0,0.2,0,0,0,0,0,0,0,0,0,0,0,0,0,0,0,0,0,0,0,0,0,0,0,0,0,0.1,0,0,0,0,0,0,0,0,0,0,0,1.5,0,0,0,0,5.1,0,0,0,0,0,0,0,0,0,0,0,0,0,0,0,0,0,0,0,0,0,0,0,0,0,0,0,0,0,0,0,0,0,0,0,0,0,57.6,0,0,0,0,0,0,0,0,0,0,0,0,0,0,0,0,0,0,0.5,0,0,0,0,0,0,0,0,0,0,0,0,0,0,0,0,0,0,0,0,0
Interglad,Interglad_1650, GP03-302507, US Patent,2011, A0053754,mass_percent,,,1208,0,0,0,0,0,0,0,0,13.73,0,0,0,0,0,0,0,0,4.11,0,0,0,0,0,0,0,0,0,0,0,0,0,0,0,0,0,0,0,17.94,0,0,0,0,0,0,0,0,0,0,0,0,0,0,0,0,0,0,0,0,0,0,0,0,0,0,0,0,0,0.2,0,0,0,0,0,0,0,0,0,0,0,0,0,0,0,0,0,0,0,0,0,0,0,0,0,0.1,0,0,0,0,0,0,0,0,0,0,0,1.5,0,0,0,0,5.11,0,0,0,0,0,0,0,0,0,0,0,0,0,0,0,0,0,0,0,0,0,0,0,0,0,0,0,0,0,0,0,0,0,0,0,0,0,56.81,0,0,0,0,0,0,0,0,0,0,0,0,0,0,0,0,0,0,0.5,0,0,0,0,0,0,0,0,0,0,0,0,0,0,0,0,0,0,0,0,0
Interglad,Interglad_1651, GP05-302510, US Patent,2011, A0053755,mass_percent,,,1370,0,0,0,0,0,0,0,0,11.02110211,0,0,0,0,0,0,0,0,8.550855086,0,0,0,0,0,0,0,0,0,0,0,0,0,0,0,0,0,0,0,5.100510051,0,0,0,0,0,0,0,0,0,0,0,0,0,0,0,0,0,0,0,0,0,0,0,0,0,0,0,0,0,0.390039004,0,0,0,0,0,0,0,0,0,0,0,0,0,0,0,0,0,0,0,0,0,0,0,0,0,0.770077008,0,0,0,0,0.98009801,0,0,0,0,0,0,6.700670067,0,0,0,0,0,0,0,0,0,0,0,0,0,0,0,0,0,0,0,0,0,0,0,0,0,0,0,0,0,0,0,0,0,0,0,0,0,0,0,0,0,0,66.48664866,0,0,0,0,0,0,0,0,0,0,0,0,0,0,0,0,0,0,0,0,0,0,0,0,0,0,0,0,0,0,0,0,0,0,0,0,0,0,0,0
Interglad,Interglad_1652, GP05-302512, US Patent,2011, A0053755,mass_percent,,,1360,0,0,0,0,0,0,0,0,11.64116412,0,0,0,0,0,0,0,0,8.580858086,0,0,0,0,0,0,0,0,0,0,0,0,0,0,0,0,0,0,0,3.270327033,0,0,0,0,0,0,0,0,0,0,0,0,0,0,0,0,0,0,0,0,0,0,0,0,0,0,0,0,0,0.390039004,0,0,0,0,0,0,0,0,0,0,0,0,0,0,0,0,0,0,0,0,0,0,0,0,0,0.770077008,0,0,0,0,0.98009801,0,0,0,0,0,0,8.04080408,0,0,0,0,0,0,0,0,0,0,0,0,0,0,0,0,0,0,0,0,0,0,0,0,0,0,0,0,0,0,0,0,0,0,0,0,0,0,0,0,0,0,66.32663266,0,0,0,0,0,0,0,0,0,0,0,0,0,0,0,0,0,0,0,0,0,0,0,0,0,0,0,0,0,0,0,0,0,0,0,0,0,0,0,0
Interglad,Interglad_1653, GP05-302513, US Patent,2011, A0053755,mass_percent,,,1372,0,0,0,0,0,0,0,0,12.71,0,0,0,0,0,0,0,0,8.56,0,0,0,0,0,0,0,0,0,0,0,0,0,0,0,0,0,0,0,2.48,0,0,0,0,0,0,0,0,0,0,0,0,0,0,0,0,0,0,0,0,0,0,0,0,0,0,0,0,0,0.39,0,0,0,0,0,0,0,0,0,0,0,0,0,0,0,0,0,0,0,0,0,0,0,0,0,0.77,0,0,0,0,0.98,0,0,0,0,0,0,8.69,0,0,0,0,0,0,0,0,0,0,0,0,0,0,0,0,0,0,0,0,0,0,0,0,0,0,0,0,0,0,0,0,0,0,0,0,0,0,0,0,0,0,65.42,0,0,0,0,0,0,0,0,0,0,0,0,0,0,0,0,0,0,0,0,0,0,0,0,0,0,0,0,0,0,0,0,0,0,0,0,0,0,0,0
Interglad,Interglad_1654, GP05-302514, US Patent,2011, A0053755,mass_percent,,,1365,0,0,0,0,0,0,0,0,15.95159516,0,0,0,0,0,0,0,0,8.460846085,0,0,0,0,0,0,0,0,0,0,0,0,0,0,0,0,0,0,0,1.500150015,0,0,0,0,0,0,0,0,0,0,0,0,0,0,0,0,0,0,0,0,0,0,0,0,0,0,0,0,0,0.390039004,0,0,0,0,0,0,0,0,0,0,0,0,0,0,0,0,0,0,0,0,0,0,0,0,0,0.760076008,0,0,0,0,0.97009701,0,0,0,0,0,0,9.240924092,0,0,0,0,0,0,0,0,0,0,0,0,0,0,0,0,0,0,0,0,0,0,0,0,0,0,0,0,0,0,0,0,0,0,0,0,0,0,0,0,0,0,62.72627263,0,0,0,0,0,0,0,0,0,0,0,0,0,0,0,0,0,0,0,0,0,0,0,0,0,0,0,0,0,0,0,0,0,0,0,0,0,0,0,0
Interglad,Interglad_1655, GP05-302515, US Patent,2011, A0053755,mass_percent,,,1319,0,0,0,0,0,0,0,0,10.3789621,0,0,0,0,0,0,0,0,8.709129087,0,0,0,0,0,0,0,0,0,0,0,0,0,0,0,0,0,0,0,2.949705029,0,0,0,0,0,0,0,0,0,0,0,0,0,0,0,0,0,0,0,0,0,0,0,0,0,0,0,0,0,0.529947005,0,0,0,0,0,0,0,0,0,0,0,0,0,0,0,0,0,0,0,0,0,0,0,0,0,0.789921008,0,0,0,0,0.99990001,0,0,0,0,0,0,10.3889611,0,0,0,0,0,0,0,0,0,0,0,0,0,0,0,0,0,0,0,0,0,0,0,0,0,0,0,0,0,0,0,0,0,0,0,0,0,0,0,0,0,0,65.25347465,0,0,0,0,0,0,0,0,0,0,0,0,0,0,0,0,0,0,0,0,0,0,0,0,0,0,0,0,0,0,0,0,0,0,0,0,0,0,0,0
Interglad,Interglad_1656, GP05-302516, US Patent,2011, A0053755,mass_percent,,,1300,0,0,0,0,0,0,0,0,10.3689631,0,0,0,0,0,0,0,0,9.869013099,0,0,0,0,0,0,0,0,0,0,0,0,0,0,0,0,0,0,0,2.00979902,0,0,0,0,0,0,0,0,0,0,0,0,0,0,0,0,0,0,0,0,0,0,0,0,0,0,0,0,0,0.799920008,0,0,0,0,0,0,0,0,0,0,0,0,0,0,0,0,0,0,0,0,0,0,0,0,0,0.789921008,0,0,0,0,0.99990001,0,0,0,0,0,0,11.04889511,0,0,0,0,0,0,0,0,0,0,0,0,0,0,0,0,0,0,0,0,0,0,0,0,0,0,0,0,0,0,0,0,0,0,0,0,0,0,0,0,0,0,64.11358864,0,0,0,0,0,0,0,0,0,0,0,0,0,0,0,0,0,0,0,0,0,0,0,0,0,0,0,0,0,0,0,0,0,0,0,0,0,0,0,0
Interglad,Interglad_1657, GP05-302517, US Patent,2011, A0053755,mass_percent,,,1316,0,0,0,0,0,0,0,0,11.21,0,0,0,0,0,0,0,0,9.28,0,0,0,0,0,0,0,0,0,0,0,0,0,0,0,0,0,0,0,1.54,0,0,0,0,0,0,0,0,0,0,0.62,0,0,0,0,0,0,0,0,0,0,0,0,0,0,0,0,0,0,0.27,0,0,0,0,0,0,0,0,0,0,0,0,0,0,0,0,0,0,0,0,0,0,0,0,0,0.78,0,0,0,0,1,0,0,0,0,0,0,11.04,0,0,0,0,0,0,0,0,0,0,0,0,0,0,0,0,0,0,0,0,0,0,0,0,0,0,0,0,0,0,0,0,0,0,0,0,0,0,0,0,0,0,64.26,0,0,0,0,0,0,0,0,0,0,0,0,0,0,0,0,0,0,0,0,0,0,0,0,0,0,0,0,0,0,0,0,0,0,0,0,0,0,0,0
Interglad,Interglad_1658, GP05-302518, US Patent,2011, A0053755,mass_percent,,,1288,0,0,0,0,0,0,0,0,12.02,0,0,0,0,0,0,0,0,10.98,0,0,0,0,0,0,0,0,0,0,0,0,0,0,0,0,0,0,0,1.07,0,0,0,0,0,0,0,0,0,0,0,0,0,0,0,0,0,0,0,0,0,0,0,0,0,0,0,0,0.32,0.4,0,0,0,0,0,0,0,0,0,0,0,0,0,0,0,0,0,0,0,0,0,0,0,0,0,0.78,0,0,0,0,0.5,0,0,0,0,0,0,12.35,0,0,0,0,0.51,0,0,0,0,0,0,0,0,0,0,0,0,0,0,0,0,0,0,0,0,0,0,0,0,0,0,0,0,0,0,0,0,0,0,0,0,0,60.87,0,0,0,0,0,0,0,0,0,0,0,0,0,0,0,0,0,0,0.2,0,0,0,0,0,0,0,0,0,0,0,0,0,0,0,0,0,0,0,0,0
Interglad,Interglad_1659, GP05-302519, US Patent,2011, A0053755,mass_percent,,,1314,0,0,0,0,0,0,0,0,11.88,0,0,0,0,0,0,0,0,10.86,0,0,0,0,0,0,0,0,0,0,0,0,0,0,0,0,0,0,0,2.9,0,0,0,0,0,0,0,0,0,0,0,0,0,0,0,0,0,0,0,0,0,0,0,0,0,0,0,0,0.31,0.39,0,0,0,0,0,0,0,0,0,0,0,0,0,0,0,0,0,0,0,0,0,0,0,0,0,0.77,0,0,0,0,0.49,0,0,0,0,0,0,9.56,0,0,0,0,0.51,0,0,0,0,0,0,0,0,0,0,0,0,0,0,0,0,0,0,0,0,0,0,0,0,0,0,0,0,0,0,0,0,0,0,0,0,0,62.13,0,0,0,0,0,0,0,0,0,0,0,0,0,0,0,0,0,0,0.2,0,0,0,0,0,0,0,0,0,0,0,0,0,0,0,0,0,0,0,0,0
Interglad,Interglad_1660, GP03-302955, European Patent    Saint-Gobain (FR),2011, A2280911,mass_percent,,,1293,0,0,0,0,0,0,0,0,19.93,0,0,0,0,0,0,0,0,0,0,0,0,0,0,0,0,0,0,0,0,0,0,0,0,0,0,0,0,7.71,0,0,0,0,0,0,0,0,0,0,0,0,0,0,0,0,0,0,0,0,0,0,0,0,0,0,0,0,0,0,0,0,0,0,0,0,0,0,0,0,0,0,0,0,0,0,0,0,0,0,0,0,0,0,0,0.5,0,0,0,0,1.4,0,0,0,0,0,0,9.52,0,0,0,0,0.2,0,0,0,0,0,0,0,0,0,0,0,0,0,0,0,0,0,0,0,0,0,0,0,0,0,0,0,0,0,0,0,0,0,0,0,0,0,60.61,0,0,0,0,0,0,0,0,0,0,0,0,0,0,0,0,0,0,0.13,0,0,0,0,0,0,0,0,0,0,0,0,0,0,0,0,0,0,0,0,0
Interglad,Interglad_1661, GP03-302956, European Patent    Saint-Gobain (FR),2011, A2280911,mass_percent,,,1307,0,0,0,0,0,0,0,0,18.52,0,0,0,0,0,0,0,0,0,0,0,0,0,0,0,0,0,0,0,0,0,0,0,0,0,0,0,0,8.4,0,0,0,0,0,0,0,0,0,0,0,0,0,0,0,0,0,0,0,0,0,0,0,0,0,0,0,0,0,0,0,0,0,0,0,0,0,0,0,0,0,0,0,0,0,0,0,0,0,0,0,0,0,0,0,0,0,0,0,0,1.32,0,0,0,0,0,0,10.12,0,0,0,0,0,0,0,0,0,0,0,0,0,0,0,0,0,0,0,0,0,0,0,0,0,0,0,0,0,0,0,0,0,0,0,0,0,0,0,0,0,0,61.64,0,0,0,0,0,0,0,0,0,0,0,0,0,0,0,0,0,0,0,0,0,0,0,0,0,0,0,0,0,0,0,0,0,0,0,0,0,0,0,0
Interglad,Interglad_1662, GP03-302957, European Patent    Saint-Gobain (FR),2011, A2280911,mass_percent,,,1300,0,0,0,0,0,0,0,0,20.52,0,0,0,0,0,0,0,0,0,0,0,0,0,0,0,0,0,0,0,0,0,0,0,0,0,0,0,0,6.81,0,0,0,0,0,0,0,0,0,0,0,0,0,0,0,0,0,0,0,0,0,0,0,0,0,0,0,0,0,0.2,0,0,0,0,0,0,0,0,0,0,0,0,0,0,0,0,0,0,0,0,0,0,0,0,0,0.5,0,0,0,0,1.65,0,0,0,0,0,0,9.31,0,0,0,0,0.2,0,0,0,0,0,0,0,0,0,0,0,0,0,0,0,0,0,0,0,0,0,0,0,0,0,0,0,0,0,0,0,0,0,0,0,0,0,60.64,0,0,0,0,0,0,0,0,0,0,0,0,0,0,0,0,0,0,0.17,0,0,0,0,0,0,0,0,0,0,0,0,0,0,0,0,0,0,0,0,0
Interglad,Interglad_1663, GP03-302958, European Patent    Saint-Gobain (FR),2011, A2280911,mass_percent,,,1296,0,0,0,0,0,0,0,0,21.54,0,0,0,0,0,0,0,0,0,0,0,0,0,0,0,0,0,0,0,0,0,0,0,0,0,0,0,0,5.81,0,0,0,0,0,0,0,0,0,0,0,0,0,0,0,0,0,0,0,0,0,0,0,0,0,0,0,0,0,0.2,0,0,0,0,0,0,0,0,0,0,0,0,0,0,0,0,0,0,0,0,0,0,0,0,0,0.5,0,0,0,0,2,0,0,0,0,0,0,9.32,0,0,0,0,0.2,0,0,0,0,0,0,0,0,0,0,0,0,0,0,0,0,0,0,0,0,0,0,0,0,0,0,0,0,0,0,0,0,0,0,0,0,0,60.33,0,0,0,0,0,0,0,0,0,0,0,0,0,0,0,0,0,0,0.1,0,0,0,0,0,0,0,0,0,0,0,0,0,0,0,0,0,0,0,0,0
Interglad,Interglad_1664, GP03-303254, European Patent    PPG Industries (US),2011, A2330085,mass_percent,,,1239,0,0,0,0,0,0,0,0,12.2,0,0,0,0,0,0,0,0,0,0,0,0,0,0,0,0,0,0,0,0,0,0,0,0,0,0,0,0,23.95,0,0,0,0,0,0,0,0,0,0,0,0,0,0,0,0,0,0,0,0,0,0,0,0,0,0,0,0,0,0.25,0,0,0,0,0,0,0,0,0,0,0,0,0,0,0,0,0,0,0,0,0,0,0,0,0,0,0,0,0,0,0,0,0,0,0,0,0,2.55,0,0,0,0,0.9,0,0,0,0,0,0,0,0,0,0,0,0,0,0,0,0,0,0,0,0,0,0,0,0,0,0,0,0,0,0,0,0,0,0,0,0,0,59.05,0,0,0,0,0,0,0,0,0,0,0,0,0,0,0,0,0,0,1.1,0,0,0,0,0,0,0,0,0,0,0,0,0,0,0,0,0,0,0,0,0
Interglad,Interglad_1665, GP03-303255, European Patent    PPG Industries (US),2011, A2330085,mass_percent,,,1211,0,0,0,0,0,0,0,0,13.36,0,0,0,0,0,0,0,0,0,0,0,0,0,0,0,0,0,0,0,0,0,0,0,0,0,0,0,0,23.51,0,0,0,0,0,0,0,0,0,0,0,0,0,0,0,0,0,0,0,0,0,0,0,0,0,0,0,0,0,0.2,0,0,0,0,0,0,0,0,0,0,0,0,0,0,0,0,0,0,0,0,0,0,0,0,0,0,0,0,0,0,0.9,0,0,0,0,0,0,2.5,0,0,0,0,0.3,0,0,0,0,0,0,0,0,0,0,0,0,0,0,0,0,0,0,0,0,0,0,0,0,0,0,0,0,0,0,0,0,0,0,0,0,0,58.73,0,0,0,0,0,0,0,0,0,0,0,0,0,0,0,0,0,0,0.5,0,0,0,0,0,0,0,0,0,0,0,0,0,0,0,0,0,0,0,0,0
Interglad,Interglad_1666, GP03-303256, European Patent    PPG Industries (US),2011, A2330085,mass_percent,,,1205,0,0,0,0,0,0,0,0,13.2,0,0,0,0,0,0,0,0,0,0,0,0,0,0,0,0,0,0,0,0,0,0,0,0,0,0,0,0,24.05,0,0,0,0,0,0,0,0,0,0,0,0,0,0,0,0,0,0,0,0,0,0,0,0,0,0,0,0,0,0.25,0,0,0,0,0,0,0,0,0,0,0,0,0,0,0,0,0,0,0,0,0,0,0,0,0,0,0,0,0,0,0.9,0,0,0,0,0,0,2.55,0,0,0,0,0,0,0,0,0,0,0,0,0,0,0,0,0,0,0,0,0,0,0,0,0,0,0,0,0,0,0,0,0,0,0,0,0,0,0,0,0,0,57.95,0,0,0,0,0,0,0,0,0,0,0,0,0,0,0,0,0,0,1.1,0,0,0,0,0,0,0,0,0,0,0,0,0,0,0,0,0,0,0,0,0
Interglad,Interglad_1667, GP03-303257, European Patent    PPG Industries (US),2011, A2330085,mass_percent,,,1211,0,0,0,0,0,0,0,0,13.2,0,0,0,0,0,0,0,0,0,0,0,0,0,0,0,0,0,0,0,0,0,0,0,0,0,0,0,0,23.65,0,0,0,0,0,0,0,0,0,0,0,0,0,0,0,0,0,0,0,0,0,0,0,0,0,0,0,0,0,0.25,0,0,0,0,0,0,0,0,0,0,0,0,0,0,0,0,0,0,0,0,0,0,0,0,0,0,0,0,0,0,0.9,0,0,0,0,0,0,2.55,0,0,0,0,0,0,0,0,0,0,0,0,0,0,0,0,0,0,0,0,0,0,0,0,0,0,0,0,0,0,0,0,0,0,0,0,0,0,0,0,0,0,58.35,0,0,0,0,0,0,0,0,0,0,0,0,0,0,0,0,0,0,1.1,0,0,0,0,0,0,0,0,0,0,0,0,0,0,0,0,0,0,0,0,0
Interglad,Interglad_1668, GP03-303258, European Patent    PPG Industries (US),2011, A2330085,mass_percent,,,1214,0,0,0,0,0,0,0,0,12.98,0,0,0,0,0,0,0,0,0,0,0,0,0,0,0,0,0,0,0,0,0,0,0,0,0,0,0,0,22.14,0,0,0,0,0,0,0,0,0,0,0,0,0,0,0,0,0,0,0,0,0,0,0,0,0,0,0,0,0,0.25,0,0,0,0,0,0,0,0,0,0,0,0,0,0,0,0,0,0,0,0,0,0,0,0,0,0,0,0,0,0,0.91,0,0,0,0,0,0,3.12,0,0,0,0,0,0,0,0,0,0,0,0,0,0,0,0,0,0,0,0,0,0,0,0,0,0,0,0,0,0,0,0,0,0,0,0,0,0,0,0,0,0,60.05,0,0,0,0,0,0,0,0,0,0,0,0,0,0,0,0,0,0,0.55,0,0,0,0,0,0,0,0,0,0,0,0,0,0,0,0,0,0,0,0,0
Interglad,Interglad_1669, GP03-303259, European Patent    PPG Industries (US),2011, A2330085,mass_percent,,,1215,0,0,0,0,0,0,0,0,13.4,0,0,0,0,0,0,0,0,0,0,0,0,0,0,0,0,0,0,0,0,0,0,0,0,0,0,0,0,23.55,0,0,0,0,0,0,0,0,0,0,0,0,0,0,0,0,0,0,0,0,0,0,0,0,0,0,0,0,0,0.25,0,0,0,0,0,0,0,0,0,0,0,0,0,0,0,0,0,0,0,0,0,0,0,0,0,0,0,0,0,0,0.9,0,0,0,0,0,0,2.55,0,0,0,0,0,0,0,0,0,0,0,0,0,0,0,0,0,0,0,0,0,0,0,0,0,0,0,0,0,0,0,0,0,0,0,0,0,0,0,0,0,0,58.25,0,0,0,0,0,0,0,0,0,0,0,0,0,0,0,0,0,0,1.1,0,0,0,0,0,0,0,0,0,0,0,0,0,0,0,0,0,0,0,0,0
Interglad,Interglad_1670, GP03-303260, European Patent    PPG Industries (US),2011, A2330085,mass_percent,,,1216,0,0,0,0,0,0,0,0,13.44,0,0,0,0,0,0,0,0,0,0,0,0,0,0,0,0,0,0,0,0,0,0,0,0,0,0,0,0,23.55,0,0,0,0,0,0,0,0,0,0,0,0,0,0,0,0,0,0,0,0,0,0,0,0,0,0,0,0,0,0.25,0,0,0,0,0,0,0,0,0,0,0,0,0,0,0,0,0,0,0,0,0,0,0,0,0,0,0,0,0,0,0.9,0,0,0,0,0,0,2.5,0,0,0,0,0,0,0,0,0,0,0,0,0,0,0,0,0,0,0,0,0,0,0,0,0,0,0,0,0,0,0,0,0,0,0,0,0,0,0,0,0,0,58.86,0,0,0,0,0,0,0,0,0,0,0,0,0,0,0,0,0,0,0.5,0,0,0,0,0,0,0,0,0,0,0,0,0,0,0,0,0,0,0,0,0
Interglad,Interglad_1671, GP03-303261, European Patent    PPG Industries (US),2011, A2330085,mass_percent,,,1217,0,0,0,0,0,0,0,0,12.19,0,0,0,0,0,0,0,0,0,0,0,0,0,0,0,0,0,0,0,0,0,0,0,0,0,0,0,0,22.26,0,0,0,0,0,0,0,0,0,0,0,0,0,0,0,0,0,0,0,0,0,0,0,0,0,0,0,0,0,0.25,0,0,0,0,0,0,0,0,0,0,0,0,0,0,0,0,0,0,0,0,0,0,0,0,0,0,0,0,0,0,0.9,0,0,0,0,0,0,2.9,0,0,0,0,0,0,0,0,0,0,0,0,0,0,0,0,0,0,0,0,0,0,0,0,0,0,0,0,0,0,0,0,0,0,0,0,0,0,0,0,0,0,60,0,0,0,0,0,0,0,0,0,0,0,0,0,0,0,0,0,0,1.5,0,0,0,0,0,0,0,0,0,0,0,0,0,0,0,0,0,0,0,0,0
Interglad,Interglad_1672, GP03-303262, European Patent    PPG Industries (US),2011, A2330085,mass_percent,,,1218,0,0,0,0,0,0,0,0,13.24,0,0,0,0,0,0,0,0,0,0,0,0,0,0,0,0,0,0,0,0,0,0,0,0,0,0,0,0,23.45,0,0,0,0,0,0,0,0,0,0,0,0,0,0,0,0,0,0,0,0,0,0,0,0,0,0,0,0,0,0.25,0,0,0,0,0,0,0,0,0,0,0,0,0,0,0,0,0,0,0,0,0,0,0,0,0,0,0,0,0,0,0.9,0,0,0,0,0,0,2.5,0,0,0,0,0,0,0,0,0,0,0,0,0,0,0,0,0,0,0,0,0,0,0,0,0,0,0,0,0,0,0,0,0,0,0,0,0,0,0,0,0,0,59.16,0,0,0,0,0,0,0,0,0,0,0,0,0,0,0,0,0,0,0.5,0,0,0,0,0,0,0,0,0,0,0,0,0,0,0,0,0,0,0,0,0
Interglad,Interglad_1673, GP03-303263, European Patent    PPG Industries (US),2011, A2330085,mass_percent,,,1218,0,0,0,0,0,0,0,0,13.64,0,0,0,0,0,0,0,0,0,0,0,0,0,0,0,0,0,0,0,0,0,0,0,0,0,0,0,0,23.45,0,0,0,0,0,0,0,0,0,0,0,0,0,0,0,0,0,0,0,0,0,0,0,0,0,0,0,0,0,0.25,0,0,0,0,0,0,0,0,0,0,0,0,0,0,0,0,0,0,0,0,0,0,0,0,0,0,0,0,0,0,0.9,0,0,0,0,0,0,2.5,0,0,0,0,0,0,0,0,0,0,0,0,0,0,0,0,0,0,0,0,0,0,0,0,0,0,0,0,0,0,0,0,0,0,0,0,0,0,0,0,0,0,58.76,0,0,0,0,0,0,0,0,0,0,0,0,0,0,0,0,0,0,0.5,0,0,0,0,0,0,0,0,0,0,0,0,0,0,0,0,0,0,0,0,0
Interglad,Interglad_1674, GP03-303264, European Patent    PPG Industries (US),2011, A2330088,mass_percent,,,1210,0,0,0,0,0,0,0,0,13.23,0,0,0,0,0,0,0,0,1.3,0,0,0,0,0,0,0,0,0,0,0,0,0,0,0,0,0,0,0,24.3,0,0,0,0,0,0,0,0,0,0,0,0,0,0,0,0,0,0,0,0,0,0,0,0,0,0,0,0,0,0.25,0,0,0,0,0,0,0,0,0,0,0,0,0,0,0,0,0,0,0,0,0,0,0,0,0,0,0,0,0,0,0,0,0,0,0,0,0,2.56,0,0,0,0,0.9,0,0,0,0,0,0,0,0,0,0,0,0,0,0,0,0,0,0,0,0,0,0,0,0,0,0,0,0,0,0,0,0,0,0,0,0,0,56.36,0,0,0,0,0,0,0,0,0,0,0,0,0,0,0,0,0,0,1.1,0,0,0,0,0,0,0,0,0,0,0,0,0,0,0,0,0,0,0,0,0
Interglad,Interglad_1675, GP03-303265, European Patent    PPG Industries (US),2011, A2330088,mass_percent,,,1214,0,0,0,0,0,0,0,0,13.2,0,0,0,0,0,0,0,0,1.3,0,0,0,0,0,0,0,0,0,0,0,0,0,0,0,0,0,0,0,24.25,0,0,0,0,0,0,0,0,0,0,0,0,0,0,0,0,0,0,0,0,0,0,0,0,0,0,0,0,0,0.25,0,0,0,0,0,0,0,0,0,0,0,0,0,0,0,0,0,0,0,0,0,0,0,0,0,0,0,0,0,0,0,0,0,0,0,0,0,2.55,0,0,0,0,0.9,0,0,0,0,0,0,0,0,0,0,0,0,0,0,0,0,0,0,0,0,0,0,0,0,0,0,0,0,0,0,0,0,0,0,0,0,0,56.45,0,0,0,0,0,0,0,0,0,0,0,0,0,0,0,0,0,0,1.1,0,0,0,0,0,0,0,0,0,0,0,0,0,0,0,0,0,0,0,0,0
Interglad,Interglad_1676, GP03-303266, European Patent    PPG Industries (US),2011, A2330088,mass_percent,,,1215,0,0,0,0,0,0,0,0,13.2,0,0,0,0,0,0,0,0,1.3,0,0,0,0,0,0,0,0,0,0,0,0,0,0,0,0,0,0,0,23.95,0,0,0,0,0,0,0,0,0,0,0,0,0,0,0,0,0,0,0,0,0,0,0,0,0,0,0,0,0,0.25,0,0,0,0,0,0,0,0,0,0,0,0,0,0,0,0,0,0,0,0,0,0,0,0,0,0,0,0,0,0,0,0,0,0,0,0,0,2.55,0,0,0,0,0.9,0,0,0,0,0,0,0,0,0,0,0,0,0,0,0,0,0,0,0,0,0,0,0,0,0,0,0,0,0,0,0,0,0,0,0,0,0,56.75,0,0,0,0,0,0,0,0,0,0,0,0,0,0,0,0,0,0,1.1,0,0,0,0,0,0,0,0,0,0,0,0,0,0,0,0,0,0,0,0,0
Interglad,Interglad_1677, GP03-303267, European Patent    PPG Industries (US),2011, A2330088,mass_percent,,,1215,0,0,0,0,0,0,0,0,13.23,0,0,0,0,0,0,0,0,1.3,0,0,0,0,0,0,0,0,0,0,0,0,0,0,0,0,0,0,0,24.05,0,0,0,0,0,0,0,0,0,0,0,0,0,0,0,0,0,0,0,0,0,0,0,0,0,0,0,0,0,0.25,0,0,0,0,0,0,0,0,0,0,0,0,0,0,0,0,0,0,0,0,0,0,0,0,0,0,0,0,0,0,0,0,0,0,0,0,0,2.56,0,0,0,0,0.9,0,0,0,0,0,0,0,0,0,0,0,0,0,0,0,0,0,0,0,0,0,0,0,0,0,0,0,0,0,0,0,0,0,0,0,0,0,56.61,0,0,0,0,0,0,0,0,0,0,0,0,0,0,0,0,0,0,1.1,0,0,0,0,0,0,0,0,0,0,0,0,0,0,0,0,0,0,0,0,0
Interglad,Interglad_1678, GP03-303268, European Patent    PPG Industries (US),2011, A2330088,mass_percent,,,1215,0,0,0,0,0,0,0,0,13.21,0,0,0,0,0,0,0,0,1.4,0,0,0,0,0,0,0,0,0,0,0,0,0,0,0,0,0,0,0,23.77,0,0,0,0,0,0,0,0,0,0,0,0,0,0,0,0,0,0,0,0,0,0,0,0,0,0,0,0,0,0.25,0,0,0,0,0,0,0,0,0,0,0,0,0,0,0,0,0,0,0,0,0,0,0,0,0,0,0,0,0,0,0,0,0,0,0,0,0,2.55,0,0,0,0,0.9,0,0,0,0,0,0,0,0,0,0,0,0,0,0,0,0,0,0,0,0,0,0,0,0,0,0,0,0,0,0,0,0,0,0,0,0,0,56.82,0,0,0,0,0,0,0,0,0,0,0,0,0,0,0,0,0,0,1.1,0,0,0,0,0,0,0,0,0,0,0,0,0,0,0,0,0,0,0,0,0
Interglad,Interglad_1679, GP03-303269, European Patent    PPG Industries (US),2011, A2330088,mass_percent,,,1216,0,0,0,0,0,0,0,0,12.22,0,0,0,0,0,0,0,0,1.3,0,0,0,0,0,0,0,0,0,0,0,0,0,0,0,0,0,0,0,24.05,0,0,0,0,0,0,0,0,0,0,0,0,0,0,0,0,0,0,0,0,0,0,0,0,0,0,0,0,0,0.25,0,0,0,0,0,0,0,0,0,0,0,0,0,0,0,0,0,0,0,0,0,0,0,0,0,0,0,0,0,0,0,0,0,0,0,0,0,2.56,0,0,0,0,0.9,0,0,0,0,0,0,0,0,0,0,0,0,0,0,0,0,0,0,0,0,0,0,0,0,0,0,0,0,0,0,0,0,0,0,0,0,0,57.62,0,0,0,0,0,0,0,0,0,0,0,0,0,0,0,0,0,0,1.1,0,0,0,0,0,0,0,0,0,0,0,0,0,0,0,0,0,0,0,0,0
Interglad,Interglad_1680, GP03-303270, European Patent    PPG Industries (US),2011, A2330088,mass_percent,,,1216,0,0,0,0,0,0,0,0,13.21,0,0,0,0,0,0,0,0,1.2,0,0,0,0,0,0,0,0,0,0,0,0,0,0,0,0,0,0,0,23.97,0,0,0,0,0,0,0,0,0,0,0,0,0,0,0,0,0,0,0,0,0,0,0,0,0,0,0,0,0,0.25,0,0,0,0,0,0,0,0,0,0,0,0,0,0,0,0,0,0,0,0,0,0,0,0,0,0,0,0,0,0,0,0,0,0,0,0,0,2.55,0,0,0,0,0.9,0,0,0,0,0,0,0,0,0,0,0,0,0,0,0,0,0,0,0,0,0,0,0,0,0,0,0,0,0,0,0,0,0,0,0,0,0,56.82,0,0,0,0,0,0,0,0,0,0,0,0,0,0,0,0,0,0,1.1,0,0,0,0,0,0,0,0,0,0,0,0,0,0,0,0,0,0,0,0,0
Interglad,Interglad_1681, GP03-303271, European Patent    PPG Industries (US),2011, A2330088,mass_percent,,,1217,0,0,0,0,0,0,0,0,12.21,0,0,0,0,0,0,0,0,1.4,0,0,0,0,0,0,0,0,0,0,0,0,0,0,0,0,0,0,0,23.77,0,0,0,0,0,0,0,0,0,0,0,0,0,0,0,0,0,0,0,0,0,0,0,0,0,0,0,0,0,0.25,0,0,0,0,0,0,0,0,0,0,0,0,0,0,0,0,0,0,0,0,0,0,0,0,0,0,0,0,0,0,0,0,0,0,0,0,0,2.55,0,0,0,0,0.9,0,0,0,0,0,0,0,0,0,0,0,0,0,0,0,0,0,0,0,0,0,0,0,0,0,0,0,0,0,0,0,0,0,0,0,0,0,57.82,0,0,0,0,0,0,0,0,0,0,0,0,0,0,0,0,0,0,1.1,0,0,0,0,0,0,0,0,0,0,0,0,0,0,0,0,0,0,0,0,0
Interglad,Interglad_1682, GP03-303272, European Patent    PPG Industries (US),2011, A2330088,mass_percent,,,1217,0,0,0,0,0,0,0,0,12.22,0,0,0,0,0,0,0,0,1.3,0,0,0,0,0,0,0,0,0,0,0,0,0,0,0,0,0,0,0,23.8,0,0,0,0,0,0,0,0,0,0,0,0,0,0,0,0,0,0,0,0,0,0,0,0,0,0,0,0,0,0.25,0,0,0,0,0,0,0,0,0,0,0,0,0,0,0,0,0,0,0,0,0,0,0,0,0,0,0,0,0,0,0,0,0,0,0,0,0,2.56,0,0,0,0,0.9,0,0,0,0,0,0,0,0,0,0,0,0,0,0,0,0,0,0,0,0,0,0,0,0,0,0,0,0,0,0,0,0,0,0,0,0,0,57.87,0,0,0,0,0,0,0,0,0,0,0,0,0,0,0,0,0,0,1.1,0,0,0,0,0,0,0,0,0,0,0,0,0,0,0,0,0,0,0,0,0
Interglad,Interglad_1683, GP03-303273, European Patent    PPG Industries (US),2011, A2330088,mass_percent,,,1218,0,0,0,0,0,0,0,0,12.19,0,0,0,0,0,0,0,0,1.4,0,0,0,0,0,0,0,0,0,0,0,0,0,0,0,0,0,0,0,23.93,0,0,0,0,0,0,0,0,0,0,0,0,0,0,0,0,0,0,0,0,0,0,0,0,0,0,0,0,0,0.25,0,0,0,0,0,0,0,0,0,0,0,0,0,0,0,0,0,0,0,0,0,0,0,0,0,0,0,0,0,0,0,0,0,0,0,0,0,2.55,0,0,0,0,0.9,0,0,0,0,0,0,0,0,0,0,0,0,0,0,0,0,0,0,0,0,0,0,0,0,0,0,0,0,0,0,0,0,0,0,0,0,0,57.68,0,0,0,0,0,0,0,0,0,0,0,0,0,0,0,0,0,0,1.1,0,0,0,0,0,0,0,0,0,0,0,0,0,0,0,0,0,0,0,0,0
Interglad,Interglad_1684, GJ02-304394, Physics and Chemistry of  Glasses,2011, v. 052  p. 000101,mass_percent,,,1230,0,0,0,0,0,0,0,0,15.92,0,0,0,0,0,0,0,0,0,0,0,0,0,0,0,0,0,0,0,0,0,0,0,0,0,0,0,0,8.75,0,0,0,0,0,0,0,0,0,0,0,0,0,0,0,0,0,0,0,0,0,0,0,0,0,0,0,0,0,0,0,0,0,0,0,0,0,0,0,0,0,0,0,0,0,0,0,0,0,0,0,0,0,0,0,0,0,0,0,0,0,0,0,0,0,0,0,0,0,0,0,0,9.67,0,0,0,0,0,0,0,0,0,0,0,0,0,0,0,0,0,0,0,0,0,0,0,0,0,0,0,0,0,0,0,0,0,0,0,0,0,65.66,0,0,0,0,0,0,0,0,0,0,0,0,0,0,0,0,0,0,0,0,0,0,0,0,0,0,0,0,0,0,0,0,0,0,0,0,0,0,0,0
Interglad,Interglad_1685, GJ06-304398, Physics and Chemistry of  Glasses,2011, v. 052  p. 000101,mass_percent,,,1435,0,0,0,0,0,0,0,0,29.7,0,0,0,0,0,0,0,0,0,0,0,0,0,0,0,0,0,0,0,0,0,0,0,0,0,0,0,0,0,0,0,0,0,0,0,0,0,0,0,0,0,0,0,0,0,0,0,0,0,0,0,0,0,0,0,0,0,0,0,0,0,0,0,0,0,0,0,0,0,0,0,0,0,0,0,0,0,0,0,0,0,0,0,0,0,0,0,0,0,0,0,0,0,0,0,0,0,0,0,0,0,9.03,0,0,0,0,0,0,0,0,0,0,0,0,0,0,0,0,0,0,0,0,0,0,0,0,0,0,0,0,0,0,0,0,0,0,0,0,0,61.27,0,0,0,0,0,0,0,0,0,0,0,0,0,0,0,0,0,0,0,0,0,0,0,0,0,0,0,0,0,0,0,0,0,0,0,0,0,0,0,0
Interglad,Interglad_1686, GJ02-304400, Physics and Chemistry of  Glasses,2011, v. 052  p. 000101,mass_percent,,,1444,0,0,0,0,0,0,0,0,29.62,0,0,0,0,0,0,0,0,0,0,0,0,0,0,0,0,0,0,0,0,0,0,0,0,0,0,0,0,0,0,0,0,0,0,0,0,0,0,0,0,0,0,0,0,0,0,0,0,0,0,0,0,0,0,0,0,0,0,0,0,0,0,0,0,0,0,0,0,0,0,0,0,0,0,0,0,0,0,0,0,0,0,0,0,0,0,0,0,0,0,0,0,0,0,0,0,0,0,0,0,0,18.01,0,0,0,0,0,0,0,0,0,0,0,0,0,0,0,0,0,0,0,0,0,0,0,0,0,0,0,0,0,0,0,0,0,0,0,0,0,52.37,0,0,0,0,0,0,0,0,0,0,0,0,0,0,0,0,0,0,0,0,0,0,0,0,0,0,0,0,0,0,0,0,0,0,0,0,0,0,0,0
Interglad,Interglad_1687, GP02-304879, Japanese Patent    Nippon Electric Glass (J),2011, A178662,mass_percent,,9.4,1335,0,0,0,0,0,0,0,0,19,0,0,0,0,0,0,0,0,2,0,0,0,0,0,0,0,0,0,0,0,0,0,0,0,0,0,0,0,2,0,0,0,0,0,0,0,0,0,0,0,0,0,0,0,0,0,0,0,0,0,0,0,0,0,0,0,0,0,0,0,0,0,0,0,0,0,0,0,0,0,0,0,0,0,0,0,0,0,0,0,0,0,0,0,2,0,0,0,0,0,0,0,0,0,0,0,2,0,0,0,0,16,0,0,0,0,0,0,0,0,0,0,0,0,0,0,0,0,0,0,0,0,0,0,0,0,0,0,0,0,0,0,0,0,0,0,0,0,0,51.9,0,0,0,0,0,0.1,0,0,0,0,0,0,0,0,0,0,0,0,0,0,0,0,0,0,0,0,0,0,0,0,0,0,0,0,0,0,0,0,0,5
Interglad,Interglad_1688, GP02-304880, Japanese Patent    Nippon Electric Glass (J),2011, A178662,mass_percent,,9.6,1334,0,0,0,0,0,0,0,0,19,0,0,0,0,0,0,0,0,2,0,0,0,0,0,0,0,0,0,0,0,0,0,0,0,0,0,0,0,2,0,0,0,0,0,0,0,0,0,0,0,0,0,0,0,0,0,0,0,0,0,0,0,0,0,0,0,0,0,0,0,0,0,0,0,0,0,0,0,0,0,0,0,0,0,0,0,0,0,0,0,0,0,0,0,2,0,0,0,0,0,0,0,0,0,0,0,1,0,0,0,0,16,0,0,0,0,0,0,0,0,0,0,0,0,0,0,0,0,0,0,0,0,0,0,0,0,0,0,0,0,0,0,0,0,0,0,0,0,0,52.9,0,0,0,0,0,0.1,0,0,0,0,0,0,0,0,0,0,0,0,2.5,0,0,0,0,0,0,0,0,0,0,0,0,0,0,0,0,0,0,0,0,2.5
Interglad,Interglad_1689, GP02-304881, Japanese Patent    Nippon Electric Glass (J),2011, A178662,mass_percent,,9.4,1333,0,0,0,0,0,0,0,0,16,0,0,0,0,0,0,0,0,2,0,0,0,0,0,0,0,0,0,0,0,0,0,0,0,0,0,0,0,2,0,0,0,0,0,0,0,0,0,0,0,0,0,0,0,0,0,0,0,0,0,0,0,0,0,0,0,0,0,0,0,0,0,0,0,0,0,0,0,0,0,0,0,0,0,0,0,0,0,0,0,0,0,0,0,2,0,0,0,0,0,0,0,0,0,0,0,0,0,0,0,0,16,0,0,0,0,0,0,0,0,0,0,0,0,0,0,0,0,0,0,0,0,0,0,0,0,0,0,0,0,0,0,0,0,0,0,0,0,0,54.4,0,0,0,0,0,0.1,0,0,0,0,0,0,0,0,0,0,0,0,2.5,0,0,0,0,0,0,0,0,0,0,0,0,0,0,0,0,0,0,0,0,5
Interglad,Interglad_1690, GP02-304882, Japanese Patent    Nippon Electric Glass (J),2011, A178662,mass_percent,,9.6,1259,0,0,0,0,0,0,0,0,16,0,0,0,0,0,0,0,0,2,0,0,0,0,0,0,0,0,0,0,0,0,0,0,0,0,0,0,0,2,0,0,0,0,0,0,0,0,0,0,0,0,0,0,0,0,0,0,0,0,0,0,0,0,0,0,0,0,0,0,0,0,0,0,0,0,0,0,0,0,0,0,0,0,0,0,0,0,0,0,0,0,0,0,0,2,0,0,0,0,0,0,0,0,0,0,0,2,0,0,0,0,16,0,0,0,0,0,0,0,0,0,0,0,0,0,0,0,0,0,0,0,0,0,0,0,0,0,0,0,0,0,0,0,0,0,0,0,0,0,52.9,0,0,0,0,0,0.1,0,0,0,0,0,0,0,0,0,0,0,0,4.5,0,0,0,0,0,0,0,0,0,0,0,0,0,0,0,0,0,0,0,0,2.5
Interglad,Interglad_1691, GP02-304883, Japanese Patent    Nippon Electric Glass (J),2011, A178662,mass_percent,,9.5,1349,0,0,0,0,0,0,0,0,16,0,0,0,0,0,0,0,0,2,0,0,0,0,0,0,0,0,0,0,0,0,0,0,0,0,0,0,0,2,0,0,0,0,0,0,0,0,0,0,0,0,0,0,0,0,0,0,0,0,0,0,0,0,0,0,0,0,0,0,0,0,0,0,0,0,0,0,0,0,0,0,0,0,0,0,0,0,0,0,0,0,0,0,0,2,0,0,0,0,0,0,0,0,0,0,0,1,0,0,0,0,16,0,0,0,0,0,0,0,0,0,0,0,0,0,0,0,0,0,0,0,0,0,0,0,0,0,0,0,0,0,0,0,0,0,0,0,0,0,60.9,0,0,0,0,0,0.1,0,0,0,0,0,0,0,0,0,0,0,0,0,0,0,0,0,0,0,0,0,0,0,0,0,0,0,0,0,0,0,0,0,0
Interglad,Interglad_1692, GP02-304884, Japanese Patent    Nippon Electric Glass (J),2011, A178662,mass_percent,,9.2,1340,0,0,0,0,0,0,0,0,13,0,0,0,0,0,0,0,0,2,0,0,0,0,0,0,0,0,0,0,0,0,0,0,0,0,0,0,0,2,0,0,0,0,0,0,0,0,0,0,0,0,0,0,0,0,0,0,0,0,0,0,0,0,0,0,0,0,0,0,0,0,0,0,0,0,0,0,0,0,0,0,0,0,0,0,0,0,0,0,0,0,0,0,0,2,0,0,0,0,0,0,0,0,0,0,0,0,0,0,0,0,16,0,0,0,0,0,0,0,0,0,0,0,0,0,0,0,0,0,0,0,0,0,0,0,0,0,0,0,0,0,0,0,0,0,0,0,0,0,62.4,0,0,0,0,0,0.1,0,0,0,0,0,0,0,0,0,0,0,0,0,0,0,0,0,0,0,0,0,0,0,0,0,0,0,0,0,0,0,0,0,2.5
Interglad,Interglad_1693, GP02-304885, Japanese Patent    Nippon Electric Glass (J),2011, A178662,mass_percent,,9.6,1277,0,0,0,0,0,0,0,0,13,0,0,0,0,0,0,0,0,2,0,0,0,0,0,0,0,0,0,0,0,0,0,0,0,0,0,0,0,2,0,0,0,0,0,0,0,0,0,0,0,0,0,0,0,0,0,0,0,0,0,0,0,0,0,0,0,0,0,0,0,0,0,0,0,0,0,0,0,0,0,0,0,0,0,0,0,0,0,0,0,0,0,0,0,2,0,0,0,0,0,0,0,0,0,0,0,2,0,0,0,0,16,0,0,0,0,0,0,0,0,0,0,0,0,0,0,0,0,0,0,0,0,0,0,0,0,0,0,0,0,0,0,0,0,0,0,0,0,0,60.4,0,0,0,0,0,0.1,0,0,0,0,0,0,0,0,0,0,0,0,2.5,0,0,0,0,0,0,0,0,0,0,0,0,0,0,0,0,0,0,0,0,0
Interglad,Interglad_1694, GP02-304886, Japanese Patent    Nippon Electric Glass (J),2011, A178662,mass_percent,,9.6,1260,0,0,0,0,0,0,0,0,13,0,0,0,0,0,0,0,0,2,0,0,0,0,0,0,0,0,0,0,0,0,0,0,0,0,0,0,0,2,0,0,0,0,0,0,0,0,0,0,0,0,0,0,0,0,0,0,0,0,0,0,0,0,0,0,0,0,0,0,0,0,0,0,0,0,0,0,0,0,0,0,0,0,0,0,0,0,0,0,0,0,0,0,0,2,0,0,0,0,0,0,0,0,0,0,0,1,0,0,0,0,16,0,0,0,0,0,0,0,0,0,0,0,0,0,0,0,0,0,0,0,0,0,0,0,0,0,0,0,0,0,0,0,0,0,0,0,0,0,54.4,0,0,0,0,0,0.1,0,0,0,0,0,0,0,0,0,0,0,0,4.5,0,0,0,0,0,0,0,0,0,0,0,0,0,0,0,0,0,0,0,0,5
Interglad,Interglad_1695, GP02-304887, Japanese Patent    Nippon Electric Glass (J),2011, A178662,mass_percent,,9.5,1289,0,0,0,0,0,0,0,0,16,0,0,0,0,0,0,0,0,2,0,0,0,0,0,0,0,0,0,0,0,0,0,0,0,0,0,0,0,2,0,0,0,0,0,0,0,0,0,0,0,0,0,0,0,0,0,0,0,0,0,0,0,0,0,0,0,0,0,0,0,0,0,0,0,0,0,0,0,0,0,0,0,0,0,0,0,0,0,0,0,0,0,0,0,2,0,0,0,0,0,0,0,0,0,0,0,2,0,0,0,0,16,0,0,0,0,0,0,0,0,0,0,0,0,0,0,0,0,0,0,0,0,0,0,0,0,0,0,0,0,0,0,0,0,0,0,0,0,0,52.4,0,0,0,0,0,0.1,0,0,0,0,0,0,0,0,0,0,0,0,2.5,0,0,0,0,0,0,0,0,0,0,0,0,0,0,0,0,0,0,0,0,5
Interglad,Interglad_1696, GP02-304888, Japanese Patent    Nippon Electric Glass (J),2011, A178662,mass_percent,,9.5,1258,0,0,0,0,0,0,0,0,16,0,0,0,0,0,0,0,0,2,0,0,0,0,0,0,0,0,0,0,0,0,0,0,0,0,0,0,0,2,0,0,0,0,0,0,0,0,0,0,0,0,0,0,0,0,0,0,0,0,0,0,0,0,0,0,0,0,0,0,0,0,0,0,0,0,0,0,0,0,0,0,0,0,0,0,0,0,0,0,0,0,0,0,0,2,0,0,0,0,0,0,0,0,0,0,0,2,0,0,0,0,16,0,0,0,0,0,0,0,0,0,0,0,0,0,0,0,0,0,0,0,0,0,0,0,0,0,0,0,0,0,0,0,0,0,0,0,0,0,50.4,0,0,0,0,0,0.1,0,0,0,0,0,0,0,0,0,0,0,0,4.5,0,0,0,0,0,0,0,0,0,0,0,0,0,0,0,0,0,0,0,0,5
Interglad,Interglad_1697, GP02-304916, Japanese Patent    Nippon Electric Glass (J),2011, A190174,mass_percent,,9.5,1303,0,0,0,0,0,0,0,0,16,0,0,0,0,0,0,0,0,2,0,0,0,0,0,0,0,0,0,0,0,0,0,0,0,0,0,0,0,3,0,0,0,0,0,0,0,0,0,0,0,0,0,0,0,0,0,0,0,0,0,0,0,0,0,0,0,0,0,0,0,0,0,0,0,0,0,0,0,0,0,0,0,0,0,0,0,0,0,0,0,0,0,0,0,2,0,0,0,0,0,0,0,0,0,0,0,2,0,0,0,0,16,0,0,0,0,0,0,0,0,0,0,0,0,0,0,0,0,0,0,0,0,0,0,0,0,0,0,0,0,0,0,0,0,0,0,0,0,0,53.9,0,0,0,0,0,0.1,0,0,0,0,0,0,0,0,0,0,0,0,0,0,0,0,0,0,0,0,0,0,0,0,0,0,0,0,0,0,0,0,0,5
Interglad,Interglad_1698, GP02-304917, Japanese Patent    Nippon Electric Glass (J),2011, A190174,mass_percent,,9.4,1291,0,0,0,0,0,0,0,0,14.5,0,0,0,0,0,0,0,0,2,0,0,0,0,0,0,0,0,0,0,0,0,0,0,0,0,0,0,0,3,0,0,0,0,0,0,0,0,0,0,0,0,0,0,0,0,0,0,0,0,0,0,0,0,0,0,0,0,0,0,0,0,0,0,0,0,0,0,0,0,0,0,0,0,0,0,0,0,0,0,0,0,0,0,0,2,0,0,0,0,0,0,0,0,0,0,0,2,0,0,0,0,16,0,0,0,0,0,0,0,0,0,0,0,0,0,0,0,0,0,0,0,0,0,0,0,0,0,0,0,0,0,0,0,0,0,0,0,0,0,53.9,0,0,0,0,0,0.1,0,0,0,0,0,0,0,0,0,0,0,0,0,0,0,0,0,0,0,0,0,0,0,0,0,0,0,0,0,0,0,0,0,6.5
Interglad,Interglad_1699, GP02-304918, Japanese Patent    Nippon Electric Glass (J),2011, A190174,mass_percent,,9,1406,0,0,0,0,0,0,0,0,13,0,0,0,0,0,0,0,0,2,0,0,0,0,0,0,0,0,0,0,0,0,0,0,0,0,0,0,0,2,0,0,0,0,0,0,0,0,0,0,0,0,0,0,0,0,0,0,0,0,0,0,0,0,0,0,0,0,0,0,0,0,0,0,0,0,0,0,0,0,0,0,0,0,0,0,0,0,0,0,0,0,0,0,0,6,0,0,0,0,0,0,0,0,0,0,0,2,0,0,0,0,11,0,0,0,0,0,0,0,0,0,0,0,0,0,0,0,0,0,0,0,0,0,0,0,0,0,0,0,0,0,0,0,0,0,0,0,0,0,61.4,0,0,0,0,0,0.1,0,0,0,0,0,0,0,0,0,0,0,0,0,0,0,0,0,0,0,0,0,0,0,0,0,0,0,0,0,0,0,0,0,2.5
Interglad,Interglad_1700, GP02-304919, Japanese Patent    Nippon Electric Glass (J),2011, A190174,mass_percent,,8.8,1447,0,0,0,0,0,0,0,0,13,0,0,0,0,0,0,0,0,2,0,0,0,0,0,0,0,0,0,0,0,0,0,0,0,0,0,0,0,2,0,0,0,0,0,0,0,0,0,0,0,0,0,0,0,0,0,0,0,0,0,0,0,0,0,0,0,0,0,0,0,0,0,0,0,0,0,0,0,0,0,0,0,0,0,0,0,0,0,0,0,0,0,0,0,10.5,0,0,0,0,0,0,0,0,0,0,0,2,0,0,0,0,7,0,0,0,0,0,0,0,0,0,0,0,0,0,0,0,0,0,0,0,0,0,0,0,0,0,0,0,0,0,0,0,0,0,0,0,0,0,59.4,0,0,0,0,0,0.1,0,0,0,0,0,0,0,0,0,0,0,0,0,0,0,0,0,0,0,0,0,0,0,0,0,0,0,0,0,0,0,0,0,4
Interglad,Interglad_1701, GP02-304920, Japanese Patent    Nippon Electric Glass (J),2011, A190174,mass_percent,,10,1300,0,0,0,0,0,0,0,0,13,0,0,0,0,0,0,0,0,2,0,0,0,0,0,0,0,0,0,0,0,0,0,0,0,0,0,0,0,2,0,0,0,0,0,0,0,0,0,0,0,0,0,0,0,0,0,0,0,0,0,0,0,0,0,0,0,0,0,0,0,0,0,0,0,0,0,0,0,0,0,0,0,0,0,0,0,0,0,0,0,0,0,0,0,5,0,0,0,0,0,0,0,0,0,0,0,2,0,0,0,0,15,0,0,0,0,0,0,0,0,0,0,0,0,0,0,0,0,0,0,0,0,0,0,0,0,0,0,0,0,0,0,0,0,0,0,0,0,0,56.9,0,0,0,0,0,0.1,0,0,0,0,0,0,0,0,0,0,0,0,0,0,0,0,0,0,0,0,0,0,0,0,0,0,0,0,0,0,0,0,0,4
Interglad,Interglad_1702, GP02-304921, Japanese Patent    Nippon Electric Glass (J),2011, A190174,mass_percent,,10,1305,0,0,0,0,0,0,0,0,12.99935003,0,0,0,0,0,0,0,0,1.999900005,0,0,0,0,0,0,0,0,0,0,0,0,0,0,0,0,0,0,0,1.999900005,0,0,0,0,0,0,0,0.00499975,0,0,0,0,0,0,0,0,0,0,0,0,0,0,0,0,0,0,0,0,0,0,0,0,0,0,0,0,0,0,0,0,0,0,0,0,0,0,0,0,0,0,0,0,0,0,0,4.999750012,0,0,0,0,0,0,0,0,0,0,0,1.999900005,0,0,0,0,14.99925004,0,0,0,0,0,0,0,0,0,0,0,0,0,0,0,0,0,0,0,0,0,0,0,0,0,0,0,0,0,0,0,0,0,0,0,0,0,55.89720514,0,0,0,0,0,0.099995,0,0,0,0,0,0,0,0,0,0,0,0,0,0,0,0,0,0,0,0,0,0,0,0,0,0,0,0,0,0,0,0,0,4.999750012
