Repository: n000188975/2026.05.25-glass-predition-reverse-model

File: interglad_database.csv (part 23 of 76)
_mass_pct,GeSe_mass_pct,GeTe4_mass_pct,GeTe_mass_pct,Ge_mass_pct,H2O_mass_pct,HfF4_mass_pct,HfO2_mass_pct,Ho2O3_mass_pct,I_mass_pct,In2S3_mass_pct,InF3_mass_pct,In_mass_pct,K2O_mass_pct,KBr_mass_pct,KCl_mass_pct,KF_mass_pct,La2O3_mass_pct,Li2O_mass_pct,Li2SO4_mass_pct,Li2S_mass_pct,LiCl_mass_pct,LiF_mass_pct,Lu2O3_mass_pct,MgF2_mass_pct,MgO_mass_pct,MnF2_mass_pct,MnO2_mass_pct,MnO_mass_pct,MoO3_mass_pct,Na2O_mass_pct,Na2SO4_mass_pct,Na2S_mass_pct,NaCl_mass_pct,NaF_mass_pct,NaPO3_mass_pct,Nb2O5_mass_pct,Nd2O3_mass_pct,NdF3_mass_pct,NiO_mass_pct,O_mass_pct,P2O5_mass_pct,P2S5_mass_pct,P_mass_pct,PbBr2_mass_pct,PbCl2_mass_pct,PbF2_mass_pct,PbI2_mass_pct,PbO_mass_pct,PbSe_mass_pct,PbTe_mass_pct,Pb_mass_pct,Pr2O3_mass_pct,Rb2O_mass_pct,RbCl_mass_pct,RbF_mass_pct,Rh2O3_mass_pct,Rh_mass_pct,SO3_mass_pct,S_mass_pct,Sb2O3_mass_pct,Sb2S3_mass_pct,Sb2Se3_mass_pct,Sb2Te3_mass_pct,Sb_mass_pct,Sc2O3_mass_pct,SeO2_mass_pct,Se_mass_pct,SiO2_mass_pct,SiS2_mass_pct,Si_mass_pct,Sm2O3_mass_pct,SnCl2_mass_pct,SnF2_mass_pct,SnO2_mass_pct,SnO_mass_pct,SnS_mass_pct,SnSe2_mass_pct,SnSe_mass_pct,SnTe_mass_pct,SrO_mass_pct,Ta2O5_mass_pct,Tb2O3_mass_pct,TeO2_mass_pct,Te_mass_pct,ThF4_mass_pct,Th_mass_pct,TiO2_mass_pct,Tl2O_mass_pct,Tl2S_mass_pct,Tl2Se_mass_pct,Tl2Te_mass_pct,TlBr_mass_pct,TlCl_mass_pct,TlSe_mass_pct,Tl_mass_pct,U_mass_pct,V2O5_mass_pct,WO3_mass_pct,Y2O3_mass_pct,YF3_mass_pct,Yb2O3_mass_pct,ZnBr2_mass_pct,ZnCl2_mass_pct,ZnF2_mass_pct,ZnO_mass_pct,ZnSO4_mass_pct,ZrF4_mass_pct,ZrO2_mass_pct
Interglad,Interglad_1703, GP02-304922, Japanese Patent    Nippon Electric Glass (J),2011, A190174,mass_percent,,8.9,1308,0,0,0,0,0,0,0,0,12.99922005,0,0,0,0,0,0,0,0,2.499850009,0,0,0,0,0,0,0,0,0,0,0,0,0,0,0,0,0,0,0,2.999820011,0,0,0,0,0,0,0,0.0049997,0,0,0,0,0,0,0,0,0,0,0,0,0,0,0,0,0,0,0,0,0,0,0,0,0,0,0,0,0,0,0,0,0,0,0,0,0,0,0,0,0,0,0,0,0,0,0,3.999760014,0,0,0,0,0,0,0,0,0,0,0,3.999760014,0,0,0,0,12.49925004,0,0,0,0,0,0,0,0,0,0,0,0,0,0,0,0,0,0,0,0,0,0,0,0,0,0,0,0.00099994,0,0,0,0,0,0,0,0,0,55.8966462,0,0,0,0,0,0.099994,0,0,0,0,0,0,0,0,0,0,0,0,0,0,0,0,0,0,0,0,0,0,0,0,0,0,0,0,0,0,0,0,0,4.999700018
Interglad,Interglad_1704, GP02-304923, Japanese Patent    Nippon Electric Glass (J),2011, A190174,mass_percent,,9,1314,0,0,0,0,0,0,0,0,12.99974001,0,0,0,0,0,0,0,0,2.499950001,0,0,0,0,0,0,0,0,0,0,0,0,0,0,0,0,0,0,0,3.999920002,0,0,0,0,0,0,0,0,0,0,0,0,0,0,0,0,0,0,0,0,0,0,0,0,0,0,0,0,0,0,0,0,0,0,0,0,0,0,0,0,0,0,0,0,0,0,0,0,0,0,0,0,0,0,0,4.999900002,0,0,0,0,0,0,0,0,0,0,0,2.999940001,0,0,0,0,11.49977,0,0,0,0,0,0,0,0,0,0,0,0,0,0,0,0,0,0,0,0,0,0,0,0,0,0,0,0.00199996,0,0,0,0,0,0,0,0,0,55.89888202,0,0,0,0,0,0.099998,0,0,0,0,0,0,0,0,0,0,0,0,0,0,0,0,0,0,0,0,0,0,0,0,0,0,0,0,0,0,0,0,0,4.999900002
Interglad,Interglad_1705, GP02-304924, Japanese Patent    Nippon Electric Glass (J),2011, A190174,mass_percent,,8.9,1335,0,0,0,0,0,0,0,0,12.99870013,0,0,0,0,0,0,0,0,0,0,0,0,0,0,0,0,0,0,0,0,0,0,0,0,0,0,0,0,3.99960004,0,0,0,0,0,0,0,0.009999,0,0,0,0,0,0,0,0,0,0,0,0,0,0,0,0,0,0,0,0,0,0,0,0,0,0,0,0,0,0,0,0,0,0,0,0,0,0,0,0,0,0,0,0,0,0,0,3.99960004,0,0,0,0,0,0,0,0,0,0,0,3.99960004,0,0,0,0,11.99880012,0,0,0,0,0,0,0,0,0,0,0,0,0,0,0,0,0,0,0,0,0,0,0,0,0,0,0,0,0,0,0,0,0,0,0,0,0,57.89421058,0,0,0,0,0,0.099990001,0,0,0,0,0,0,0,0,0,0,0,0,0,0,0,0,0,0,0,0,0,0,0,0,0,0,0,0,0,0,0,0,0,4.99950005
Interglad,Interglad_1706, GP02-304925, Japanese Patent    Nippon Electric Glass (J),2011, A190174,mass_percent,,9.9,1317,0,0,0,0,0,0,0,0,12.99870013,0,0,0,0,0,0,0,0,1.99980002,0,0,0,0,0,0,0,0,0,0,0,0,0,0,0,0,0,0,0,0.99990001,0,0,0,0,0,0,0,0.009999,0,0,0,0,0,0,0,0,0,0,0,0,0,0,0,0,0,0,0,0,0,0,0,0,0,0,0,0,0,0,0,0,0,0,0,0,0,0,0,0,0,0,0,0,0,0,0,4.99950005,0,0,0,0,0,0,0,0,0,0,0,2.99970003,0,0,0,0,14.99850015,0,0,0,0,0,0,0,0,0,0,0,0,0,0,0,0,0,0,0,0,0,0,0,0,0,0,0,0,0,0,0,0,0,0,0,0,0,55.89441056,0,0,0,0,0,0.099990001,0,0,0,0,0,0,0,0,0,0,0,0,0,0,0,0,0,0,0,0,0,0,0,0,0,0,0,0,0,0,0,0,0,4.99950005
Interglad,Interglad_1707, GP02-304965, Japanese Patent    Nippon Electric Glass (J),2011, A195443,mass_percent,,9.5,1303,0,0,0,0,0,0,0,0,16,0,0,0,0,0,0,0,0,2,0,0,0,0,0,0,0,0,0,0,0,0,0,0,0,0,0,0,0,3,0,0,0,0,0,0,0,0,0,0,0,0,0,0,0,0,0,0,0,0,0,0,0,0,0,0,0,0,0,0,0,0,0,0,0,0,0,0,0,0,0,0,0,0,0,0,0,0,0,0,0,0,0,0,0,2,0,0,0,0,0,0,0,0,0,0,0,2,0,0,0,0,16,0,0,0,0,0,0,0,0,0,0,0,0,0,0,0,0,0,0,0,0,0,0,0,0,0,0,0,0,0,0,0,0,0,0,0,0,0,53.9,0,0,0,0,0,0.1,0,0,0,0,0,0,0,0,0,0,0,0,0,0,0,0,0,0,0,0,0,0,0,0,0,0,0,0,0,0,0,0,0,5
Interglad,Interglad_1708, GP02-304966, Japanese Patent    Nippon Electric Glass (J),2011, A195443,mass_percent,,9.4,1291,0,0,0,0,0,0,0,0,14.5,0,0,0,0,0,0,0,0,2,0,0,0,0,0,0,0,0,0,0,0,0,0,0,0,0,0,0,0,3,0,0,0,0,0,0,0,0,0,0,0,0,0,0,0,0,0,0,0,0,0,0,0,0,0,0,0,0,0,0,0,0,0,0,0,0,0,0,0,0,0,0,0,0,0,0,0,0,0,0,0,0,0,0,0,2,0,0,0,0,0,0,0,0,0,0,0,2,0,0,0,0,16,0,0,0,0,0,0,0,0,0,0,0,0,0,0,0,0,0,0,0,0,0,0,0,0,0,0,0,0,0,0,0,0,0,0,0,0,0,53.9,0,0,0,0,0,0.1,0,0,0,0,0,0,0,0,0,0,0,0,0,0,0,0,0,0,0,0,0,0,0,0,0,0,0,0,0,0,0,0,0,6.5
Interglad,Interglad_1709, GP02-304967, Japanese Patent    Nippon Electric Glass (J),2011, A195443,mass_percent,,9,1406,0,0,0,0,0,0,0,0,13,0,0,0,0,0,0,0,0,2,0,0,0,0,0,0,0,0,0,0,0,0,0,0,0,0,0,0,0,2,0,0,0,0,0,0,0,0,0,0,0,0,0,0,0,0,0,0,0,0,0,0,0,0,0,0,0,0,0,0,0,0,0,0,0,0,0,0,0,0,0,0,0,0,0,0,0,0,0,0,0,0,0,0,0,6,0,0,0,0,0,0,0,0,0,0,0,2,0,0,0,0,11,0,0,0,0,0,0,0,0,0,0,0,0,0,0,0,0,0,0,0,0,0,0,0,0,0,0,0,0,0,0,0,0,0,0,0,0,0,61.4,0,0,0,0,0,0.1,0,0,0,0,0,0,0,0,0,0,0,0,0,0,0,0,0,0,0,0,0,0,0,0,0,0,0,0,0,0,0,0,0,2.5
Interglad,Interglad_1710, GP02-304968, Japanese Patent    Nippon Electric Glass (J),2011, A195443,mass_percent,,8.8,1447,0,0,0,0,0,0,0,0,13,0,0,0,0,0,0,0,0,2,0,0,0,0,0,0,0,0,0,0,0,0,0,0,0,0,0,0,0,2,0,0,0,0,0,0,0,0,0,0,0,0,0,0,0,0,0,0,0,0,0,0,0,0,0,0,0,0,0,0,0,0,0,0,0,0,0,0,0,0,0,0,0,0,0,0,0,0,0,0,0,0,0,0,0,10.5,0,0,0,0,0,0,0,0,0,0,0,2,0,0,0,0,7,0,0,0,0,0,0,0,0,0,0,0,0,0,0,0,0,0,0,0,0,0,0,0,0,0,0,0,0,0,0,0,0,0,0,0,0,0,59.4,0,0,0,0,0,0.1,0,0,0,0,0,0,0,0,0,0,0,0,0,0,0,0,0,0,0,0,0,0,0,0,0,0,0,0,0,0,0,0,0,4
Interglad,Interglad_1711, GP02-304969, Japanese Patent    Nippon Electric Glass (J),2011, A195443,mass_percent,,10,1300,0,0,0,0,0,0,0,0,13,0,0,0,0,0,0,0,0,2,0,0,0,0,0,0,0,0,0,0,0,0,0,0,0,0,0,0,0,2,0,0,0,0,0,0,0,0,0,0,0,0,0,0,0,0,0,0,0,0,0,0,0,0,0,0,0,0,0,0,0,0,0,0,0,0,0,0,0,0,0,0,0,0,0,0,0,0,0,0,0,0,0,0,0,5,0,0,0,0,0,0,0,0,0,0,0,2,0,0,0,0,15,0,0,0,0,0,0,0,0,0,0,0,0,0,0,0,0,0,0,0,0,0,0,0,0,0,0,0,0,0,0,0,0,0,0,0,0,0,56.9,0,0,0,0,0,0.1,0,0,0,0,0,0,0,0,0,0,0,0,0,0,0,0,0,0,0,0,0,0,0,0,0,0,0,0,0,0,0,0,0,4
Interglad,Interglad_1712, GP02-304970, Japanese Patent    Nippon Electric Glass (J),2011, A195443,mass_percent,,10,1305,0,0,0,0,0,0,0,0,13,0,0,0,0,0,0,0,0,2,0,0,0,0,0,0,0,0,0,0,0,0,0,0,0,0,0,0,0,2,0,0,0,0,0,0,0,0,0,0,0,0,0,0,0,0,0,0,0,0,0,0,0,0,0,0,0,0,0,0,0,0,0,0,0,0,0,0,0,0,0,0,0,0,0,0,0,0,0,0,0,0,0,0,0,5,0,0,0,0,0,0,0,0,0,0,0,2,0,0,0,0,15,0,0,0,0,0,0,0,0,0,0,0,0,0,0,0,0,0,0,0,0,0,0,0,0,0,0,0,0,0,0,0,0,0,0,0,0,0,55.9,0,0,0,0,0,0.1,0,0,0,0,0,0,0,0,0,0,0,0,0,0,0,0,0,0,0,0,0,0,0,0,0,0,0,0,0,0,0,0,0,5
Interglad,Interglad_1713, GP02-304971, Japanese Patent    Nippon Electric Glass (J),2011, A195443,mass_percent,,8.9,1308,0,0,0,0,0,0,0,0,13,0,0,0,0,0,0,0,0,2.5,0,0,0,0,0,0,0,0,0,0,0,0,0,0,0,0,0,0,0,3,0,0,0,0,0,0,0,0,0,0,0,0,0,0,0,0,0,0,0,0,0,0,0,0,0,0,0,0,0,0,0,0,0,0,0,0,0,0,0,0,0,0,0,0,0,0,0,0,0,0,0,0,0,0,0,4,0,0,0,0,0,0,0,0,0,0,0,4,0,0,0,0,12.5,0,0,0,0,0,0,0,0,0,0,0,0,0,0,0,0,0,0,0,0,0,0,0,0,0,0,0,0,0,0,0,0,0,0,0,0,0,55.9,0,0,0,0,0,0.1,0,0,0,0,0,0,0,0,0,0,0,0,0,0,0,0,0,0,0,0,0,0,0,0,0,0,0,0,0,0,0,0,0,5
Interglad,Interglad_1714, GP02-304972, Japanese Patent    Nippon Electric Glass (J),2011, A195443,mass_percent,,9,1314,0,0,0,0,0,0,0,0,13,0,0,0,0,0,0,0,0,2.5,0,0,0,0,0,0,0,0,0,0,0,0,0,0,0,0,0,0,0,4,0,0,0,0,0,0,0,0,0,0,0,0,0,0,0,0,0,0,0,0,0,0,0,0,0,0,0,0,0,0,0,0,0,0,0,0,0,0,0,0,0,0,0,0,0,0,0,0,0,0,0,0,0,0,0,5,0,0,0,0,0,0,0,0,0,0,0,3,0,0,0,0,11.5,0,0,0,0,0,0,0,0,0,0,0,0,0,0,0,0,0,0,0,0,0,0,0,0,0,0,0,0,0,0,0,0,0,0,0,0,0,55.9,0,0,0,0,0,0.1,0,0,0,0,0,0,0,0,0,0,0,0,0,0,0,0,0,0,0,0,0,0,0,0,0,0,0,0,0,0,0,0,0,5
Interglad,Interglad_1715, GP02-304973, Japanese Patent    Nippon Electric Glass (J),2011, A195443,mass_percent,,8.9,1335,0,0,0,0,0,0,0,0,13,0,0,0,0,0,0,0,0,0,0,0,0,0,0,0,0,0,0,0,0,0,0,0,0,0,0,0,0,4,0,0,0,0,0,0,0,0,0,0,0,0,0,0,0,0,0,0,0,0,0,0,0,0,0,0,0,0,0,0,0,0,0,0,0,0,0,0,0,0,0,0,0,0,0,0,0,0,0,0,0,0,0,0,0,4,0,0,0,0,0,0,0,0,0,0,0,4,0,0,0,0,12,0,0,0,0,0,0,0,0,0,0,0,0,0,0,0,0,0,0,0,0,0,0,0,0,0,0,0,0,0,0,0,0,0,0,0,0,0,57.9,0,0,0,0,0,0.1,0,0,0,0,0,0,0,0,0,0,0,0,0,0,0,0,0,0,0,0,0,0,0,0,0,0,0,0,0,0,0,0,0,5
Interglad,Interglad_1716, GP02-304974, Japanese Patent    Nippon Electric Glass (J),2011, A195443,mass_percent,,9.9,1317,0,0,0,0,0,0,0,0,13,0,0,0,0,0,0,0,0,2,0,0,0,0,0,0,0,0,0,0,0,0,0,0,0,0,0,0,0,1,0,0,0,0,0,0,0,0,0,0,0,0,0,0,0,0,0,0,0,0,0,0,0,0,0,0,0,0,0,0,0,0,0,0,0,0,0,0,0,0,0,0,0,0,0,0,0,0,0,0,0,0,0,0,0,5,0,0,0,0,0,0,0,0,0,0,0,3,0,0,0,0,15,0,0,0,0,0,0,0,0,0,0,0,0,0,0,0,0,0,0,0,0,0,0,0,0,0,0,0,0,0,0,0,0,0,0,0,0,0,55.9,0,0,0,0,0,0.1,0,0,0,0,0,0,0,0,0,0,0,0,0,0,0,0,0,0,0,0,0,0,0,0,0,0,0,0,0,0,0,0,0,5
Interglad,Interglad_1717, GP02-304975, Japanese Patent    Nippon Electric Glass (J),2011, A195445,mass_percent,,9.4,1335,0,0,0,0,0,0,0,0,19,0,0,0,0,0,0,0,0,2,0,0,0,0,0,0,0,0,0,0,0,0,0,0,0,0,0,0,0,2,0,0,0,0,0,0,0,0,0,0,0,0,0,0,0,0,0,0,0,0,0,0,0,0,0,0,0,0,0,0,0,0,0,0,0,0,0,0,0,0,0,0,0,0,0,0,0,0,0,0,0,0,0,0,0,2,0,0,0,0,0,0,0,0,0,0,0,2,0,0,0,0,16,0,0,0,0,0,0,0,0,0,0,0,0,0,0,0,0,0,0,0,0,0,0,0,0,0,0,0,0,0,0,0,0,0,0,0,0,0,51.9,0,0,0,0,0,0.1,0,0,0,0,0,0,0,0,0,0,0,0,0,0,0,0,0,0,0,0,0,0,0,0,0,0,0,0,0,0,0,0,0,5
Interglad,Interglad_1718, GP02-304976, Japanese Patent    Nippon Electric Glass (J),2011, A195445,mass_percent,,9.6,1334,0,0,0,0,0,0,0,0,19,0,0,0,0,0,0,0,0,2,0,0,0,0,0,0,0,0,0,0,0,0,0,0,0,0,0,0,0,2,0,0,0,0,0,0,0,0,0,0,0,0,0,0,0,0,0,0,0,0,0,0,0,0,0,0,0,0,0,0,0,0,0,0,0,0,0,0,0,0,0,0,0,0,0,0,0,0,0,0,0,0,0,0,0,2,0,0,0,0,0,0,0,0,0,0,0,1,0,0,0,0,16,0,0,0,0,0,0,0,0,0,0,0,0,0,0,0,0,0,0,0,0,0,0,0,0,0,0,0,0,0,0,0,0,0,0,0,0,0,52.9,0,0,0,0,0,0.1,0,0,0,0,0,0,0,0,0,0,0,0,2.5,0,0,0,0,0,0,0,0,0,0,0,0,0,0,0,0,0,0,0,0,2.5
Interglad,Interglad_1719, GP02-304977, Japanese Patent    Nippon Electric Glass (J),2011, A195445,mass_percent,,9.4,1333,0,0,0,0,0,0,0,0,16,0,0,0,0,0,0,0,0,2,0,0,0,0,0,0,0,0,0,0,0,0,0,0,0,0,0,0,0,2,0,0,0,0,0,0,0,0,0,0,0,0,0,0,0,0,0,0,0,0,0,0,0,0,0,0,0,0,0,0,0,0,0,0,0,0,0,0,0,0,0,0,0,0,0,0,0,0,0,0,0,0,0,0,0,2,0,0,0,0,0,0,0,0,0,0,0,0,0,0,0,0,16,0,0,0,0,0,0,0,0,0,0,0,0,0,0,0,0,0,0,0,0,0,0,0,0,0,0,0,0,0,0,0,0,0,0,0,0,0,54.4,0,0,0,0,0,0.1,0,0,0,0,0,0,0,0,0,0,0,0,2.5,0,0,0,0,0,0,0,0,0,0,0,0,0,0,0,0,0,0,0,0,5
Interglad,Interglad_1720, GP02-304978, Japanese Patent    Nippon Electric Glass (J),2011, A195445,mass_percent,,9.6,1259,0,0,0,0,0,0,0,0,16,0,0,0,0,0,0,0,0,2,0,0,0,0,0,0,0,0,0,0,0,0,0,0,0,0,0,0,0,2,0,0,0,0,0,0,0,0,0,0,0,0,0,0,0,0,0,0,0,0,0,0,0,0,0,0,0,0,0,0,0,0,0,0,0,0,0,0,0,0,0,0,0,0,0,0,0,0,0,0,0,0,0,0,0,2,0,0,0,0,0,0,0,0,0,0,0,2,0,0,0,0,16,0,0,0,0,0,0,0,0,0,0,0,0,0,0,0,0,0,0,0,0,0,0,0,0,0,0,0,0,0,0,0,0,0,0,0,0,0,52.9,0,0,0,0,0,0.1,0,0,0,0,0,0,0,0,0,0,0,0,4.5,0,0,0,0,0,0,0,0,0,0,0,0,0,0,0,0,0,0,0,0,2.5
Interglad,Interglad_1721, GP02-304979, Japanese Patent    Nippon Electric Glass (J),2011, A195445,mass_percent,,9.5,1349,0,0,0,0,0,0,0,0,16,0,0,0,0,0,0,0,0,2,0,0,0,0,0,0,0,0,0,0,0,0,0,0,0,0,0,0,0,2,0,0,0,0,0,0,0,0,0,0,0,0,0,0,0,0,0,0,0,0,0,0,0,0,0,0,0,0,0,0,0,0,0,0,0,0,0,0,0,0,0,0,0,0,0,0,0,0,0,0,0,0,0,0,0,2,0,0,0,0,0,0,0,0,0,0,0,1,0,0,0,0,16,0,0,0,0,0,0,0,0,0,0,0,0,0,0,0,0,0,0,0,0,0,0,0,0,0,0,0,0,0,0,0,0,0,0,0,0,0,60.9,0,0,0,0,0,0.1,0,0,0,0,0,0,0,0,0,0,0,0,0,0,0,0,0,0,0,0,0,0,0,0,0,0,0,0,0,0,0,0,0,0
Interglad,Interglad_1722, GP02-304980, Japanese Patent    Nippon Electric Glass (J),2011, A195445,mass_percent,,9.2,1340,0,0,0,0,0,0,0,0,13,0,0,0,0,0,0,0,0,2,0,0,0,0,0,0,0,0,0,0,0,0,0,0,0,0,0,0,0,2,0,0,0,0,0,0,0,0,0,0,0,0,0,0,0,0,0,0,0,0,0,0,0,0,0,0,0,0,0,0,0,0,0,0,0,0,0,0,0,0,0,0,0,0,0,0,0,0,0,0,0,0,0,0,0,2,0,0,0,0,0,0,0,0,0,0,0,0,0,0,0,0,16,0,0,0,0,0,0,0,0,0,0,0,0,0,0,0,0,0,0,0,0,0,0,0,0,0,0,0,0,0,0,0,0,0,0,0,0,0,62.4,0,0,0,0,0,0.1,0,0,0,0,0,0,0,0,0,0,0,0,0,0,0,0,0,0,0,0,0,0,0,0,0,0,0,0,0,0,0,0,0,2.5
Interglad,Interglad_1723, GP02-304981, Japanese Patent    Nippon Electric Glass (J),2011, A195445,mass_percent,,9.6,1277,0,0,0,0,0,0,0,0,13,0,0,0,0,0,0,0,0,2,0,0,0,0,0,0,0,0,0,0,0,0,0,0,0,0,0,0,0,2,0,0,0,0,0,0,0,0,0,0,0,0,0,0,0,0,0,0,0,0,0,0,0,0,0,0,0,0,0,0,0,0,0,0,0,0,0,0,0,0,0,0,0,0,0,0,0,0,0,0,0,0,0,0,0,2,0,0,0,0,0,0,0,0,0,0,0,2,0,0,0,0,16,0,0,0,0,0,0,0,0,0,0,0,0,0,0,0,0,0,0,0,0,0,0,0,0,0,0,0,0,0,0,0,0,0,0,0,0,0,60.4,0,0,0,0,0,0.1,0,0,0,0,0,0,0,0,0,0,0,0,2.5,0,0,0,0,0,0,0,0,0,0,0,0,0,0,0,0,0,0,0,0,0
Interglad,Interglad_1724, GP02-304982, Japanese Patent    Nippon Electric Glass (J),2011, A195445,mass_percent,,9.6,1260,0,0,0,0,0,0,0,0,13,0,0,0,0,0,0,0,0,2,0,0,0,0,0,0,0,0,0,0,0,0,0,0,0,0,0,0,0,2,0,0,0,0,0,0,0,0,0,0,0,0,0,0,0,0,0,0,0,0,0,0,0,0,0,0,0,0,0,0,0,0,0,0,0,0,0,0,0,0,0,0,0,0,0,0,0,0,0,0,0,0,0,0,0,2,0,0,0,0,0,0,0,0,0,0,0,1,0,0,0,0,16,0,0,0,0,0,0,0,0,0,0,0,0,0,0,0,0,0,0,0,0,0,0,0,0,0,0,0,0,0,0,0,0,0,0,0,0,0,54.4,0,0,0,0,0,0.1,0,0,0,0,0,0,0,0,0,0,0,0,4.5,0,0,0,0,0,0,0,0,0,0,0,0,0,0,0,0,0,0,0,0,5
Interglad,Interglad_1725, GP02-304983, Japanese Patent    Nippon Electric Glass (J),2011, A195445,mass_percent,,9.5,1289,0,0,0,0,0,0,0,0,16,0,0,0,0,0,0,0,0,2,0,0,0,0,0,0,0,0,0,0,0,0,0,0,0,0,0,0,0,2,0,0,0,0,0,0,0,0,0,0,0,0,0,0,0,0,0,0,0,0,0,0,0,0,0,0,0,0,0,0,0,0,0,0,0,0,0,0,0,0,0,0,0,0,0,0,0,0,0,0,0,0,0,0,0,2,0,0,0,0,0,0,0,0,0,0,0,2,0,0,0,0,16,0,0,0,0,0,0,0,0,0,0,0,0,0,0,0,0,0,0,0,0,0,0,0,0,0,0,0,0,0,0,0,0,0,0,0,0,0,52.4,0,0,0,0,0,0.1,0,0,0,0,0,0,0,0,0,0,0,0,2.5,0,0,0,0,0,0,0,0,0,0,0,0,0,0,0,0,0,0,0,0,5
Interglad,Interglad_1726, GP02-304984, Japanese Patent    Nippon Electric Glass (J),2011, A195445,mass_percent,,9.5,1258,0,0,0,0,0,0,0,0,16,0,0,0,0,0,0,0,0,2,0,0,0,0,0,0,0,0,0,0,0,0,0,0,0,0,0,0,0,2,0,0,0,0,0,0,0,0,0,0,0,0,0,0,0,0,0,0,0,0,0,0,0,0,0,0,0,0,0,0,0,0,0,0,0,0,0,0,0,0,0,0,0,0,0,0,0,0,0,0,0,0,0,0,0,2,0,0,0,0,0,0,0,0,0,0,0,2,0,0,0,0,16,0,0,0,0,0,0,0,0,0,0,0,0,0,0,0,0,0,0,0,0,0,0,0,0,0,0,0,0,0,0,0,0,0,0,0,0,0,50.4,0,0,0,0,0,0.1,0,0,0,0,0,0,0,0,0,0,0,0,4.5,0,0,0,0,0,0,0,0,0,0,0,0,0,0,0,0,0,0,0,0,5
Interglad,Interglad_1727, GP02-304985, Japanese Patent    Nippon Electric Glass (J),2011, A195449,mass_percent,,8.9,1335,0,0,0,0,0,0,0,0,12.99922005,0,0,0,0,0,0,0,0,2.499850009,0,0,0,0,0,0,0,0,0,0,0,0,0,0,0,0,0,0,0,2.999820011,0,0,0,0,0,0,0,0.0049997,0,0,0,0,0,0,0,0,0,0,0,0,0,0,0,0,0,0,0,0,0,0,0,0,0,0,0,0,0,0,0,0,0,0,0,0,0,0,0,0,0,0,0,0,0,0,0,3.999760014,0,0,0,0,0,0,0,0,0,0,0,3.999760014,0,0,0,0,12.49925004,0,0,0,0,0,0,0,0,0,0,0,0,0,0,0,0,0,0,0,0,0,0,0,0,0,0,0,0.00099994,0,0,0,0,0,0,0,0,0,55.8966462,0,0,0,0,0,0.099994,0,0,0,0,0,0,0,0,0,0,0,0,0,0,0,0,0,0,0,0,0,0,0,0,0,0,0,0,0,0,0,0,0,4.999700018
Interglad,Interglad_1728, GP02-304986, Japanese Patent    Nippon Electric Glass (J),2011, A195449,mass_percent,,9,1314,0,0,0,0,0,0,0,0,12.99974001,0,0,0,0,0,0,0,0,2.499950001,0,0,0,0,0,0,0,0,0,0,0,0,0,0,0,0,0,0,0,3.999920002,0,0,0,0,0,0,0,0,0,0,0,0,0,0,0,0,0,0,0,0,0,0,0,0,0,0,0,0,0,0,0,0,0,0,0,0,0,0,0,0,0,0,0,0,0,0,0,0,0,0,0,0,0,0,0,4.999900002,0,0,0,0,0,0,0,0,0,0,0,2.999940001,0,0,0,0,11.49977,0,0,0,0,0,0,0,0,0,0,0,0,0,0,0,0,0,0,0,0,0,0,0,0,0,0,0,0.00199996,0,0,0,0,0,0,0,0,0,55.89888202,0,0,0,0,0,0.099998,0,0,0,0,0,0,0,0,0,0,0,0,0,0,0,0,0,0,0,0,0,0,0,0,0,0,0,0,0,0,0,0,0,4.999900002
Interglad,Interglad_1729, GP02-304987, Japanese Patent    Nippon Electric Glass (J),2011, A195449,mass_percent,,8.9,1335,0,0,0,0,0,0,0,0,12.99870013,0,0,0,0,0,0,0,0,0,0,0,0,0,0,0,0,0,0,0,0,0,0,0,0,0,0,0,0,3.99960004,0,0,0,0,0,0,0,0.009999,0,0,0,0,0,0,0,0,0,0,0,0,0,0,0,0,0,0,0,0,0,0,0,0,0,0,0,0,0,0,0,0,0,0,0,0,0,0,0,0,0,0,0,0,0,0,0,3.99960004,0,0,0,0,0,0,0,0,0,0,0,3.99960004,0,0,0,0,11.99880012,0,0,0,0,0,0,0,0,0,0,0,0,0,0,0,0,0,0,0,0,0,0,0,0,0,0,0,0,0,0,0,0,0,0,0,0,0,57.89421058,0,0,0,0,0,0.099990001,0,0,0,0,0,0,0,0,0,0,0,0,0,0,0,0,0,0,0,0,0,0,0,0,0,0,0,0,0,0,0,0,0,4.99950005
Interglad,Interglad_1730, GP02-304988, Japanese Patent    Nippon Electric Glass (J),2011, A195449,mass_percent,,9.9,1317,0,0,0,0,0,0,0,0,12.99870013,0,0,0,0,0,0,0,0,1.99980002,0,0,0,0,0,0,0,0,0,0,0,0,0,0,0,0,0,0,0,0.99990001,0,0,0,0,0,0,0,0.009999,0,0,0,0,0,0,0,0,0,0,0,0,0,0,0,0,0,0,0,0,0,0,0,0,0,0,0,0,0,0,0,0,0,0,0,0,0,0,0,0,0,0,0,0,0,0,0,4.99950005,0,0,0,0,0,0,0,0,0,0,0,2.99970003,0,0,0,0,14.99850015,0,0,0,0,0,0,0,0,0,0,0,0,0,0,0,0,0,0,0,0,0,0,0,0,0,0,0,0,0,0,0,0,0,0,0,0,0,55.89441056,0,0,0,0,0,0.099990001,0,0,0,0,0,0,0,0,0,0,0,0,0,0,0,0,0,0,0,0,0,0,0,0,0,0,0,0,0,0,0,0,0,4.99950005
Interglad,Interglad_1731, GP02-304989, Japanese Patent    Nippon Electric Glass (J),2011, A195449,mass_percent,,10,1307,0,0,0,0,0,0,0,0,13,0,0,0,0,0,0,0,0,2,0,0,0,0,0,0,0,0,0,0,0,0,0,0,0,0,0,0,0,1,0,0,0,0,0,0,0,0.01,0,0,0,0,0,0,0,0,0,0,0,0,0,0,0,0,0,0,0,0,0,0,0,0,0,0,0,0,0,0,0,0,0,0,0,0,0,0,0,0,0,0,0,0,0,0,0,4,0,0,0,0,0,0,0,0,0,0,0,3,0,0,0,0,16,0,0,0,0,0,0,0,0,0,0,0,0,0,0,0,0,0,0,0,0,0,0,0,0,0,0,0,0,0,0,0,0,0,0,0,0,0,55.89,0,0,0,0,0,0.1,0,0,0,0,0,0,0,0,0,0,0,0,0,0,0,0,0,0,0,0,0,0,0,0,0,0,0,0,0,0,0,0,0,5
Interglad,Interglad_1732, GP02-304990, Japanese Patent    Nippon Electric Glass (J),2011, A195449,mass_percent,,9.5,1312,0,0,0,0,0,0,0,0,12.99987014,0,0,0,0,0,0,0,0,1.999980022,0,0,0,0,0,0,0,0,0,0,0,0,0,0,0,0,0,0,0,0.999990011,0,0,0,0,0,0,0,0.0099989,0,0,0,0,0,0,0,0,0,0,0,0,0,0,0,0,0,0,0,0,0,0,0,0,0,0,0,0,0,0,0,0,0,0,0,0,0,0,0,0,0,0,0,0,0,0,0,3.499965039,0,0,0,0,0,0,0,0,0,0,0,2.999970033,0,0,0,0,14.99985017,0,0,0,0,0,0,0,0,0,0,0,0,0,0,0,0,0,0,0,0,0,0,0,0,0,0,0,0.00099989,0,0,0,0,0,0,0,0,0,55.88944172,0,0,0,0,0,0.099999001,0,0,0,0,0,0,0,0,0,0,0,0,1.499985017,0,0,0,0,0,0,0,0,0,0,0,0,0,0,0,0,0,0,0,0,4.999950055
Interglad,Interglad_1733, GP02-304991, Japanese Patent    Nippon Electric Glass (J),2011, A195449,mass_percent,,8.8,1372,0,0,0,0,0,0,0,0,13,0,0,0,0,0,0,0,0,0,0,0,0,0,0,0,0,0,0,0,0,0,0,0,0,0,0,0,0,1,0,0,0,0,0,0,0,0.01,0,0,0,0,0,0,0,0,0,0,0,0,0,0,0,0,0,0,0,0,0,0,0,0,0,0,0,0,0,0,0,0,0,0,0,0,0,0,0,0,0,0,0,0,0,0,0,3.5,0,0,0,0,0,0,0,0,0,0,0,3,0,0,0,0,13,0,0,0,0,0,0,0,0,0,0,0,0,0,0,0,0,0,0,0,0,0,0,0,0,0,0,0,0,0,0,0,0,0,0,0,0,0,58.39,0,0,0,0,0,0.1,0,0,0,0,0,0,0,0,0,0,0,0,3,0,0,0,0,0,0,0,0,0,0,0,0,0,0,0,0,0,0,0,0,5
Interglad,Interglad_1734, GP02-304992, Japanese Patent    Nippon Electric Glass (J),2011, A195449,mass_percent,,8.3,1453,0,0,0,0,0,0,0,0,13.4,0,0,0,0,0,0,0,0,0,0,0,0,0,0,0,0,0,0,0,0,0,0,0,0,0,0,0,0,0,0,0,0,0,0,0,0,0,0,0,0,0,0,0,0,0,0,0,0,0,0,0,0,0,0,0,0,0,0,0,0,0,0,0,0,0,0,0,0,0,0,0,0,0,0,0,0,0,0,0,0,0,0,0,0,5.4,0,0,0,0,1.9,0,0,0,0,0,0,0,0,0,0,0,8.2,0,0,0,0,0,0,0,0,0,0,0,0,0,0,0,0,0,0,0,0,0,0,0,0,0,0,0,0,0,0,0,0,0,0,0,0,0,69.9,0,0,0,0,0,1.2,0,0,0,0,0,0,0,0,0,0,0,0,0,0,0,0,0,0,0,0,0,0,0,0,0,0,0,0,0,0,0,0,0,0
Interglad,Interglad_1735, GP02-304993, Japanese Patent    Nippon Electric Glass (J),2011, A195449,mass_percent,,8.4,1454,0,0,0,0,0,0,0,0,13.5,0,0,0,0,0,0,0,0,0,0,0,0,0,0,0,0,0,0,0,0,0,0,0,0,0,0,0,0,0,0,0,0,0,0,0,0,0,0,0,0,0,0,0,0,0,0,0,0,0,0,0,0,0,0,0,0,0,0,0,0,0,0,0,0,0,0,0,0,0,0,0,0,0,0,0,0,0,0,0,0,0,0,0,0,5.4,0,0,0,0,1.9,0,0,0,0,0,0,0,0,0,0,0,8.3,0,0,0,0,0,0,0,0,0,0,0,0,0,0,0,0,0,0,0,0,0,0,0,0,0,0,0,0,0,0,0,0,0,0,0,0,0,70.6,0,0,0,0,0,0.3,0,0,0,0,0,0,0,0,0,0,0,0,0,0,0,0,0,0,0,0,0,0,0,0,0,0,0,0,0,0,0,0,0,0
Interglad,Interglad_1736, GP02-304994, Japanese Patent    Nippon Electric Glass (J),2011, A195449,mass_percent,,10,1280,0,0,0,0,0,0,0,0,13,0,0,0,0,0,0,0,0,2,0,0,0,0,0,0,0,0,0,0,0,0,0,0,0,0,0,0,0,2,0,0,0,0,0,0,0,0,0,0,0,0,0,0,0,0,0,0,0,0,0,0,0,0,0,0,0,0,0,0,0,0,0,0,0,0,0,0,0,0,0,0,0,0,0,0,0,0,0,0,0,0,0,0,0,4.9,0,0,0,0,0,0,0,0,0,0,0,2,0,0,0,0,14.5,0,0,0,0,0,0,0,0,0,0,0,0,0,0,0,0,0,0,0,0,0,0,0,0,0,0,0,0,0,0,0,0,0,0,0,0,0,57.3,0,0,0,0,0,0.3,0,0,0,0,0,0,0,0,0,0,0,0,0,0,0,0,0,0,0,0,0,0,0,0,0,0,0,0,0,0,0,0,0,4
Interglad,Interglad_1737, GP02-305053, Japanese Patent    Nippon Electric Glass (J),2011, A207759,mass_percent,,8.9,1308,0,0,0,0,0,0,0,0,12.99922005,0,0,0,0,0,0,0,0,2.499850009,0,0,0,0,0,0,0,0,0,0,0,0,0,0,0,0,0,0,0,2.999820011,0,0,0,0,0,0,0,0.0049997,0,0,0,0,0,0,0,0,0,0,0,0,0,0,0,0,0,0,0,0,0,0,0,0,0,0,0,0,0,0,0,0,0,0,0,0,0,0,0,0,0,0,0,0,0,0,0,3.999760014,0,0,0,0,0,0,0,0,0,0,0,3.999760014,0,0,0,0,12.49925004,0,0,0,0,0,0,0,0,0,0,0,0,0,0,0,0,0,0,0,0,0,0,0,0,0,0,0,0.00099994,0,0,0,0,0,0,0,0,0,55.8966462,0,0,0,0,0,0.099994,0,0,0,0,0,0,0,0,0,0,0,0,0,0,0,0,0,0,0,0,0,0,0,0,0,0,0,0,0,0,0,0,0,4.999700018
Interglad,Interglad_1738, GP06-305200, Japanese Patent    Nippon Electric Glass (J),2011, A225429,mass_percent,,3.2,1500,0,0,0,0,0,0,0,0,16,0,0,0,0,0,0,0,0,10,0,0,0,0,0,0,1,0,0,0,0,0,0,0,0,0,0,0,0,8,0,0,0,0,0,0,0,0,0,0,0,0,0,0,0,0,0,0,0,0,0,0,0,0,0,0,0,0,0,0,0,0,0,0,0,0,0,0,0,0,0,0,0,0,0,0,0,0,0,0,0,0,0,0,0,0,0,0,0,0,0,0,0,0,0,0,0,0,0,0,0,0,0,0,0,0,0,0,0,0,0,0,0,0,0,0,0,0,0,0,0,0,0,0,0,0,0,0,0,0,0,0,0,0,0,0,0,0,0,0,63.9,0,0,0,0,0,0.1,0,0,0,0,0,1,0,0,0,0,0,0,0,0,0,0,0,0,0,0,0,0,0,0,0,0,0,0,0,0,0,0,0,0
Interglad,Interglad_1739, GP06-305201, Japanese Patent    Nippon Electric Glass (J),2011, A225429,mass_percent,,3.2,1450,0,0,0,0,0,0,0,0,17,0,0,0,0,0,0,0,0,10,0,0,0,0,0,0,0,0,0,0,0,0,0,0,0,0,0,0,0,8,0,0,0,0,0,0,0,0,0,0,0,0,0,0,0,0,0,0,0,0,0,0,0,0,0,0,0,0,0,0,0,0,0,0,0,0,0,0,0,0,0,0,0,0,0,0,0,0,0,0,0,0,0,0,0,0,0,0,0,0,0,0,0,0,0,0,0,1,0,0,0,0,0,0,0,0,0,0,0,0,0,0,0,0,0,0,0,0,0,0,0,0,0,0,0,0,0,0,0,0,0,0,0,0,0,0,0,0,0,0,62.9,0,0,0,0,0,0.1,0,0,0,0,0,1,0,0,0,0,0,0,0,0,0,0,0,0,0,0,0,0,0,0,0,0,0,0,0,0,0,0,0,0
Interglad,Interglad_1740, GP06-305202, Japanese Patent    Nippon Electric Glass (J),2011, A225429,mass_percent,,3.3,1430,0,0,0,0,0,0,0,0,15.5,0,0,0,0,0,0,0,0,16.5,0,0,0,0,0,0,0,0,0,0,0,0,0,0,0,0,0,0,0,8.5,0,0,0,0,0,0,0,0,0,0,0,0,0,0,0,0,0,0,0,0,0,0,0,0,0,0,0,0,0,0,0,0,0,0,0,0,0,0,0,0,0,0,0,0,0,0,0,0,0,0,0,0,0,0,0,0,0,0,0,0,0,0,0,0,0,0,0,0,0,0,0,0,0,0,0,0,0,0,0,0,0,0,0,0,0,0,0,0,0,0,0,0,0,0,0,0,0,0,0,0,0,0,0,0,0,0,0,0,0,0,59.3,0,0,0,0,0,0.2,0,0,0,0,0,0,0,0,0,0,0,0,0,0,0,0,0,0,0,0,0,0,0,0,0,0,0,0,0,0,0,0,0,0
Interglad,Interglad_1741, GP06-305203, Japanese Patent    Nippon Electric Glass (J),2011, A225429,mass_percent,,3.2,1410,0,0,0,0,0,0,0,0,15.5,0,0,0,0,0,0,0,0,12,0,0,0,0,0,0,0,0,0,0,0,0,0,0,0,0,0,0,0,5,0,0,0,0,0,0,0,0,0,0,0,0,0,0,0,0,0,0,0,0,0,0,0,0,0,0,0,0,0,0,0,0,0,0,0,0,0,0,0,0,0,0,0,0,0,0,0,0,0,0,0,0,0,0,0,0,0,0,0,0,0,0,0,0,0,0,0,5.5,0,0,0,0,0,0,0,0,0,0,0,0,0,0,0,0,0,0,0,0,0,0,0,0,0,0,0,0,0,0,0,0,0,0,0.3,0,0,0,0,0,0,0,61.5,0,0,0,0,0,0.2,0,0,0,0,0,0,0,0,0,0,0,0,0,0,0,0,0,0,0,0,0,0,0,0,0,0,0,0,0,0,0,0,0,0
Interglad,Interglad_1742, GP06-305204, Japanese Patent    Nippon Electric Glass (J),2011, A225429,mass_percent,,3.1,1500,0,0,0,0,0,0,0,0,16,0,0,0,0,0,0,0,0,10,0,0,0,0,0,0,0,0,0,0,0,0,0,0,0,0,0,0,0,7,0,0,0,0,0,0,0,0,0,0,0,0,0,0,0,0,0,0,0,0,0,0,0,0,0,0,0,0,0,0,0,0,0,0,0,0,0,0,0,0,0,0,0,0,0,0,0,0,0,0,0,0,0,0,0,0,0,0,0,0,0,0,0,0,0,0,0,0,0,0,0,0,0,0,0,0,0,0,0,0,0,0,0,0,0,0,0,0,0,0,0,0,0,0,0,0,0,0,0,0,0,0,1,0,0,0,0,0,0,0,64,0,0,0,0,0,0,0,0,0,0,0,1,0,0,0,0,0,0,0,0,0,0,0,0,0,0,0,0,0,0,0,0,0,0,0,0,1,0,0,0
Interglad,Interglad_1743, GP06-305205, Japanese Patent    Nippon Electric Glass (J),2011, A225429,mass_percent,,3.2,1460,0,0,0,0,0,0,0,0,17,0,0,0,0,0,0,0,0,9,0,0,0,0,0,0,3,0,0,0,0,0,0,0,0,0,0,0,0,5,0,0,0,0,0,0,0,0,0,0,0,0,0,0,0,0,0,0,0,0,0,0,0,0,0,0,0,0,0,0,0,0,0,0,0,0,0,0,0,0,0,0,0,0,0,0,0,0,0,0,0,0,0,0,0,0,0,0,0,0,0,0,0,0,0,0,0,3,0,0,0,0,0,0,0,0,0,0,0,0,0,0,0,0,0,0,0,0,0,0,0,0,0,0,0,0,0,0,0,0,0,0,1,0,0,0,0,0,0,0,62,0,0,0,0,0,0,0,0,0,0,0,0,0,0,0,0,0,0,0,0,0,0,0,0,0,0,0,0,0,0,0,0,0,0,0,0,0,0,0,0
Interglad,Interglad_1744, GP06-305206, Japanese Patent    Nippon Electric Glass (J),2011, A225429,mass_percent,,3.3,1430,0,0,0,0,0,0,0,0,15,0,0,0,0,0,0,0,0,10,0,0,0,0,0,0,2,0,0,0,0,0,0,0,0,0,0,0,0,5,0,0,0,0,0,0,0,0,0,0,0,0,0,0,0,0,0,0,0,0,0,0,0,0,0,0,0,0,0,0,0,0,0,0,0,0,0,0,0,0,0,0,0,0,0,0,0,0,0,0,0,0,0,0,0,0,0,0,0,0,0,0,0,0,0,0,0,1,0,0,0,0,0,0,0,0,0,0,0,0,0,0,0,0,0,0,0,0,0,0,0,0,0,0,0,0,0,0,0,0,0,0,2,0,0,0,0,0,0,0,62,0,0,0,0,0,0,0,0,0,0,0,3,0,0,0,0,0,0,0,0,0,0,0,0,0,0,0,0,0,0,0,0,0,0,0,0,0,0,0,0
Interglad,Interglad_1745, GP06-305207, Japanese Patent    Nippon Electric Glass (J),2011, A225429,mass_percent,,3.8,1460,0,0,0,0,0,0,0,0,15,0,0,0,0,0,0,0,0,10,0,0,0,0,0,0,2,0,0,0,0,0,0,0,0,0,0,0,0,5,0,0,0,0,0,0,0,0,0,0,0,0,0,0,0,0,0,0,0,0,0,0,0,0,0,0,0,0,0,0,0,0,0,0,0,0,0,0,0,0,0,0,0,0,0,0,0,0,0,0,0,0,0,0,0,0,0,0,0,0,0,0,0,0,0,0,0,0,0,0,0,0,0,0,0,0,0,0,0,0,0,0,0,0,0,0,0,0,0,0,0,0,0,0,0,0,0,0,0,0,0,0,0.9,0,0,0,0,0,0,0,60,0,0,0,0,0,0.1,0,0,0,0,0,6,0,0,0,0,0,0,0,0,0,0,0,0,0,0,0,0,0,0,0,0,0,0,0,0,1,0,0,0
Interglad,Interglad_1746, GP02-305416, Japanese Patent    Nippon Electric Glass (J),2011, A241141,mass_percent,,9.4,1335,0,0,0,0,0,0,0,0,19,0,0,0,0,0,0,0,0,2,0,0,0,0,0,0,0,0,0,0,0,0,0,0,0,0,0,0,0,2,0,0,0,0,0,0,0,0,0,0,0,0,0,0,0,0,0,0,0,0,0,0,0,0,0,0,0,0,0,0,0,0,0,0,0,0,0,0,0,0,0,0,0,0,0,0,0,0,0,0,0,0,0,0,0,2,0,0,0,0,0,0,0,0,0,0,0,2,0,0,0,0,16,0,0,0,0,0,0,0,0,0,0,0,0,0,0,0,0,0,0,0,0,0,0,0,0,0,0,0,0,0,0,0,0,0,0,0,0,0,51.9,0,0,0,0,0,0.1,0,0,0,0,0,0,0,0,0,0,0,0,0,0,0,0,0,0,0,0,0,0,0,0,0,0,0,0,0,0,0,0,0,5
Interglad,Interglad_1747, GP02-305417, Japanese Patent    Nippon Electric Glass (J),2011, A241141,mass_percent,,9.6,1334,0,0,0,0,0,0,0,0,19,0,0,0,0,0,0,0,0,2,0,0,0,0,0,0,0,0,0,0,0,0,0,0,0,0,0,0,0,2,0,0,0,0,0,0,0,0,0,0,0,0,0,0,0,0,0,0,0,0,0,0,0,0,0,0,0,0,0,0,0,0,0,0,0,0,0,0,0,0,0,0,0,0,0,0,0,0,0,0,0,0,0,0,0,2,0,0,0,0,0,0,0,0,0,0,0,1,0,0,0,0,16,0,0,0,0,0,0,0,0,0,0,0,0,0,0,0,0,0,0,0,0,0,0,0,0,0,0,0,0,0,0,0,0,0,0,0,0,0,52.9,0,0,0,0,0,0.1,0,0,0,0,0,0,0,0,0,0,0,0,2.5,0,0,0,0,0,0,0,0,0,0,0,0,0,0,0,0,0,0,0,0,2.5
Interglad,Interglad_1748, GP02-305418, Japanese Patent    Nippon Electric Glass (J),2011, A241141,mass_percent,,9.4,1333,0,0,0,0,0,0,0,0,16,0,0,0,0,0,0,0,0,2,0,0,0,0,0,0,0,0,0,0,0,0,0,0,0,0,0,0,0,2,0,0,0,0,0,0,0,0,0,0,0,0,0,0,0,0,0,0,0,0,0,0,0,0,0,0,0,0,0,0,0,0,0,0,0,0,0,0,0,0,0,0,0,0,0,0,0,0,0,0,0,0,0,0,0,2,0,0,0,0,0,0,0,0,0,0,0,0,0,0,0,0,16,0,0,0,0,0,0,0,0,0,0,0,0,0,0,0,0,0,0,0,0,0,0,0,0,0,0,0,0,0,0,0,0,0,0,0,0,0,54.4,0,0,0,0,0,0.1,0,0,0,0,0,0,0,0,0,0,0,0,2.5,0,0,0,0,0,0,0,0,0,0,0,0,0,0,0,0,0,0,0,0,5
Interglad,Interglad_1749, GP02-305419, Japanese Patent    Nippon Electric Glass (J),2011, A241141,mass_percent,,9.6,1259,0,0,0,0,0,0,0,0,16,0,0,0,0,0,0,0,0,2,0,0,0,0,0,0,0,0,0,0,0,0,0,0,0,0,0,0,0,2,0,0,0,0,0,0,0,0,0,0,0,0,0,0,0,0,0,0,0,0,0,0,0,0,0,0,0,0,0,0,0,0,0,0,0,0,0,0,0,0,0,0,0,0,0,0,0,0,0,0,0,0,0,0,0,2,0,0,0,0,0,0,0,0,0,0,0,2,0,0,0,0,16,0,0,0,0,0,0,0,0,0,0,0,0,0,0,0,0,0,0,0,0,0,0,0,0,0,0,0,0,0,0,0,0,0,0,0,0,0,52.9,0,0,0,0,0,0.1,0,0,0,0,0,0,0,0,0,0,0,0,4.5,0,0,0,0,0,0,0,0,0,0,0,0,0,0,0,0,0,0,0,0,2.5
Interglad,Interglad_1750, GP02-305420, Japanese Patent    Nippon Electric Glass (J),2011, A241141,mass_percent,,9.5,1349,0,0,0,0,0,0,0,0,16,0,0,0,0,0,0,0,0,2,0,0,0,0,0,0,0,0,0,0,0,0,0,0,0,0,0,0,0,2,0,0,0,0,0,0,0,0,0,0,0,0,0,0,0,0,0,0,0,0,0,0,0,0,0,0,0,0,0,0,0,0,0,0,0,0,0,0,0,0,0,0,0,0,0,0,0,0,0,0,0,0,0,0,0,2,0,0,0,0,0,0,0,0,0,0,0,1,0,0,0,0,16,0,0,0,0,0,0,0,0,0,0,0,0,0,0,0,0,0,0,0,0,0,0,0,0,0,0,0,0,0,0,0,0,0,0,0,0,0,60.9,0,0,0,0,0,0.1,0,0,0,0,0,0,0,0,0,0,0,0,0,0,0,0,0,0,0,0,0,0,0,0,0,0,0,0,0,0,0,0,0,0
Interglad,Interglad_1751, GP02-305421, Japanese Patent    Nippon Electric Glass (J),2011, A241141,mass_percent,,9.2,1340,0,0,0,0,0,0,0,0,13,0,0,0,0,0,0,0,0,2,0,0,0,0,0,0,0,0,0,0,0,0,0,0,0,0,0,0,0,2,0,0,0,0,0,0,0,0,0,0,0,0,0,0,0,0,0,0,0,0,0,0,0,0,0,0,0,0,0,0,0,0,0,0,0,0,0,0,0,0,0,0,0,0,0,0,0,0,0,0,0,0,0,0,0,2,0,0,0,0,0,0,0,0,0,0,0,0,0,0,0,0,16,0,0,0,0,0,0,0,0,0,0,0,0,0,0,0,0,0,0,0,0,0,0,0,0,0,0,0,0,0,0,0,0,0,0,0,0,0,62.4,0,0,0,0,0,0.1,0,0,0,0,0,0,0,0,0,0,0,0,0,0,0,0,0,0,0,0,0,0,0,0,0,0,0,0,0,0,0,0,0,2.5
Interglad,Interglad_1752, GP02-305422, Japanese Patent    Nippon Electric Glass (J),2011, A241141,mass_percent,,9.6,1277,0,0,0,0,0,0,0,0,13,0,0,0,0,0,0,0,0,2,0,0,0,0,0,0,0,0,0,0,0,0,0,0,0,0,0,0,0,2,0,0,0,0,0,0,0,0,0,0,0,0,0,0,0,0,0,0,0,0,0,0,0,0,0,0,0,0,0,0,0,0,0,0,0,0,0,0,0,0,0,0,0,0,0,0,0,0,0,0,0,0,0,0,0,2,0,0,0,0,0,0,0,0,0,0,0,2,0,0,0,0,16,0,0,0,0,0,0,0,0,0,0,0,0,0,0,0,0,0,0,0,0,0,0,0,0,0,0,0,0,0,0,0,0,0,0,0,0,0,60.4,0,0,0,0,0,0.1,0,0,0,0,0,0,0,0,0,0,0,0,2.5,0,0,0,0,0,0,0,0,0,0,0,0,0,0,0,0,0,0,0,0,0
Interglad,Interglad_1753, GP02-305423, Japanese Patent    Nippon Electric Glass (J),2011, A241141,mass_percent,,9.6,1260,0,0,0,0,0,0,0,0,13,0,0,0,0,0,0,0,0,2,0,0,0,0,0,0,0,0,0,0,0,0,0,0,0,0,0,0,0,2,0,0,0,0,0,0,0,0,0,0,0,0,0,0,0,0,0,0,0,0,0,0,0,0,0,0,0,0,0,0,0,0,0,0,0,0,0,0,0,0,0,0,0,0,0,0,0,0,0,0,0,0,0,0,0,2,0,0,0,0,0,0,0,0,0,0,0,1,0,0,0,0,16,0,0,0,0,0,0,0,0,0,0,0,0,0,0,0,0,0,0,0,0,0,0,0,0,0,0,0,0,0,0,0,0,0,0,0,0,0,54.4,0,0,0,0,0,0.1,0,0,0,0,0,0,0,0,0,0,0,0,4.5,0,0,0,0,0,0,0,0,0,0,0,0,0,0,0,0,0,0,0,0,5
Interglad,Interglad_1754, GP02-305424, Japanese Patent    Nippon Electric Glass (J),2011, A241141,mass_percent,,9.5,1289,0,0,0,0,0,0,0,0,16,0,0,0,0,0,0,0,0,2,0,0,0,0,0,0,0,0,0,0,0,0,0,0,0,0,0,0,0,2,0,0,0,0,0,0,0,0,0,0,0,0,0,0,0,0,0,0,0,0,0,0,0,0,0,0,0,0,0,0,0,0,0,0,0,0,0,0,0,0,0,0,0,0,0,0,0,0,0,0,0,0,0,0,0,2,0,0,0,0,0,0,0,0,0,0,0,2,0,0,0,0,16,0,0,0,0,0,0,0,0,0,0,0,0,0,0,0,0,0,0,0,0,0,0,0,0,0,0,0,0,0,0,0,0,0,0,0,0,0,52.4,0,0,0,0,0,0.1,0,0,0,0,0,0,0,0,0,0,0,0,2.5,0,0,0,0,0,0,0,0,0,0,0,0,0,0,0,0,0,0,0,0,5
Interglad,Interglad_1755, GP02-305425, Japanese Patent    Nippon Electric Glass (J),2011, A241141,mass_percent,,9.5,1258,0,0,0,0,0,0,0,0,16,0,0,0,0,0,0,0,0,2,0,0,0,0,0,0,0,0,0,0,0,0,0,0,0,0,0,0,0,2,0,0,0,0,0,0,0,0,0,0,0,0,0,0,0,0,0,0,0,0,0,0,0,0,0,0,0,0,0,0,0,0,0,0,0,0,0,0,0,0,0,0,0,0,0,0,0,0,0,0,0,0,0,0,0,2,0,0,0,0,0,0,0,0,0,0,0,2,0,0,0,0,16,0,0,0,0,0,0,0,0,0,0,0,0,0,0,0,0,0,0,0,0,0,0,0,0,0,0,0,0,0,0,0,0,0,0,0,0,0,50.4,0,0,0,0,0,0.1,0,0,0,0,0,0,0,0,0,0,0,0,4.5,0,0,0,0,0,0,0,0,0,0,0,0,0,0,0,0,0,0,0,0,5
Interglad,Interglad_1756, GP02-305426, Japanese Patent    Nippon Electric Glass (J),2011, A241143,mass_percent,,9.5,1303,0,0,0,0,0,0,0,0,16,0,0,0,0,0,0,0,0,2,0,0,0,0,0,0,0,0,0,0,0,0,0,0,0,0,0,0,0,3,0,0,0,0,0,0,0,0,0,0,0,0,0,0,0,0,0,0,0,0,0,0,0,0,0,0,0,0,0,0,0,0,0,0,0,0,0,0,0,0,0,0,0,0,0,0,0,0,0,0,0,0,0,0,0,2,0,0,0,0,0,0,0,0,0,0,0,2,0,0,0,0,16,0,0,0,0,0,0,0,0,0,0,0,0,0,0,0,0,0,0,0,0,0,0,0,0,0,0,0,0,0,0,0,0,0,0,0,0,0,53.9,0,0,0,0,0,0.1,0,0,0,0,0,0,0,0,0,0,0,0,0,0,0,0,0,0,0,0,0,0,0,0,0,0,0,0,0,0,0,0,0,5
Interglad,Interglad_1757, GP02-305427, Japanese Patent    Nippon Electric Glass (J),2011, A241143,mass_percent,,9.4,1291,0,0,0,0,0,0,0,0,14.5,0,0,0,0,0,0,0,0,2,0,0,0,0,0,0,0,0,0,0,0,0,0,0,0,0,0,0,0,3,0,0,0,0,0,0,0,0,0,0,0,0,0,0,0,0,0,0,0,0,0,0,0,0,0,0,0,0,0,0,0,0,0,0,0,0,0,0,0,0,0,0,0,0,0,0,0,0,0,0,0,0,0,0,0,2,0,0,0,0,0,0,0,0,0,0,0,2,0,0,0,0,16,0,0,0,0,0,0,0,0,0,0,0,0,0,0,0,0,0,0,0,0,0,0,0,0,0,0,0,0,0,0,0,0,0,0,0,0,0,53.9,0,0,0,0,0,0.1,0,0,0,0,0,0,0,0,0,0,0,0,0,0,0,0,0,0,0,0,0,0,0,0,0,0,0,0,0,0,0,0,0,6.5
Interglad,Interglad_1758, GP02-305428, Japanese Patent    Nippon Electric Glass (J),2011, A241143,mass_percent,,9,1406,0,0,0,0,0,0,0,0,13,0,0,0,0,0,0,0,0,2,0,0,0,0,0,0,0,0,0,0,0,0,0,0,0,0,0,0,0,2,0,0,0,0,0,0,0,0,0,0,0,0,0,0,0,0,0,0,0,0,0,0,0,0,0,0,0,0,0,0,0,0,0,0,0,0,0,0,0,0,0,0,0,0,0,0,0,0,0,0,0,0,0,0,0,6,0,0,0,0,0,0,0,0,0,0,0,2,0,0,0,0,11,0,0,0,0,0,0,0,0,0,0,0,0,0,0,0,0,0,0,0,0,0,0,0,0,0,0,0,0,0,0,0,0,0,0,0,0,0,61.4,0,0,0,0,0,0.1,0,0,0,0,0,0,0,0,0,0,0,0,0,0,0,0,0,0,0,0,0,0,0,0,0,0,0,0,0,0,0,0,0,2.5
Interglad,Interglad_1759, GP02-305429, Japanese Patent    Nippon Electric Glass (J),2011, A241143,mass_percent,,8.8,1447,0,0,0,0,0,0,0,0,13,0,0,0,0,0,0,0,0,2,0,0,0,0,0,0,0,0,0,0,0,0,0,0,0,0,0,0,0,2,0,0,0,0,0,0,0,0,0,0,0,0,0,0,0,0,0,0,0,0,0,0,0,0,0,0,0,0,0,0,0,0,0,0,0,0,0,0,0,0,0,0,0,0,0,0,0,0,0,0,0,0,0,0,0,10.5,0,0,0,0,0,0,0,0,0,0,0,2,0,0,0,0,7,0,0,0,0,0,0,0,0,0,0,0,0,0,0,0,0,0,0,0,0,0,0,0,0,0,0,0,0,0,0,0,0,0,0,0,0,0,59.4,0,0,0,0,0,0.1,0,0,0,0,0,0,0,0,0,0,0,0,0,0,0,0,0,0,0,0,0,0,0,0,0,0,0,0,0,0,0,0,0,4
Interglad,Interglad_1760, GP02-305430, Japanese Patent    Nippon Electric Glass (J),2011, A241143,mass_percent,,10,1300,0,0,0,0,0,0,0,0,13,0,0,0,0,0,0,0,0,2,0,0,0,0,0,0,0,0,0,0,0,0,0,0,0,0,0,0,0,2,0,0,0,0,0,0,0,0,0,0,0,0,0,0,0,0,0,0,0,0,0,0,0,0,0,0,0,0,0,0,0,0,0,0,0,0,0,0,0,0,0,0,0,0,0,0,0,0,0,0,0,0,0,0,0,5,0,0,0,0,0,0,0,0,0,0,0,2,0,0,0,0,15,0,0,0,0,0,0,0,0,0,0,0,0,0,0,0,0,0,0,0,0,0,0,0,0,0,0,0,0,0,0,0,0,0,0,0,0,0,56.9,0,0,0,0,0,0.1,0,0,0,0,0,0,0,0,0,0,0,0,0,0,0,0,0,0,0,0,0,0,0,0,0,0,0,0,0,0,0,0,0,4
Interglad,Interglad_1761, GP02-305431, Japanese Patent    Nippon Electric Glass (J),2011, A241143,mass_percent,,10,1305,0,0,0,0,0,0,0,0,12.99935003,0,0,0,0,0,0,0,0,1.999900005,0,0,0,0,0,0,0,0,0,0,0,0,0,0,0,0,0,0,0,1.999900005,0,0,0,0,0,0,0,0.00499975,0,0,0,0,0,0,0,0,0,0,0,0,0,0,0,0,0,0,0,0,0,0,0,0,0,0,0,0,0,0,0,0,0,0,0,0,0,0,0,0,0,0,0,0,0,0,0,4.999750012,0,0,0,0,0,0,0,0,0,0,0,1.999900005,0,0,0,0,14.99925004,0,0,0,0,0,0,0,0,0,0,0,0,0,0,0,0,0,0,0,0,0,0,0,0,0,0,0,0,0,0,0,0,0,0,0,0,0,55.89720514,0,0,0,0,0,0.099995,0,0,0,0,0,0,0,0,0,0,0,0,0,0,0,0,0,0,0,0,0,0,0,0,0,0,0,0,0,0,0,0,0,4.999750012
Interglad,Interglad_1762, GP02-305432, Japanese Patent    Nippon Electric Glass (J),2011, A241143,mass_percent,,8.9,1308,0,0,0,0,0,0,0,0,12.99922005,0,0,0,0,0,0,0,0,2.499850009,0,0,0,0,0,0,0,0,0,0,0,0,0,0,0,0,0,0,0,2.999820011,0,0,0,0,0,0,0,0.0049997,0,0,0,0,0,0,0,0,0,0,0,0,0,0,0,0,0,0,0,0,0,0,0,0,0,0,0,0,0,0,0,0,0,0,0,0,0,0,0,0,0,0,0,0,0,0,0,3.999760014,0,0,0,0,0,0,0,0,0,0,0,3.999760014,0,0,0,0,12.49925004,0,0,0,0,0,0,0,0,0,0,0,0,0,0,0,0,0,0,0,0,0,0,0,0,0,0,0,0.00099994,0,0,0,0,0,0,0,0,0,55.8966462,0,0,0,0,0,0.099994,0,0,0,0,0,0,0,0,0,0,0,0,0,0,0,0,0,0,0,0,0,0,0,0,0,0,0,0,0,0,0,0,0,4.999700018
Interglad,Interglad_1763, GP02-305433, Japanese Patent    Nippon Electric Glass (J),2011, A241143,mass_percent,,9,1314,0,0,0,0,0,0,0,0,12.99974001,0,0,0,0,0,0,0,0,2.499950001,0,0,0,0,0,0,0,0,0,0,0,0,0,0,0,0,0,0,0,3.999920002,0,0,0,0,0,0,0,0,0,0,0,0,0,0,0,0,0,0,0,0,0,0,0,0,0,0,0,0,0,0,0,0,0,0,0,0,0,0,0,0,0,0,0,0,0,0,0,0,0,0,0,0,0,0,0,4.999900002,0,0,0,0,0,0,0,0,0,0,0,2.999940001,0,0,0,0,11.49977,0,0,0,0,0,0,0,0,0,0,0,0,0,0,0,0,0,0,0,0,0,0,0,0,0,0,0,0.00199996,0,0,0,0,0,0,0,0,0,55.89888202,0,0,0,0,0,0.099998,0,0,0,0,0,0,0,0,0,0,0,0,0,0,0,0,0,0,0,0,0,0,0,0,0,0,0,0,0,0,0,0,0,4.999900002
Interglad,Interglad_1764, GP02-305434, Japanese Patent    Nippon Electric Glass (J),2011, A241143,mass_percent,,8.9,1335,0,0,0,0,0,0,0,0,12.99870013,0,0,0,0,0,0,0,0,0,0,0,0,0,0,0,0,0,0,0,0,0,0,0,0,0,0,0,0,3.99960004,0,0,0,0,0,0,0,0.009999,0,0,0,0,0,0,0,0,0,0,0,0,0,0,0,0,0,0,0,0,0,0,0,0,0,0,0,0,0,0,0,0,0,0,0,0,0,0,0,0,0,0,0,0,0,0,0,3.99960004,0,0,0,0,0,0,0,0,0,0,0,3.99960004,0,0,0,0,11.99880012,0,0,0,0,0,0,0,0,0,0,0,0,0,0,0,0,0,0,0,0,0,0,0,0,0,0,0,0,0,0,0,0,0,0,0,0,0,57.89421058,0,0,0,0,0,0.099990001,0,0,0,0,0,0,0,0,0,0,0,0,0,0,0,0,0,0,0,0,0,0,0,0,0,0,0,0,0,0,0,0,0,4.99950005
Interglad,Interglad_1765, GP02-305435, Japanese Patent    Nippon Electric Glass (J),2011, A241143,mass_percent,,9.9,1317,0,0,0,0,0,0,0,0,12.99870013,0,0,0,0,0,0,0,0,1.99980002,0,0,0,0,0,0,0,0,0,0,0,0,0,0,0,0,0,0,0,0.99990001,0,0,0,0,0,0,0,0.009999,0,0,0,0,0,0,0,0,0,0,0,0,0,0,0,0,0,0,0,0,0,0,0,0,0,0,0,0,0,0,0,0,0,0,0,0,0,0,0,0,0,0,0,0,0,0,0,4.99950005,0,0,0,0,0,0,0,0,0,0,0,2.99970003,0,0,0,0,14.99850015,0,0,0,0,0,0,0,0,0,0,0,0,0,0,0,0,0,0,0,0,0,0,0,0,0,0,0,0,0,0,0,0,0,0,0,0,0,55.89441056,0,0,0,0,0,0.099990001,0,0,0,0,0,0,0,0,0,0,0,0,0,0,0,0,0,0,0,0,0,0,0,0,0,0,0,0,0,0,0,0,0,4.99950005
Interglad,Interglad_1766, GP02-305498, Japanese Patent    Nippon Electric Glass (J),2011, A256104,mass_percent,,9.4,1335,0,0,0,0,0,0,0,0,19,0,0,0,0,0,0,0,0,2,0,0,0,0,0,0,0,0,0,0,0,0,0,0,0,0,0,0,0,2,0,0,0,0,0,0,0,0,0,0,0,0,0,0,0,0,0,0,0,0,0,0,0,0,0,0,0,0,0,0,0,0,0,0,0,0,0,0,0,0,0,0,0,0,0,0,0,0,0,0,0,0,0,0,0,2,0,0,0,0,0,0,0,0,0,0,0,2,0,0,0,0,16,0,0,0,0,0,0,0,0,0,0,0,0,0,0,0,0,0,0,0,0,0,0,0,0,0,0,0,0,0,0,0,0,0,0,0,0,0,51.9,0,0,0,0,0,0.1,0,0,0,0,0,0,0,0,0,0,0,0,0,0,0,0,0,0,0,0,0,0,0,0,0,0,0,0,0,0,0,0,0,5
Interglad,Interglad_1767, GP02-305499, Japanese Patent    Nippon Electric Glass (J),2011, A256104,mass_percent,,9.6,1334,0,0,0,0,0,0,0,0,19,0,0,0,0,0,0,0,0,2,0,0,0,0,0,0,0,0,0,0,0,0,0,0,0,0,0,0,0,2,0,0,0,0,0,0,0,0,0,0,0,0,0,0,0,0,0,0,0,0,0,0,0,0,0,0,0,0,0,0,0,0,0,0,0,0,0,0,0,0,0,0,0,0,0,0,0,0,0,0,0,0,0,0,0,2,0,0,0,0,0,0,0,0,0,0,0,1,0,0,0,0,16,0,0,0,0,0,0,0,0,0,0,0,0,0,0,0,0,0,0,0,0,0,0,0,0,0,0,0,0,0,0,0,0,0,0,0,0,0,52.9,0,0,0,0,0,0.1,0,0,0,0,0,0,0,0,0,0,0,0,2.5,0,0,0,0,0,0,0,0,0,0,0,0,0,0,0,0,0,0,0,0,2.5
Interglad,Interglad_1768, GP02-305500, Japanese Patent    Nippon Electric Glass (J),2011, A256104,mass_percent,,9.4,1333,0,0,0,0,0,0,0,0,16,0,0,0,0,0,0,0,0,2,0,0,0,0,0,0,0,0,0,0,0,0,0,0,0,0,0,0,0,2,0,0,0,0,0,0,0,0,0,0,0,0,0,0,0,0,0,0,0,0,0,0,0,0,0,0,0,0,0,0,0,0,0,0,0,0,0,0,0,0,0,0,0,0,0,0,0,0,0,0,0,0,0,0,0,2,0,0,0,0,0,0,0,0,0,0,0,0,0,0,0,0,16,0,0,0,0,0,0,0,0,0,0,0,0,0,0,0,0,0,0,0,0,0,0,0,0,0,0,0,0,0,0,0,0,0,0,0,0,0,54.4,0,0,0,0,0,0.1,0,0,0,0,0,0,0,0,0,0,0,0,2.5,0,0,0,0,0,0,0,0,0,0,0,0,0,0,0,0,0,0,0,0,5
Interglad,Interglad_1769, GP02-305501, Japanese Patent    Nippon Electric Glass (J),2011, A256104,mass_percent,,9.6,1259,0,0,0,0,0,0,0,0,16,0,0,0,0,0,0,0,0,2,0,0,0,0,0,0,0,0,0,0,0,0,0,0,0,0,0,0,0,2,0,0,0,0,0,0,0,0,0,0,0,0,0,0,0,0,0,0,0,0,0,0,0,0,0,0,0,0,0,0,0,0,0,0,0,0,0,0,0,0,0,0,0,0,0,0,0,0,0,0,0,0,0,0,0,2,0,0,0,0,0,0,0,0,0,0,0,2,0,0,0,0,16,0,0,0,0,0,0,0,0,0,0,0,0,0,0,0,0,0,0,0,0,0,0,0,0,0,0,0,0,0,0,0,0,0,0,0,0,0,52.9,0,0,0,0,0,0.1,0,0,0,0,0,0,0,0,0,0,0,0,4.5,0,0,0,0,0,0,0,0,0,0,0,0,0,0,0,0,0,0,0,0,2.5
Interglad,Interglad_1770, GP02-306108, US Patent    Nippon Electric Glass (J),2011, A0274916,mass_percent,75,10,1278,0,0,0,0,0,0,0,0,12.99,0,0,0,0,0,0,0,0,2,0,0,0,0,0,0,0,0,0,0,0,0,0,0,0,0,0,0,0,2,0,0,0,0,0,0,0,0.02,0,0,0,0,0,0,0,0,0,0,0,0,0,0,0,0,0,0,0,0,0,0,0,0,0,0,0,0,0,0,0,0,0,0,0,0,0,0,0,0,0,0,0,0,0,0,0,4.89,0,0,0,0,0,0,0,0,0,0,0,2,0,0,0,0,14.48,0,0,0,0,0,0,0,0,0,0,0,0,0,0,0,0,0,0,0,0,0,0,0,0,0,0,0,0,0,0.08,0,0,0,0,0,0,0,57.23,0,0,0,0,0,0.3,0,0,0,0,0,0,0,0,0,0,0,0,0.01,0,0,0,0,0,0,0,0,0,0,0,0,0,0,0,0,0,0,0,0,4
Interglad,Interglad_1771, GP02-306109, US Patent    Nippon Electric Glass (J),2011, A0274916,mass_percent,,10,1290,0,0,0,0,0,0,0,0,13.99930073,0,0,0,0,0,0,0,0,1.999900105,0,0,0,0,0,0,0,0,0,0,0,0,0,0,0,0,0,0,0,0.999950052,0,0,0,0,0,0,0,0.009996501,0,0,0,0,0,0,0,0,0,0,0,0,0,0,0,0,0,0,0,0,0,0,0,0,0,0,0,0,0,0,0,0,0,0,0,0,0,0,0,0,0,0,0,0,0,0,0,4.899755257,0,0,0,0,0,0,0,0,0,0,0,2.999850157,0,0,0,0,14.48927626,0,0,0,0,0,0,0,0,0,0,0,0,0,0,0,0,0,0,0,0,0,0,0,0,0,0,0,0,0,0.00499775,0,0,0,0,0,0,0,56.47717896,0,0,0,0,0,0.099995005,0,0,0,0,0,0,0,0,0,0,0,0,0.019999001,0,0,0,0,0,0,0,0,0,0,0,0,0,0,0,0,0,0,0,0,3.99980021
Interglad,Interglad_1772, GP02-306110, US Patent    Nippon Electric Glass (J),2011, A0274916,mass_percent,,10,1325,0,0,0,0,0,0,0,0,15.99000128,0,0,0,0,0,0,0,0,1.00000008,0,0,0,0,0,0,0,0,0,0,0,0,0,0,0,0,0,0,0,1.00000008,0,0,0,0,0,0,0,0.009996001,0,0,0,0,0,0,0,0,0,0,0,0,0,0,0,0,0,0,0,0,0,0,0,0,0,0,0,0,0,0,0,0,0,0,0,0,0,0,0,0,0,0,0,0,0,0,0,4.900000392,0,0,0,0,0,0,0,0,0,0,0,3.00000024,0,0,0,0,14.49000116,0,0,0,0,0,0,0,0,0,0,0,0,0,0,0,0,0,0,0,0,0,0,0,0,0,0,0,0,0,0.020000002,0,0,0,0,0,0,0,57.4800046,0,0,0,0,0,0.100000008,0,0,0,0,0,0,0,0,0,0,0,0,0.009996001,0,0,0,0,0,0,0,0,0,0,0,0,0,0,0,0,0,0,0,0,2.00000016
Interglad,Interglad_1773, GP02-306111, US Patent    Nippon Electric Glass (J),2011, A0274916,mass_percent,,9.4,1387,0,0,0,0,0,0,0,0,14.99925079,0,0,0,0,0,0,0,0,0.999950052,0,0,0,0,0,0,0,0,0,0,0,0,0,0,0,0,0,0,0,0,0,0,0,0,0,0,0,0.009997501,0,0,0,0,0,0,0,0,0,0,0,0,0,0,0,0,0,0,0,0,0,0,0,0,0,0,0,0,0,0,0,0,0,0,0,0,0,0,0,0,0,0,0,0,0,0,0,4.999750262,0,0,0,0,0,0,0,0,0,0,0,2.999850157,0,0,0,0,12.99935068,0,0,0,0,0,0,0,0,0,0,0,0,0,0,0,0,0,0,0,0,0,0,0,0,0,0,0,0,0,0.00499875,0,0,0,0,0,0,0,62.8768593,0,0,0,0,0,0.099995005,0,0,0,0,0,0,0,0,0,0,0,0,0.009997501,0,0,0,0,0,0,0,0,0,0,0,0,0,0,0,0,0,0,0,0,0
Interglad,Interglad_1774, GP05-306228, US Patent,2011, A0318561,mass_percent,67,3.25,1446,0,0,0,0,0,0,0,0,15.5,0,0,0,0,0,0,0,0,16.5,0,0,0,0,0,0,0,0,0,0,0,0,0,0,0,0,0,0,0,8,0,0,0,0,0,0,0,0,0,0,0,0,0,0,0,0,0,0,0,0,0,0,0,0,0,0,0,0,0,0,0,0,0,0,0,0,0,0,0,0,0,0,0,0,0,0,0,0,0,0,0,0,0,0,0,0,0,0,0,0,0,0,0,0,0,0,0,0,0,0,0,0,0,0,0,0,0,0,0,0,0,0,0,0,0,0,0,0,0,0,0,0,0,0,0,0,0,0,0,0,0,0,0,0,0,0,0,0,0,0,59.6,0,0,0,0,0,0.3,0,0,0,0,0,0,0,0,0,0,0,0,0,0,0,0,0,0,0,0,0,0,0,0,0,0,0,0,0,0,0,0,0,0.1
Interglad,Interglad_1775, GP05-306229, US Patent,2011, A0318561,mass_percent,,3.23,1378,0,0,0,0,0,0,0,0,15.5,0,0,0,0,0,0,0,0,16.5,0,0,0,0,0,0,0,0,0,0,0,0,0,0,0,0,0,0,0,4,0,0,0,0,0,0,0,0,0,0,0,0,0,0,0,0,0,0,0,0,0,0,0,0,0,0,0,0,0,0,0,0,0,0,0,0,0,0,0,0,0,0,0,0,0,0,0,0,0,0,0,0,0,0,0,0,0,0,0,0,0,0,0,0,0,0,0,5.5,0,0,0,0,0,0,0,0,0,0,0,0,0,0,0,0,0,0,0,0,0,0,0,0,0,0,0,0,0,0,0,0,0,0,0,0,0,0,0,0,0,0,58.2,0,0,0,0,0,0.3,0,0,0,0,0,0,0,0,0,0,0,0,0,0,0,0,0,0,0,0,0,0,0,0,0,0,0,0,0,0,0,0,0,0
Interglad,Interglad_1776, GP05-306230, US Patent,2011, A0318561,mass_percent,,3.21,1407,0,0,0,0,0,0,0,0,15.5,0,0,0,0,0,0,0,0,12,0,0,0,0,0,0,0,0,0,0,0,0,0,0,0,0,0,0,0,4,0,0,0,0,0,0,0,0,0,0,0,0,0,0,0,0,0,0,0,0,0,0,0,0,0,0,0,0,0,0,0,0,0,0,0,0,0,0,0,0,0,0,0,0,0,0,0,0,0,0,0,0,0,0,0,0,0,0,0,0,0,0,0,0,0,0,0,6.5,0,0,0,0,0,0,0,0,0,0,0,0,0,0,0,0,0,0,0,0,0,0,0,0,0,0,0,0,0,0,0,0,0,0,0,0,0,0,0,0,0,0,61.7,0,0,0,0,0,0.3,0,0,0,0,0,0,0,0,0,0,0,0,0,0,0,0,0,0,0,0,0,0,0,0,0,0,0,0,0,0,0,0,0,0
Interglad,Interglad_1777, GP05-306231, US Patent,2011, A0318561,mass_percent,67,3.19,1488,0,0,0,0,0,0,0,0,14.5,0,0,0,0,0,0,0,0,15,0,0,0,0,0,0,0,0,0,0,0,0,0,0,0,0,0,0,0,8,0,0,0,0,0,0,0,0,0,0,0,0,0,0,0,0,0,0,0,0,0,0,0,0,0,0,0,0,0,0,0,0,0,0,0,0,0,0,0,0,0,0,0,0,0,0,0,0,0,0,0,0,0,0,0,0,0,0,0,0,0,0,0,0,0,0,0,0,0,0,0,0,0,0,0,0,0,0,0,0,0,0,0,0,0,0,0,0,0,0,0,0,0,0,0,0,0,0,0,0,0,0,0,0,0,0,0,0,0,0,62.4,0,0,0,0,0,0.1,0,0,0,0,0,0,0,0,0,0,0,0,0,0,0,0,0,0,0,0,0,0,0,0,0,0,0,0,0,0,0,0,0,0
