Repository: n000188975/2026.05.25-glass-predition-reverse-model

File: interglad_database.csv (part 26 of 76)
_mass_pct,GeSe_mass_pct,GeTe4_mass_pct,GeTe_mass_pct,Ge_mass_pct,H2O_mass_pct,HfF4_mass_pct,HfO2_mass_pct,Ho2O3_mass_pct,I_mass_pct,In2S3_mass_pct,InF3_mass_pct,In_mass_pct,K2O_mass_pct,KBr_mass_pct,KCl_mass_pct,KF_mass_pct,La2O3_mass_pct,Li2O_mass_pct,Li2SO4_mass_pct,Li2S_mass_pct,LiCl_mass_pct,LiF_mass_pct,Lu2O3_mass_pct,MgF2_mass_pct,MgO_mass_pct,MnF2_mass_pct,MnO2_mass_pct,MnO_mass_pct,MoO3_mass_pct,Na2O_mass_pct,Na2SO4_mass_pct,Na2S_mass_pct,NaCl_mass_pct,NaF_mass_pct,NaPO3_mass_pct,Nb2O5_mass_pct,Nd2O3_mass_pct,NdF3_mass_pct,NiO_mass_pct,O_mass_pct,P2O5_mass_pct,P2S5_mass_pct,P_mass_pct,PbBr2_mass_pct,PbCl2_mass_pct,PbF2_mass_pct,PbI2_mass_pct,PbO_mass_pct,PbSe_mass_pct,PbTe_mass_pct,Pb_mass_pct,Pr2O3_mass_pct,Rb2O_mass_pct,RbCl_mass_pct,RbF_mass_pct,Rh2O3_mass_pct,Rh_mass_pct,SO3_mass_pct,S_mass_pct,Sb2O3_mass_pct,Sb2S3_mass_pct,Sb2Se3_mass_pct,Sb2Te3_mass_pct,Sb_mass_pct,Sc2O3_mass_pct,SeO2_mass_pct,Se_mass_pct,SiO2_mass_pct,SiS2_mass_pct,Si_mass_pct,Sm2O3_mass_pct,SnCl2_mass_pct,SnF2_mass_pct,SnO2_mass_pct,SnO_mass_pct,SnS_mass_pct,SnSe2_mass_pct,SnSe_mass_pct,SnTe_mass_pct,SrO_mass_pct,Ta2O5_mass_pct,Tb2O3_mass_pct,TeO2_mass_pct,Te_mass_pct,ThF4_mass_pct,Th_mass_pct,TiO2_mass_pct,Tl2O_mass_pct,Tl2S_mass_pct,Tl2Se_mass_pct,Tl2Te_mass_pct,TlBr_mass_pct,TlCl_mass_pct,TlSe_mass_pct,Tl_mass_pct,U_mass_pct,V2O5_mass_pct,WO3_mass_pct,Y2O3_mass_pct,YF3_mass_pct,Yb2O3_mass_pct,ZnBr2_mass_pct,ZnCl2_mass_pct,ZnF2_mass_pct,ZnO_mass_pct,ZnSO4_mass_pct,ZrF4_mass_pct,ZrO2_mass_pct
Interglad,Interglad_1935, GP03-309192, Japanese Patent    Nippon Electric Glass (J),2012, A184146,mass_percent,84,3.8,1455,0,0,0,0,0,0,0,0,19.2,0,0,0,0,0,0,0,0,3,0,0,0,0,0,0,5,0,0,0,0,0,0,0,0,0,0,0,0,5.2,0,0,0,0,0,0,0,0,0,0,0,0,0,0,0,0,0,0,0,0,0,0,0,0,0,0,0,0,0,0,0,0,0,0,0,0,0,0,0,0,0,0,0,0,0,0,0,0,0,0,0,0,0,0,0,0,0,0,0,0,0,0,0,0,0,0,0,4.8,0,0,0,0,0,0,0,0,0,0,0,0,0,0,0,0,0,0,0,0,0,0,0,0,0,0,0,0,0,0,0,0,0,0,0,0,0,0,0,0,0,0,61,0,0,0,0,0,0.3,0,0,0,0,0,1,0,0,0,0,0,0,0,0,0,0,0,0,0,0,0,0,0,0,0.5,0,0,0,0,0,0,0,0,0
Interglad,Interglad_1936, GP03-309193, Japanese Patent    Nippon Electric Glass (J),2012, A184146,mass_percent,84,3.79,1450,0,0,0,0,0,0,0,0,19.7,0,0,0,0,0,0,0,0,3,0,0,0,0,0,0,6,0,0,0,0,0,0,0,0,0,0,0,0,5.2,0,0,0,0,0,0,0,0,0,0,0,0,0,0,0,0,0,0,0,0,0,0,0,0,0,0,0,0,0,0,0,0,0,0,0,0,0,0,0,0,0,0,0,0,0,0,0,0,0,0,0,0,0,0,0,0,0,0,0,0,0,0,0,0,0,0,0,4.8,0,0,0,0,0,0,0,0,0,0,0,0,0,0,0,0,0,0,0,0,0,0,0,0,0,0,0,0,0,0,0,0,0,0,0,0,0,0,0,0,0,0,60,0,0,0,0,0,0.3,0,0,0,0,0,1,0,0,0,0,0,0,0,0,0,0,0,0,0,0,0,0,0,0,0,0,0,0,0,0,0,0,0,0
Interglad,Interglad_1937, GP03-309194, Japanese Patent    Nippon Electric Glass (J),2012, A184146,mass_percent,84.5,3.86,1440,0,0,0,0,0,0,0,0,20.7,0,0,0,0,0,0,0,0,3,0,0,0,0,0,0,6,0,0,0,0,0,0,0,0,0,0,0,0,5.2,0,0,0,0,0,0,0,0,0,0,0,0,0,0,0,0,0,0,0,0,0,0,0,0,0,0,0,0,0,0,0,0,0,0,0,0,0,0,0,0,0,0,0,0,0,0,0,0,0,0,0,0,0,0,0,0,0,0,0,0,0,0,0,0,0,0,0,4.8,0,0,0,0,0,0,0,0,0,0,0,0,0,0,0,0,0,0,0,0,0,0,0,0,0,0,0,0,0,0,0,0,0,0,0,0,0,0,0,0,0,0,59,0,0,0,0,0,0.3,0,0,0,0,0,1,0,0,0,0,0,0,0,0,0,0,0,0,0,0,0,0,0,0,0,0,0,0,0,0,0,0,0,0
Interglad,Interglad_1938, GP03-309195, Japanese Patent    Nippon Electric Glass (J),2012, A184146,mass_percent,84,3.8,1445,0,0,0,0,0,0,0,0,20.2,0,0,0,0,0,0,0,0,3,0,0,0,0,0,0,6,0,0,0,0,0,0,0,0,0,0,0,0,5.2,0,0,0,0,0,0,0,0,0,0,0,0,0,0,0,0,0,0,0,0,0,0,0,0,0,0,0,0,0,0,0,0,0,0,0,0,0,0,0,0,0,0,0,0,0,0,0,0,0,0,0,0,0,0,0,0,0,0,0,0,0,0,0,0,0,0,0,4.8,0,0,0,0,0,0,0,0,0,0,0,0,0,0,0,0.5,0,0,0,0,0,0,0,0,0,0,0,0,0,0,0,0,0,0,0,0,0,0,0,0,0,0,59,0,0,0,0,0,0.3,0,0,0,0,0,1,0,0,0,0,0,0,0,0,0,0,0,0,0,0,0,0,0,0,0,0,0,0,0,0,0,0,0,0
Interglad,Interglad_1939, GP03-309196, Japanese Patent    Nippon Electric Glass (J),2012, A184146,mass_percent,84,3.86,1435,0,0,0,0,0,0,0,0,20.7,0,0,0,0,0,0,0,0,3,0,0,0,0,0,0,6,0,0,0,0,0,0,0,0,0,0,0,0,5.2,0,0,0,0,0,0,0,0,0,0,0,0,0,0,0,0,0,0,0,0,0,0,0,0,0,0,0,0,0,0,0,0,0,0,0,0,0,0,0,0,0,0,0,0,0,0,0,0,0,0,0,0,0,0,0,0,0,0,0,0,0,0,0,0,0,0,0,4.8,0,0,0,0,0,0,0,0,0,0,0,0,0,0,0,0.5,0,0,0,0,0,0,0,0,0,0,0,0,0,0,0,0,0,0,0,0,0,0,0,0,0,0,58.5,0,0,0,0,0,0.3,0,0,0,0,0,1,0,0,0,0,0,0,0,0,0,0,0,0,0,0,0,0,0,0,0,0,0,0,0,0,0,0,0,0
Interglad,Interglad_1940, GP06-309542, US Patent,2012, A8252707,mass_percent,,,1309,0,0,0,0,0,0,0,0,22,0,0,0,0,0,0,0,0,0,0,0,0,0,0,0,0,0,0,0,0,0,0,0,0,0,0,0,0,0,0,0,0,0,0,0,0,0,0,0,0,0,0,0,0,0,0,0,0,0,0,0,0,0,0,0,0,0,0,0,0,0,0,0,0,0,0,0,0,0,0,0,0,0,0,0,0,0,0,0,0,0,0,0,0,0,0,0,0,0,2,0,0,0,0,0,0,14,0,0,0,0,0,0,0,0,0,0,0,0,0,0,0,0,0,0,0,0,0,0,0,0,0,0,0,0,0,0,0,0,0,0,0,0,0,0,0,0,0,0,62,0,0,0,0,0,0,0,0,0,0,0,0,0,0,0,0,0,0,0,0,0,0,0,0,0,0,0,0,0,0,0,0,0,0,0,0,0,0,0,0
Interglad,Interglad_1941, GP06-309543, US Patent,2012, A8252707,mass_percent,,,1334,0,0,0,0,0,0,0,0,22,0,0,0,0,0,0,0,0,0,0,0,0,0,0,0,0,0,0,0,0,0,0,0,0,0,0,0,0,0,0,0,0,0,0,0,0,0,0,0,0,0,0,0,0,0,0,0,0,0,0,0,0,0,0,0,0,0,0,0,0,0,0,0,0,0,0,0,0,0,0,0,0,0,0,0,0,0,0,0,0,0,0,0,0,0,0,0,0,0,1,0,0,0,0,0,0,15,0,0,0,0,0,0,0,0,0,0,0,0,0,0,0,0,0,0,0,0,0,0,0,0,0,0,0,0,0,0,0,0,0,0,0,0,0,0,0,0,0,0,62,0,0,0,0,0,0,0,0,0,0,0,0,0,0,0,0,0,0,0,0,0,0,0,0,0,0,0,0,0,0,0,0,0,0,0,0,0,0,0,0
Interglad,Interglad_1942, GP06-309544, US Patent,2012, A8252707,mass_percent,,,1441,0,0,0,0,0,0,0,0,24.05,0,0,0,0,0,0,0,0,0,0,0,0,0,0,0,0,0,0,0,0,0,0,0,0,0,0,0,0,0,0,0,0,0,0,0,0,0,0,0,0,0,0,0,0,0,0,0,0,0,0,0,0,0,0,0,0,0,0,0,0,0,0,0,0,0,0,0,0,0,0,0,0,0,0,0,0,0,0,0,0,0,0,0,0,0,0,0,0,0,0.35,0,0,0,0,0,0,9.55,0,0,0,0,0,0,0,0,0,0,0,0,0,0,0,0,0,0,0,0,0,0,0,0,0,0,0,0,0,0,0,0,0,0,0,0,0,0,0,0,0,0,66.05,0,0,0,0,0,0,0,0,0,0,0,0,0,0,0,0,0,0,0,0,0,0,0,0,0,0,0,0,0,0,0,0,0,0,0,0,0,0,0,0
Interglad,Interglad_1943, GP06-309545, US Patent,2012, A8252707,mass_percent,,,1370,0,0,0,0,0,0,0,0,23.55,0,0,0,0,0,0,0,0,0,0,0,0,0,0,0,0,0,0,0,0,0,0,0,0,0,0,0,0,0,0,0,0,0,0,0,0,0,0,0,0,0,0,0,0,0,0,0,0,0,0,0,0,0,0,0,0,0,0,0,0,0,0,0,0,0,0,0,0,0,0,0,0,0,0,0,0,0,0,0,0,0,0,0,0,0,0,0,0,0,0.35,0,0,0,0,0,0,13.05,0,0,0,0,0,0,0,0,0,0,0,0,0,0,0,0,0,0,0,0,0,0,0,0,0,0,0,0,0,0,0,0,0,0,0,0,0,0,0,0,0,0,63.05,0,0,0,0,0,0,0,0,0,0,0,0,0,0,0,0,0,0,0,0,0,0,0,0,0,0,0,0,0,0,0,0,0,0,0,0,0,0,0,0
Interglad,Interglad_1944, GP06-309546, US Patent,2012, A8252707,mass_percent,,,1374,0,0,0,0,0,0,0,0,23.05,0,0,0,0,0,0,0,0,0,0,0,0,0,0,0,0,0,0,0,0,0,0,0,0,0,0,0,0,0,0,0,0,0,0,0,0,0,0,0,0,0,0,0,0,0,0,0,0,0,0,0,0,0,0,0,0,0,0,0,0,0,0,0,0,0,0,0,0,0,0,0,0,0,0,0,0,0,0,0,0,0,0,0,0,0,0,0,0,0,1.35,0,0,0,0,0,0,9.55,0,0,0,0,0,0,0,0,0,0,0,0,0,0,0,0,0,0,0,0,0,0,0,0,0,0,0,0,0,0,0,0,0,0,0,0,0,0,0,0,0,0,66.05,0,0,0,0,0,0,0,0,0,0,0,0,0,0,0,0,0,0,0,0,0,0,0,0,0,0,0,0,0,0,0,0,0,0,0,0,0,0,0,0
Interglad,Interglad_1945, GP06-309547, US Patent,2012, A8252707,mass_percent,,,1428,0,0,0,0,0,0,0,0,23.05,0,0,0,0,0,0,0,0,0,0,0,0,0,0,0,0,0,0,0,0,0,0,0,0,0,0,0,0,0,0,0,0,0,0,0,0,0,0,0,0,0,0,0,0,0,0,0,0,0,0,0,0,0,0,0,0,0,0,0,0,0,0,0,0,0,0,0,0,0,0,0,0,0,0,0,0,0,0,0,0,0,0,0,0,0,0,0,0,0,0.35,0,0,0,0,0,0,10.55,0,0,0,0,0,0,0,0,0,0,0,0,0,0,0,0,0,0,0,0,0,0,0,0,0,0,0,0,0,0,0,0,0,0,0,0,0,0,0,0,0,0,66.05,0,0,0,0,0,0,0,0,0,0,0,0,0,0,0,0,0,0,0,0,0,0,0,0,0,0,0,0,0,0,0,0,0,0,0,0,0,0,0,0
Interglad,Interglad_1946, GP06-309548, US Patent,2012, A8252707,mass_percent,,,1363,0,0,0,0,0,0,0,0,23.05,0,0,0,0,0,0,0,0,0,0,0,0,0,0,0,0,0,0,0,0,0,0,0,0,0,0,0,0,0,0,0,0,0,0,0,0,0,0,0,0,0,0,0,0,0,0,0,0,0,0,0,0,0,0,0,0,0,0,0,0,0,0,0,0,0,0,0,0,0,0,0,0,0,0,0,0,0,0,0,0,0,0,0,0,0,0,0,0,0,0.85,0,0,0,0,0,0,13.05,0,0,0,0,0,0,0,0,0,0,0,0,0,0,0,0,0,0,0,0,0,0,0,0,0,0,0,0,0,0,0,0,0,0,0,0,0,0,0,0,0,0,63.05,0,0,0,0,0,0,0,0,0,0,0,0,0,0,0,0,0,0,0,0,0,0,0,0,0,0,0,0,0,0,0,0,0,0,0,0,0,0,0,0
Interglad,Interglad_1947, GP06-309549, US Patent,2012, A8252707,mass_percent,,,1378,0,0,0,0,0,0,0,0,28,0,0,0,0,0,0,0,0,0,0,0,0,0,0,0,0,0,0,0,0,0,0,0,0,0,0,0,0,0,0,0,0,0,0,0,0,0,0,0,0,0,0,0,0,0,0,0,0,0,0,0,0,0,0,0,0,0,0,0,0,0,0,0,0,0,0,0,0,0,0,0,0,0,0,0,0,0,0,0,0,0,0,0,0,0,0,0,0,0,2,0,0,0,0,0,0,8,0,0,0,0,0,0,0,0,0,0,0,0,0,0,0,0,0,0,0,0,0,0,0,0,0,0,0,0,0,0,0,0,0,0,0,0,0,0,0,0,0,0,62,0,0,0,0,0,0,0,0,0,0,0,0,0,0,0,0,0,0,0,0,0,0,0,0,0,0,0,0,0,0,0,0,0,0,0,0,0,0,0,0
Interglad,Interglad_1948, GP06-309550, US Patent,2012, A8252707,mass_percent,,,1377,0,0,0,0,0,0,0,0,23.05,0,0,0,0,0,0,0,0,0,0,0,0,0,0,0,0,0,0,0,0,0,0,0,0,0,0,0,0,0,0,0,0,0,0,0,0,0,0,0,0,0,0,0,0,0,0,0,0,0,0,0,0,0,0,0,0,0,0,0,0,0,0,0,0,0,0,0,0,0,0,0,0,0,0,0,0,0,0,0,0,0,0,0,0,0,0,0,0,0,0.35,0,0,0,0,0,0,13.05,0,0,0,0,0,0,0,0,0,0,0,0,0,0,0,0,0,0,0,0,0,0,0,0,0,0,0,0,0,0,0,0,0,0,0,0,0,0,0,0,0,0,63.55,0,0,0,0,0,0,0,0,0,0,0,0,0,0,0,0,0,0,0,0,0,0,0,0,0,0,0,0,0,0,0,0,0,0,0,0,0,0,0,0
Interglad,Interglad_1949, GP06-309551, US Patent,2012, A8252707,mass_percent,,,1398,0,0,0,0,0,0,0,0,24.1,0,0,0,0,0,0,0,0,0,0,0,0,0,0,0,0,0,0,0,0,0,0,0,0,0,0,0,0,0,0,0,0,0,0,0,0,0,0,0,0,0,0,0,0,0,0,0,0,0,0,0,0,0,0,0,0,0,0,0,0,0,0,0,0,0,0,0,0,0,0,0,0,0,0,0,0,0,0,0,0,0,0,0,0,0,0,0,0,0,0.7,0,0,0,0,0,0,11.1,0,0,0,0,0,0,0,0,0,0,0,0,0,0,0,0,0,0,0,0,0,0,0,0,0,0,0,0,0,0,0,0,0,0,0,0,0,0,0,0,0,0,64.1,0,0,0,0,0,0,0,0,0,0,0,0,0,0,0,0,0,0,0,0,0,0,0,0,0,0,0,0,0,0,0,0,0,0,0,0,0,0,0,0
Interglad,Interglad_1950, XP06-309555, US Patent    Ohara Inc. (J),2012, A8257831,mass_percent,95,0.1,,0,0,0,0,0,0,0,0,21.2,0,0,0,0,0,0,0,0,3,0,0,0,0,0,0,1,0,0,0,0,0,0,0,0,0,0,0,0,1,0,0,0,0,0,0,0,0,0,0,0,0,0,0,0,0,0,0,0,0,0,0,0,0,0,0,0,0,0,0,0,0,0,0,0,0,0,0,0,0,0,0,0,0,0,0,0,0,0,0,0,0,0,0,0,1,0,0,0,0,6.5,0,0,0,0,0,0,2,0,0,0,0,0,0,0,0,0,0,0,0,0,0,0,7.5,0,0,0,0,0,0,0,0,0,0,0,0,0,0,0,0,0,0,0.5,0,0,0,0,0,0,0,51,0,0,0,0,0,0,0,0,0,0,0,0,0,0,0,0,0,0,2.3,0,0,0,0,0,0,0,0,0,0,0,0,0,0,0,0,0,1,0,0,2
Interglad,Interglad_1951, XP06-309556, US Patent    Ohara Inc. (J),2012, A8257831,mass_percent,95,0.1,,0,0,0,0,0,0,0,0,22,0,0,0,0,0,0,0,0,0,0,0,0,0,0,0,1,0,0,0,0,0,0,0,0,0,0,0,0,1,0,0,0,0,0,0,0,0,0,0,0,0,0,0,0,0,0,0,0,0,0,0,0,0,0,0,0,0,0,0,0,0,0,0,0,0,0,0,0,0,0,0,0,0,0,0,0,0,0,0,0,0,0,0,0,1,0,0,0,0,6.5,0,0,0,0,0,0,2,0,0,0,0,0,0,0,0,0,0,0,0,0,0,0,9,0,0,0,0,0,0,0,0,0,0,0,0,0,0,0,0,0,0,0.5,0,0,0,0,0,0,0,52.3,0,0,0,0,0,0,0,0,0,0,0,0,0,0,0,0,0,0,2,0,0,0,0,0,0,0,0,0,0,0,0,0,0,0,0,0,1,0,0,1.7
Interglad,Interglad_1952, XP06-309559, US Patent    Ohara Inc. (J),2012, A8257831,mass_percent,93,0.3,,0,0,0,0,0,0,0,0,24,0,0,0,0,0,0,0,0,0,0,0,0,0,0,0,1,0,0,0,0,0,0,0,0,0,0,0,0,1.5,0,0,0,0,0,0,0,0,0,0,0,0,0,0,0,0,0,0,0,0,0,0,0,0,0,0,0,0,0,0,0,0,0,0,0,0,0,0,0,0,0,0,0,0,0,0,0,0,0,0,0,0,0,0,0,1.5,0,0,0,2,5,0,0,0,0,0,0,3.5,0,0,0,0,0,0,0,0,0,0,0,0,0,0,0,8,0,0,0,0,0,0,0,0,0,0,0,0,0,0,0,0,0,0,0.5,0,0,0,0,0,0,0,50,0,0,0,0,0,0,0,0,0,0,0,0,0,0,0,0,0,0,1.5,0,0,0,0,0,0,0,0,0,0,0,0,0,0,0,0,0,0.5,0,0,1
Interglad,Interglad_1953, XP06-309560, US Patent    Ohara Inc. (J),2012, A8257831,mass_percent,94,1.1,,0,0,0,0,0,0,0,0,23.5,0,0,0,0,0,0,0,0,0,0,0,0,0,0,0,1,0,0,0,0,0,0,0,0,0,0,0,0,1.5,0,0,0,0,0,0,0,0,0,0,0,0,0,0,0,0,0,0,0,0,0,0,0,0,0,0,0,0,0,0,0,0,0,0,0,0,0,0,0,0,0,0,0,0,0,0,0,0,0,0,0,0,0,0,0,3,0,0,0,2,5,0,0,0,0,0,0,3.5,0,0,0,0,0,0,0,0,0,0,0,0,0,0,0,8,0,0,0,0,0,0,0,0,0,0,0,0,0,0,0,0,0,0,0.5,0,0,0,0,0,0,0,49,0,0,0,0,0,0,0,0,0,0,0,0,0,0,0,0,0,0,1.5,0,0,0,0,0,0,0,0,0,0,0,0,0,0,0,0,0,0.5,0,0,1
Interglad,Interglad_1954, XP06-309561, US Patent    Ohara Inc. (J),2012, A8257831,mass_percent,93,3,,0,0,0,0,0,0,0,0,22.5,0,0,0,0,0,0,0,0,0,0,0,0,0,0,0,1,0,0,0,0,0,0,0,0,0,0,0,0,1.5,0,0,0,0,0,0,0,0,0,0,0,0,0,0,0,0,0,0,0,0,0,0,0,0,0,0,0,0,0,0,0,0,0,0,0,0,0,0,0,0,0,0,0,0,0,0,0,0,0,0,0,0,0,0,0,5,0,0,0,2,5,0,0,0,0,0,0,3.5,0,0,0,0,0,0,0,0,0,0,0,0,0,0,0,8,0,0,0,0,0,0,0,0,0,0,0,0,0,0,0,0,0,0,0.5,0,0,0,0,0,0,0,48,0,0,0,0,0,0,0,0,0,0,0,0,0,0,0,0,0,0,1.5,0,0,0,0,0,0,0,0,0,0,0,0,0,0,0,0,0,0.5,0,0,1
Interglad,Interglad_1955, XP06-309562, US Patent    Ohara Inc. (J),2012, A8257831,mass_percent,97,0.9,,0,0,0,0,0,0,0,0,23,0,0,0,0,0,0,0,0,0,0,0,0,0,0,0,1,0,0,0,0,0,0,0,0,0,0,0,0,1.5,0,0,0,0,0,0,0,0,0,0,0,0,0,0,0,0,0,0,0,0,0,0,0,0,0,0,0,0,0,0,0,0,0,0,0,0,0,0,0,0,0,0,0,0,0,0,0,0,0,0,0,0,0,0,0,2,0,0,0,4,5,0,0,0,0,0,0,5,0,0,0,0,0,0,0,0,0,0,0,0,0,0,0,7,0,0,0,0,0,0,0,0,0,0,0,0,0,0,0,0,0,0,0.5,0,0,0,0,0,0,0,48,0,0,0,0,0,0,0,0,0,0,0,0,0,0,0,0,0,0,1.5,0,0,0,0,0,0,0,0,0,0,0,0,0,0,0,0,0,0.5,0,0,1
Interglad,Interglad_1956, XP06-309563, US Patent    Ohara Inc. (J),2012, A8257831,mass_percent,96,2.6,,0,0,0,0,0,0,0,0,22.5,0,0,0,0,0,0,0,0,0,0,0,0,0,0,0,1,0,0,0,0,0,0,0,0,0,0,0,0,1.5,0,0,0,0,0,0,0,0,0,0,0,0,0,0,0,0,0,0,0,0,0,0,0,0,0,0,0,0,0,0,0,0,0,0,0,0,0,0,0,0,0,0,0,0,0,0,0,0,0,0,0,0,0,0,0,3.7,0,0,0,4,4.8,0,0,0,0,0,0,5,0,0,0,0,0,0,0,0,0,0,0,0,0,0,0,7,0,0,0,0,0,0,0,0,0,0,0,0,0,0,0,0,0,0,0.5,0,0,0,0,0,0,0,47,0,0,0,0,0,0,0,0,0,0,0,0,0,0,0,0,0,0,1.5,0,0,0,0,0,0,0,0,0,0,0,0,0,0,0,0,0,0.5,0,0,1
Interglad,Interglad_1957, XP06-309564, US Patent    Ohara Inc. (J),2012, A8257831,mass_percent,96,2,,0,0,0,0,0,0,0,0,22.5,0,0,0,0,0,0,0,0,0,0,0,0,0,0,0,1,0,0,0,0,0,0,0,0,0,0,0,0,1.5,0,0,0,0,0,0,0,0,0,0,0,0,0,0,0,0,0,0,0,0,0,0,0,0,0,0,0,0,0,0,0,0,0,0,0,0,0,0,0,0,0,0,0,0,0,0,0,0,0,0,0,0,0,0,0,2.5,0,0,0,4,5,0,0,0,0,0,0,5,0,0,0,0,0,0,0,0,0,0,0,0,0,0,0,7,0,0,0,0,0,0,0,0,0,0,0,0,0,0,0,0,0,0,0.5,0,0,0,0,0,0,0,48,0,0,0,0,0,0,0,0,0,0,0,0,0,0,0,0,0,0,1.5,0,0,0,0,0,0,0,0,0,0,0,0,0,0,0,0,0,0.5,0,0,1
Interglad,Interglad_1958, GP02-309765, US Patent    Saint-Gobain (FR),2012, A8318620,mass_percent,79.5,,1250,0,0,0,0,0,0,0,0,21,0,0,0,0,0,0,0,0,0,0,0,0,0,0,0,0,0,0,0,0,0,0,0,0,0,0,0,0,6.5,0,0,0,0,0,0,0,0,0,0,0,0,0,0,0,0,0,0,0,0,0,0,0,0,0,0,0,0,0,0.2,0,0,0,0,0,0,0,0,0,0,0,0,0,0,0,0,0,0,0,0,0,0,0,0,0,6.9,0,0,0,0,0,0,0,0,0,0,0,3.6,0,0,0,0,13.9,0,0,0,0,0,0,0,0,0,0,0,0,0,0,0,0,0,0,0,0,0,0,0,0,0,0,0,0.2,0,0,0,0,0,0,0,0,0,47.5,0,0,0,0,0,0,0,0,0,0,0,0,0,0,0,0,0,0,0.2,0,0,0,0,0,0,0,0,0,0,0,0,0,0,0,0,0,0,0,0,0
Interglad,Interglad_1959, GP06-309766, US Patent    Saint-Gobain (FR),2012, A8318620,mass_percent,84,,1251,0,0,0,0,0,0,0,0,24.1,0,0,0,0,0,0,0,0,0,0,0,0,0,0,0,0,0,0,0,0,0,0,0,0,0,0,0,0,9,0,0,0,0,0,0,0,0,0,0,0,0,0,0,0,0,0,0,0,0,0,0,0,0,0,0,0,0,0,0.2,0,0,0,0,0,0,0,0,0,0,0,0,0,0,0,0,0,0,0,0,0,0,0,0,0,2.1,0,0,0,0,0,0,0,0,0,0,0,4.7,0,0,0,0,12.5,0,0,0,0,0,0,0,0,0,0,0,0,0,0,0,0,0,0,0,0,0,0,0,0,0,0,0,0.2,0,0,0,0,0,0,0,0,0,47,0,0,0,0,0,0,0,0,0,0,0,0,0,0,0,0,0,0,0.2,0,0,0,0,0,0,0,0,0,0,0,0,0,0,0,0,0,0,0,0,0
Interglad,Interglad_1960, GP06-309767, US Patent    Saint-Gobain (FR),2012, A8318620,mass_percent,80.2,,1294,0,0,0,0,0,0,0,0,24.1,0,0,0,0,0,0,0,0,0,0,0,0,0,0,0,0,0,0,0,0,0,0,0,0,0,0,0,0,8.2,0,0,0,0,0,0,0,0,0,0,0,0,0,0,0,0,0,0,0,0,0,0,0,0,0,0,0,0,0,0.2,0,0,0,0,0,0,0,0,0,0,0,0,0,0,0,0,0,0,0,0,0,0,0,0,0,5,0,0,0,0,0,0,0,0,0,0,0,3,0,0,0,0,11.5,0,0,0,0,0,0,0,0,0,0,0,0,0,0,0,0,0,0,0,0,0,0,0,0,0,0,0,0.1,0,0,0,0,0,0,0,0,0,47.7,0,0,0,0,0,0,0,0,0,0,0,0,0,0,0,0,0,0,0.2,0,0,0,0,0,0,0,0,0,0,0,0,0,0,0,0,0,0,0,0,0
Interglad,Interglad_1961, GP06-309768, US Patent    Saint-Gobain (FR),2012, A8318620,mass_percent,80.1,,1295,0,0,0,0,0,0,0,0,23.9,0,0,0,0,0,0,0,0,0,0,0,0,0,0,0,0,0,0,0,0,0,0,0,0,0,0,0,0,7.4,0,0,0,0,0,0,0,0,0,0,0,0,0,0,0,0,0,0,0,0,0,0,0,0,0,0,0,0,0,0.2,0,0,0,0,0,0,0,0,0,0,0,0,0,0,0,0,0,0,0,0,0,0,0,0,0,4.2,0,0,0,0,0,0,0,0,0,0,0,2.2,0,0,0,0,13.7,0,0,0,0,0,0,0,0,0,0,0,0,0,0,0,0,0,0,0,0,0,0,0,0,0,0,0,0.1,0,0,0,0,0,0,0,0,0,48.1,0,0,0,0,0,0,0,0,0,0,0,0,0,0,0,0,0,0,0.2,0,0,0,0,0,0,0,0,0,0,0,0,0,0,0,0,0,0,0,0,0
Interglad,Interglad_1962, GP06-309805, US Patent,2012, A8338319,mass_percent,,,1388,0,0,0,0,0,0,0,0,20,0,0,0,0,0,0,0,0,0,0,0,0,0,0,0,0,0,0,0,0,0,0,0,0,0,0,0,0,0,0,0,0,0,0,0,0,0,0,0,0,0,0,0,0,0,0,0,0,0,0,0,0,0,0,0,0,0,0,0,0,0,0,0,0,0,0,0,0,0,0,0,0,0,0,0,0,0,0,0,0,0,0,0,0,0,0,0,0,0,3,0,0,0,0,0,0,9.8,0,0,0,0,0,0,0,0,0,0,0,0,0,0,0,0,0,0,0,0,0,0,0,0,0,0,0,0,0,0,0,0,0,0,0,0,0,0,0,0,0,0,67.2,0,0,0,0,0,0,0,0,0,0,0,0,0,0,0,0,0,0,0,0,0,0,0,0,0,0,0,0,0,0,0,0,0,0,0,0,0,0,0,0
Interglad,Interglad_1963, GP06-309807, US Patent,2012, A8338319,mass_percent,,,1453,0,0,0,0,0,0,0,0,22,0,0,0,0,0,0,0,0,0,0,0,0,0,0,0,0,0,0,0,0,0,0,0,0,0,0,0,0,0,0,0,0,0,0,0,0,0,0,0,0,0,0,0,0,0,0,0,0,0,0,0,0,0,0,0,0,0,0,0,0,0,0,0,0,0,0,0,0,0,0,0,0,0,0,0,0,0,0,0,0,0,0,0,0,0,0,0,0,0,0,0,0,0,0,0,0,11,0,0,0,0,0,0,0,0,0,0,0,0,0,0,0,0,0,0,0,0,0,0,0,0,0,0,0,0,0,0,0,0,0,0,0,0,0,0,0,0,0,0,67,0,0,0,0,0,0,0,0,0,0,0,0,0,0,0,0,0,0,0,0,0,0,0,0,0,0,0,0,0,0,0,0,0,0,0,0,0,0,0,0
Interglad,Interglad_1964, GP06-309808, US Patent,2012, A8338319,mass_percent,,,1403,0,0,0,0,0,0,0,0,17,0,0,0,0,0,0,0,0,0,0,0,0,0,0,0,0,0,0,0,0,0,0,0,0,0,0,0,0,0,0,0,0,0,0,0,0,0,0,0,0,0,0,0,0,0,0,0,0,0,0,0,0,0,0,0,0,0,0,0,0,0,0,0,0,0,0,0,0,0,0,0,0,0,0,0,0,0,0,0,0,0,0,0,0,0,0,0,0,0,2,0,0,0,0,0,0,11,0,0,0,0,0,0,0,0,0,0,0,0,0,0,0,0,0,0,0,0,0,0,0,0,0,0,0,0,0,0,0,0,0,0,0,0,0,0,0,0,0,0,70,0,0,0,0,0,0,0,0,0,0,0,0,0,0,0,0,0,0,0,0,0,0,0,0,0,0,0,0,0,0,0,0,0,0,0,0,0,0,0,0
Interglad,Interglad_1965, GP06-309809, US Patent,2012, A8338319,mass_percent,,,1403,0,0,0,0,0,0,0,0,17,0,0,0,0,0,0,0,0,0,0,0,0,0,0,0,0,0,0,0,0,0,0,0,0,0,0,0,0,0,0,0,0,0,0,0,0,0,0,0,0,0,0,0,0,0,0,0,0,0,0,0,0,0,0,0,0,0,0,0,0,0,0,0,0,0,0,0,0,0,0,0,0,0,0,0,0,0,0,0,0,0,0,0,0,0,0,0,0,0,3,0,0,0,0,0,0,10,0,0,0,0,0,0,0,0,0,0,0,0,0,0,0,0,0,0,0,0,0,0,0,0,0,0,0,0,0,0,0,0,0,0,0,0,0,0,0,0,0,0,70,0,0,0,0,0,0,0,0,0,0,0,0,0,0,0,0,0,0,0,0,0,0,0,0,0,0,0,0,0,0,0,0,0,0,0,0,0,0,0,0
Interglad,Interglad_1966, GP06-309810, US Patent,2012, A8338319,mass_percent,,,1349,0,0,0,0,0,0,0,0,21,0,0,0,0,0,0,0,0,0,0,0,0,0,0,0,0,0,0,0,0,0,0,0,0,0,0,0,0,0,0,0,0,0,0,0,0,0,0,0,0,0,0,0,0,0,0,0,0,0,0,0,0,0,0,0,0,0,0,0,0,0,0,0,0,0,0,0,0,0,0,0,0,0,0,0,0,0,0,0,0,0,0,0,0,0,0,0,0,0,3,0,0,0,0,0,0,11,0,0,0,0,0,0,0,0,0,0,0,0,0,0,0,0,0,0,0,0,0,0,0,0,0,0,0,0,0,0,0,0,0,0,0,0,0,0,0,0,0,0,65,0,0,0,0,0,0,0,0,0,0,0,0,0,0,0,0,0,0,0,0,0,0,0,0,0,0,0,0,0,0,0,0,0,0,0,0,0,0,0,0
Interglad,Interglad_1967, GP06-309811, US Patent,2012, A8338319,mass_percent,,,1396,0,0,0,0,0,0,0,0,18,0,0,0,0,0,0,0,0,0,0,0,0,0,0,0,0,0,0,0,0,0,0,0,0,0,0,0,0,0,0,0,0,0,0,0,0,0,0,0,0,0,0,0,0,0,0,0,0,0,0,0,0,0,0,0,0,0,0,0,0,0,0,0,0,0,0,0,0,0,0,0,0,0,0,0,0,0,0,0,0,0,0,0,0,0,0,0,0,0,3,0,0,0,0,0,0,9,0,0,0,0,0,0,0,0,0,0,0,0,0,0,0,0,0,0,0,0,0,0,0,0,0,0,0,0,0,0,0,0,0,0,0,0,0,0,0,0,0,0,70,0,0,0,0,0,0,0,0,0,0,0,0,0,0,0,0,0,0,0,0,0,0,0,0,0,0,0,0,0,0,0,0,0,0,0,0,0,0,0,0
Interglad,Interglad_1968, GP06-309812, US Patent,2012, A8338319,mass_percent,,,1369,0,0,0,0,0,0,0,0,17,0,0,0,0,0,0,0,0,0,0,0,0,0,0,0,0,0,0,0,0,0,0,0,0,0,0,0,0,0,0,0,0,0,0,0,0,0,0,0,0,0,0,0,0,0,0,0,0,0,0,0,0,0,0,0,0,0,0,0,0,0,0,0,0,0,0,0,0,0,0,0,0,0,0,0,0,0,0,0,0,0,0,0,0,0,0,0,0,0,3,0,0,0,0,0,0,11,0,0,0,0,0,0,0,0,0,0,0,0,0,0,0,0,0,0,0,0,0,0,0,0,0,0,0,0,0,0,0,0,0,0,0,0,0,0,0,0,0,0,69,0,0,0,0,0,0,0,0,0,0,0,0,0,0,0,0,0,0,0,0,0,0,0,0,0,0,0,0,0,0,0,0,0,0,0,0,0,0,0,0
Interglad,Interglad_1969, GP06-309814, US Patent,2012, A8338319,mass_percent,,,1385,0,0,0,0,0,0,0,0,22,0,0,0,0,0,0,0,0,0,0,0,0,0,0,0,0,0,0,0,0,0,0,0,0,0,0,0,0,0,0,0,0,0,0,0,0,0,0,0,0,0,0,0,0,0,0,0,0,0,0,0,0,0,0,0,0,0,0,0,0,0,0,0,0,0,0,0,0,0,0,0,0,0,0,0,0,0,0,0,0,0,0,0,0,0,0,0,0,0,2,0,0,0,0,0,0,11,0,0,0,0,0,0,0,0,0,0,0,0,0,0,0,0,0,0,0,0,0,0,0,0,0,0,0,0,0,0,0,0,0,0,0,0,0,0,0,0,0,0,65,0,0,0,0,0,0,0,0,0,0,0,0,0,0,0,0,0,0,0,0,0,0,0,0,0,0,0,0,0,0,0,0,0,0,0,0,0,0,0,0
Interglad,Interglad_1970, GP06-309865, US Patent,2012, A0178610,mass_percent,90.2,3.6,1379,0,0,0,0,0,0,0,0,22.54,0,0,0,0,0,0,0,0,4.75,0,0,0,0,0,0,0,0,0,0,0,0,0,0,0,0,0,0,0,0.09,0,0,0,0,0,0,0,0,0,0,0,0,0,0,0,0,0,0,0,0,0,0,0,0,0,0,0,0,0,0.04,0,0,0,0,0,0,0,0,0,0,0,0,0,0,0,0,0,0,0,0,0,0,0,0,0,0,0,0,0,0,0.95,0,0,0,0,0,0,9.28,0,0,0,0,0.03,0,0,0,0,0,0,0,0,0,0,0,0,0,0,0,0,0,0,0,0,0,0,0,0,0,0,0,0,0,0,0,0,0,0,0,0,0,62.3,0,0,0,0,0,0,0,0,0,0,0,0,0,0,0,0,0,0,0.02,0,0,0,0,0,0,0,0,0,0,0,0,0,0,0,0,0,0,0,0,0
Interglad,Interglad_1971, GP06-309866, US Patent,2012, A0178610,mass_percent,89.2,3.5,1371,0,0,0,0,0,0,0,0,22.93,0,0,0,0,0,0,0,0,5.02,0,0,0,0,0,0,0,0,0,0,0,0,0,0,0,0,0,0,0,0.1,0,0,0,0,0,0,0,0,0,0,0,0,0,0,0,0,0,0,0,0,0,0,0,0,0,0,0,0,0,0.05,0,0,0,0,0,0,0,0,0,0,0,0,0,0,0,0,0,0,0,0,0,0,0,0,0,0.01,0,0,0,0,0.99,0,0,0,0,0,0,9.43,0,0,0,0,0.05,0,0,0,0,0,0,0,0,0,0,0,0,0,0,0,0,0,0,0,0,0,0,0,0,0,0,0,0,0,0,0,0,0,0,0,0,0,61.4,0,0,0,0,0,0,0,0,0,0,0,0,0,0,0,0,0,0,0.02,0,0,0,0,0,0,0,0,0,0,0,0,0,0,0,0,0,0,0,0,0
Interglad,Interglad_1972, GP06-309867, US Patent,2012, A0178610,mass_percent,89.2,3.5,1366,0,0,0,0,0,0,0,0,22.95,0,0,0,0,0,0,0,0,5.47,0,0,0,0,0,0,0,0,0,0,0,0,0,0,0,0,0,0,0,0.1,0,0,0,0,0,0,0,0,0,0,0,0,0,0,0,0,0,0,0,0,0,0,0,0,0,0,0,0,0,0.05,0,0,0,0,0,0,0,0,0,0,0,0,0,0,0,0,0,0,0,0,0,0,0,0,0,0.01,0,0,0,0,0.99,0,0,0,0,0,0,9.39,0,0,0,0,0.05,0,0,0,0,0,0,0,0,0,0,0,0,0,0,0,0,0,0,0,0,0,0,0,0,0,0,0,0,0,0,0,0,0,0,0,0,0,60.97,0,0,0,0,0,0,0,0,0,0,0,0,0,0,0,0,0,0,0.02,0,0,0,0,0,0,0,0,0,0,0,0,0,0,0,0,0,0,0,0,0
Interglad,Interglad_1973, GP06-309870, US Patent,2012, A0178610,mass_percent,90.8,,1397,0,0,0,0,0,0,0,0,23.09769023,0,0,0,0,0,0,0,0,5.489451055,0,0,0,0,0,0,0,0,0,0,0,0,0,0,0,0,0,0,0,0.079992001,0,0,0,0,0,0,0,0,0,0,0,0,0,0,0,0,0,0,0,0,0,0,0,0,0,0,0,0,0,0.039996,0,0,0,0,0,0,0,0,0,0,0,0,0,0,0,0,0,0,0,0,0,0,0,0,0,0,0,0,0,0,0.499950005,0,0,0,0,0,0,9.439056094,0,0,0,0,0,0,0,0,0,0,0,0,0,0,0,0,0,0,0,0,0,0,0,0,0,0,0,0,0,0,0,0,0,0,0,0,0,0,0,0,0,0,61.33386661,0,0,0,0,0,0,0,0,0,0,0,0,0,0,0,0,0,0,0.019998,0,0,0,0,0,0,0,0,0,0,0,0,0,0,0,0,0,0,0,0,0
Interglad,Interglad_1974, GP02-309895, European Patent    Nippon Electric Glass (J),2012, A2474510,mass_percent,,9.4,1335,0,0,0,0,0,0,0,0,19,0,0,0,0,0,0,0,0,2,0,0,0,0,0,0,0,0,0,0,0,0,0,0,0,0,0,0,0,2,0,0,0,0,0,0,0,0,0,0,0,0,0,0,0,0,0,0,0,0,0,0,0,0,0,0,0,0,0,0,0,0,0,0,0,0,0,0,0,0,0,0,0,0,0,0,0,0,0,0,0,0,0,0,0,2,0,0,0,0,0,0,0,0,0,0,0,2,0,0,0,0,16,0,0,0,0,0,0,0,0,0,0,0,0,0,0,0,0,0,0,0,0,0,0,0,0,0,0,0,0,0,0,0,0,0,0,0,0,0,51.9,0,0,0,0,0,0.1,0,0,0,0,0,0,0,0,0,0,0,0,0,0,0,0,0,0,0,0,0,0,0,0,0,0,0,0,0,0,0,0,0,5
Interglad,Interglad_1975, GP02-309896, European Patent    Nippon Electric Glass (J),2012, A2474510,mass_percent,,9.6,1334,0,0,0,0,0,0,0,0,19,0,0,0,0,0,0,0,0,2,0,0,0,0,0,0,0,0,0,0,0,0,0,0,0,0,0,0,0,2,0,0,0,0,0,0,0,0,0,0,0,0,0,0,0,0,0,0,0,0,0,0,0,0,0,0,0,0,0,0,0,0,0,0,0,0,0,0,0,0,0,0,0,0,0,0,0,0,0,0,0,0,0,0,0,2,0,0,0,0,0,0,0,0,0,0,0,1,0,0,0,0,16,0,0,0,0,0,0,0,0,0,0,0,0,0,0,0,0,0,0,0,0,0,0,0,0,0,0,0,0,0,0,0,0,0,0,0,0,0,52.9,0,0,0,0,0,0.1,0,0,0,0,0,0,0,0,0,0,0,0,2.5,0,0,0,0,0,0,0,0,0,0,0,0,0,0,0,0,0,0,0,0,2.5
Interglad,Interglad_1976, GP02-309897, European Patent    Nippon Electric Glass (J),2012, A2474510,mass_percent,,9.4,1333,0,0,0,0,0,0,0,0,16,0,0,0,0,0,0,0,0,2,0,0,0,0,0,0,0,0,0,0,0,0,0,0,0,0,0,0,0,2,0,0,0,0,0,0,0,0,0,0,0,0,0,0,0,0,0,0,0,0,0,0,0,0,0,0,0,0,0,0,0,0,0,0,0,0,0,0,0,0,0,0,0,0,0,0,0,0,0,0,0,0,0,0,0,2,0,0,0,0,0,0,0,0,0,0,0,0,0,0,0,0,16,0,0,0,0,0,0,0,0,0,0,0,0,0,0,0,0,0,0,0,0,0,0,0,0,0,0,0,0,0,0,0,0,0,0,0,0,0,54.4,0,0,0,0,0,0.1,0,0,0,0,0,0,0,0,0,0,0,0,2.5,0,0,0,0,0,0,0,0,0,0,0,0,0,0,0,0,0,0,0,0,5
Interglad,Interglad_1977, GP02-309898, European Patent    Nippon Electric Glass (J),2012, A2474510,mass_percent,,9.6,1259,0,0,0,0,0,0,0,0,16,0,0,0,0,0,0,0,0,2,0,0,0,0,0,0,0,0,0,0,0,0,0,0,0,0,0,0,0,2,0,0,0,0,0,0,0,0,0,0,0,0,0,0,0,0,0,0,0,0,0,0,0,0,0,0,0,0,0,0,0,0,0,0,0,0,0,0,0,0,0,0,0,0,0,0,0,0,0,0,0,0,0,0,0,2,0,0,0,0,0,0,0,0,0,0,0,2,0,0,0,0,16,0,0,0,0,0,0,0,0,0,0,0,0,0,0,0,0,0,0,0,0,0,0,0,0,0,0,0,0,0,0,0,0,0,0,0,0,0,52.9,0,0,0,0,0,0.1,0,0,0,0,0,0,0,0,0,0,0,0,4.5,0,0,0,0,0,0,0,0,0,0,0,0,0,0,0,0,0,0,0,0,2.5
Interglad,Interglad_1978, GP02-309899, European Patent    Nippon Electric Glass (J),2012, A2474510,mass_percent,,9.5,1349,0,0,0,0,0,0,0,0,16,0,0,0,0,0,0,0,0,2,0,0,0,0,0,0,0,0,0,0,0,0,0,0,0,0,0,0,0,2,0,0,0,0,0,0,0,0,0,0,0,0,0,0,0,0,0,0,0,0,0,0,0,0,0,0,0,0,0,0,0,0,0,0,0,0,0,0,0,0,0,0,0,0,0,0,0,0,0,0,0,0,0,0,0,2,0,0,0,0,0,0,0,0,0,0,0,1,0,0,0,0,16,0,0,0,0,0,0,0,0,0,0,0,0,0,0,0,0,0,0,0,0,0,0,0,0,0,0,0,0,0,0,0,0,0,0,0,0,0,60.9,0,0,0,0,0,0.1,0,0,0,0,0,0,0,0,0,0,0,0,0,0,0,0,0,0,0,0,0,0,0,0,0,0,0,0,0,0,0,0,0,0
Interglad,Interglad_1979, GP02-309900, European Patent    Nippon Electric Glass (J),2012, A2474510,mass_percent,,9.2,1340,0,0,0,0,0,0,0,0,13,0,0,0,0,0,0,0,0,2,0,0,0,0,0,0,0,0,0,0,0,0,0,0,0,0,0,0,0,2,0,0,0,0,0,0,0,0,0,0,0,0,0,0,0,0,0,0,0,0,0,0,0,0,0,0,0,0,0,0,0,0,0,0,0,0,0,0,0,0,0,0,0,0,0,0,0,0,0,0,0,0,0,0,0,2,0,0,0,0,0,0,0,0,0,0,0,0,0,0,0,0,16,0,0,0,0,0,0,0,0,0,0,0,0,0,0,0,0,0,0,0,0,0,0,0,0,0,0,0,0,0,0,0,0,0,0,0,0,0,62.4,0,0,0,0,0,0.1,0,0,0,0,0,0,0,0,0,0,0,0,0,0,0,0,0,0,0,0,0,0,0,0,0,0,0,0,0,0,0,0,0,2.5
Interglad,Interglad_1980, GP02-309901, European Patent    Nippon Electric Glass (J),2012, A2474510,mass_percent,,9.6,1277,0,0,0,0,0,0,0,0,13,0,0,0,0,0,0,0,0,2,0,0,0,0,0,0,0,0,0,0,0,0,0,0,0,0,0,0,0,2,0,0,0,0,0,0,0,0,0,0,0,0,0,0,0,0,0,0,0,0,0,0,0,0,0,0,0,0,0,0,0,0,0,0,0,0,0,0,0,0,0,0,0,0,0,0,0,0,0,0,0,0,0,0,0,2,0,0,0,0,0,0,0,0,0,0,0,2,0,0,0,0,16,0,0,0,0,0,0,0,0,0,0,0,0,0,0,0,0,0,0,0,0,0,0,0,0,0,0,0,0,0,0,0,0,0,0,0,0,0,60.4,0,0,0,0,0,0.1,0,0,0,0,0,0,0,0,0,0,0,0,2.5,0,0,0,0,0,0,0,0,0,0,0,0,0,0,0,0,0,0,0,0,0
Interglad,Interglad_1981, GP02-309902, European Patent    Nippon Electric Glass (J),2012, A2474510,mass_percent,,9.6,1260,0,0,0,0,0,0,0,0,13,0,0,0,0,0,0,0,0,2,0,0,0,0,0,0,0,0,0,0,0,0,0,0,0,0,0,0,0,2,0,0,0,0,0,0,0,0,0,0,0,0,0,0,0,0,0,0,0,0,0,0,0,0,0,0,0,0,0,0,0,0,0,0,0,0,0,0,0,0,0,0,0,0,0,0,0,0,0,0,0,0,0,0,0,2,0,0,0,0,0,0,0,0,0,0,0,1,0,0,0,0,16,0,0,0,0,0,0,0,0,0,0,0,0,0,0,0,0,0,0,0,0,0,0,0,0,0,0,0,0,0,0,0,0,0,0,0,0,0,54.4,0,0,0,0,0,0.1,0,0,0,0,0,0,0,0,0,0,0,0,4.5,0,0,0,0,0,0,0,0,0,0,0,0,0,0,0,0,0,0,0,0,5
Interglad,Interglad_1982, GP02-309903, European Patent    Nippon Electric Glass (J),2012, A2474510,mass_percent,,9.5,1289,0,0,0,0,0,0,0,0,16,0,0,0,0,0,0,0,0,2,0,0,0,0,0,0,0,0,0,0,0,0,0,0,0,0,0,0,0,2,0,0,0,0,0,0,0,0,0,0,0,0,0,0,0,0,0,0,0,0,0,0,0,0,0,0,0,0,0,0,0,0,0,0,0,0,0,0,0,0,0,0,0,0,0,0,0,0,0,0,0,0,0,0,0,2,0,0,0,0,0,0,0,0,0,0,0,2,0,0,0,0,16,0,0,0,0,0,0,0,0,0,0,0,0,0,0,0,0,0,0,0,0,0,0,0,0,0,0,0,0,0,0,0,0,0,0,0,0,0,52.4,0,0,0,0,0,0.1,0,0,0,0,0,0,0,0,0,0,0,0,2.5,0,0,0,0,0,0,0,0,0,0,0,0,0,0,0,0,0,0,0,0,5
Interglad,Interglad_1983, GP02-309904, European Patent    Nippon Electric Glass (J),2012, A2474510,mass_percent,,9.5,1258,0,0,0,0,0,0,0,0,16,0,0,0,0,0,0,0,0,2,0,0,0,0,0,0,0,0,0,0,0,0,0,0,0,0,0,0,0,2,0,0,0,0,0,0,0,0,0,0,0,0,0,0,0,0,0,0,0,0,0,0,0,0,0,0,0,0,0,0,0,0,0,0,0,0,0,0,0,0,0,0,0,0,0,0,0,0,0,0,0,0,0,0,0,2,0,0,0,0,0,0,0,0,0,0,0,2,0,0,0,0,16,0,0,0,0,0,0,0,0,0,0,0,0,0,0,0,0,0,0,0,0,0,0,0,0,0,0,0,0,0,0,0,0,0,0,0,0,0,50.4,0,0,0,0,0,0.1,0,0,0,0,0,0,0,0,0,0,0,0,4.5,0,0,0,0,0,0,0,0,0,0,0,0,0,0,0,0,0,0,0,0,5
Interglad,Interglad_1984, GP02-310762, Japanese Patent    Nippon Electric Glass (J),2013, A014516,mass_percent,75,10,1278,0,0,0,0,0,0,0,0,12.99,0,0,0,0,0,0,0,0,2,0,0,0,0,0,0,0,0,0,0,0,0,0,0,0,0,0,0,0,2,0,0,0,0,0,0,0,0.02,0,0,0,0,0,0,0,0,0,0,0,0,0,0,0,0,0,0,0,0,0,0,0,0,0,0,0,0,0,0,0,0,0,0,0,0,0,0,0,0,0,0,0,0,0,0,0,4.89,0,0,0,0,0,0,0,0,0,0,0,2,0,0,0,0,14.48,0,0,0,0,0,0,0,0,0,0,0,0,0,0,0,0,0,0,0,0,0,0,0,0,0,0,0,0,0,0.08,0,0,0,0,0,0,0,57.23,0,0,0,0,0,0.3,0,0,0,0,0,0,0,0,0,0,0,0,0.01,0,0,0,0,0,0,0,0,0,0,0,0,0,0,0,0,0,0,0,0,4
Interglad,Interglad_1985, GP02-310763, Japanese Patent    Nippon Electric Glass (J),2013, A014516,mass_percent,,10,1290,0,0,0,0,0,0,0,0,13.99930073,0,0,0,0,0,0,0,0,1.999900105,0,0,0,0,0,0,0,0,0,0,0,0,0,0,0,0,0,0,0,0.999950052,0,0,0,0,0,0,0,0.009996501,0,0,0,0,0,0,0,0,0,0,0,0,0,0,0,0,0,0,0,0,0,0,0,0,0,0,0,0,0,0,0,0,0,0,0,0,0,0,0,0,0,0,0,0,0,0,0,4.899755257,0,0,0,0,0,0,0,0,0,0,0,2.999850157,0,0,0,0,14.48927626,0,0,0,0,0,0,0,0,0,0,0,0,0,0,0,0,0,0,0,0,0,0,0,0,0,0,0,0,0,0.00499775,0,0,0,0,0,0,0,56.47717896,0,0,0,0,0,0.099995005,0,0,0,0,0,0,0,0,0,0,0,0,0.019999001,0,0,0,0,0,0,0,0,0,0,0,0,0,0,0,0,0,0,0,0,3.99980021
Interglad,Interglad_1986, GP02-310764, Japanese Patent    Nippon Electric Glass (J),2013, A014516,mass_percent,,10,1325,0,0,0,0,0,0,0,0,15.99000128,0,0,0,0,0,0,0,0,1.00000008,0,0,0,0,0,0,0,0,0,0,0,0,0,0,0,0,0,0,0,1.00000008,0,0,0,0,0,0,0,0.009996001,0,0,0,0,0,0,0,0,0,0,0,0,0,0,0,0,0,0,0,0,0,0,0,0,0,0,0,0,0,0,0,0,0,0,0,0,0,0,0,0,0,0,0,0,0,0,0,4.900000392,0,0,0,0,0,0,0,0,0,0,0,3.00000024,0,0,0,0,14.49000116,0,0,0,0,0,0,0,0,0,0,0,0,0,0,0,0,0,0,0,0,0,0,0,0,0,0,0,0,0,0.020000002,0,0,0,0,0,0,0,57.4800046,0,0,0,0,0,0.100000008,0,0,0,0,0,0,0,0,0,0,0,0,0.009996001,0,0,0,0,0,0,0,0,0,0,0,0,0,0,0,0,0,0,0,0,2.00000016
Interglad,Interglad_1987, GP02-310765, Japanese Patent    Nippon Electric Glass (J),2013, A014516,mass_percent,,9.4,1387,0,0,0,0,0,0,0,0,14.99925079,0,0,0,0,0,0,0,0,0.999950052,0,0,0,0,0,0,0,0,0,0,0,0,0,0,0,0,0,0,0,0,0,0,0,0,0,0,0,0.009997501,0,0,0,0,0,0,0,0,0,0,0,0,0,0,0,0,0,0,0,0,0,0,0,0,0,0,0,0,0,0,0,0,0,0,0,0,0,0,0,0,0,0,0,0,0,0,0,4.999750262,0,0,0,0,0,0,0,0,0,0,0,2.999850157,0,0,0,0,12.99935068,0,0,0,0,0,0,0,0,0,0,0,0,0,0,0,0,0,0,0,0,0,0,0,0,0,0,0,0,0,0.00499875,0,0,0,0,0,0,0,62.8768593,0,0,0,0,0,0.099995005,0,0,0,0,0,0,0,0,0,0,0,0,0.009997501,0,0,0,0,0,0,0,0,0,0,0,0,0,0,0,0,0,0,0,0,0
Interglad,Interglad_1988, GP03-310796, Japanese Patent    Nippon Electric Glass (J),2013, A018698,mass_percent,,8,1313,0,0,0,0,0,0,0,0,13,0,0,0,0,0,0,0,0,0,0,0,0,0,0,0,3.5,0,0,0,0,0,0,0,0,0,0,0,0,7.1,0,0,0,0,0,0,0,0,0,0,0,0,0,0,0,0,0,0,0,0,0,0,0,0,0,0,0,0,0,0.1,0,0,0,0,0,0,0,0,0,0,0,0,0,0,0,0,0,0,0,0,0,0,0,0,0,4.3,0,0,0,0,0,0,0,0,0,0,0,0.1,0,0,0,0,4.3,0,0,0,0,0,0,0,0,0,0,0,0,0,0,0,0,0,0,0,0,0,0,0,0,0,0,0,0.1,0,0,0,0,0,0,0,0,0,51,0,0,0,0,0,0,0,0,0,0,0,11.9,0,0,0,0,0,0,0,0,0,0,0,0,0,0,0,0,0,0,0,0,0,0,0,0,0,0,0,4.6
Interglad,Interglad_1989, GP03-310797, Japanese Patent    Nippon Electric Glass (J),2013, A018698,mass_percent,,8,1326,0,0,0,0,0,0,0,0,13,0,0,0,0,0,0,0,0,0,0,0,0,0,0,0,3.5,0,0,0,0,0,0,0,0,0,0,0,0,5.4,0,0,0,0,0,0,0,0,0,0,0,0,0,0,0,0,0,0,0,0,0,0,0,0,0,0,0,0,0,0.1,0,0,0,0,0,0,0,0,0,0,0,0,0,0,0,0,0,0,0,0,0,0,0,0,0,4.3,0,0,0,0,0,0,0,0,0,0,0,0.1,0,0,0,0,4.3,0,0,0,0,0,0,0,0,0,0,0,0,0,0,0,0,0,0,0,0,0,0,0,0,0,0,0,0.1,0,0,0,0,0,0,0,0,0,51,0,0,0,0,0,0,0,0,0,0,0,13.6,0,0,0,0,0,0,0,0,0,0,0,0,0,0,0,0,0,0,0,0,0,0,0,0,0,0,0,4.6
Interglad,Interglad_1990, GP03-310798, Japanese Patent    Nippon Electric Glass (J),2013, A018698,mass_percent,,8,1331,0,0,0,0,0,0,0,0,13,0,0,0,0,0,0,0,0,0,0,0,0,0,0,0,5.2,0,0,0,0,0,0,0,0,0,0,0,0,5.4,0,0,0,0,0,0,0,0,0,0,0,0,0,0,0,0,0,0,0,0,0,0,0,0,0,0,0,0,0,0.1,0,0,0,0,0,0,0,0,0,0,0,0,0,0,0,0,0,0,0,0,0,0,0,0,0,4.3,0,0,0,0,0,0,0,0,0,0,0,0.1,0,0,0,0,4.3,0,0,0,0,0,0,0,0,0,0,0,0,0,0,0,0,0,0,0,0,0,0,0,0,0,0,0,0.1,0,0,0,0,0,0,0,0,0,51,0,0,0,0,0,0,0,0,0,0,0,11.9,0,0,0,0,0,0,0,0,0,0,0,0,0,0,0,0,0,0,0,0,0,0,0,0,0,0,0,4.6
Interglad,Interglad_1991, GP03-310799, Japanese Patent    Nippon Electric Glass (J),2013, A018698,mass_percent,,8.3,1347,0,0,0,0,0,0,0,0,13,0,0,0,0,0,0,0,0,0,0,0,0,0,0,0,6.3,0,0,0,0,0,0,0,0,0,0,0,0,5.4,0,0,0,0,0,0,0,0,0,0,0,0,0,0,0,0,0,0,0,0,0,0,0,0,0,0,0,0,0,0.1,0,0,0,0,0,0,0,0,0,0,0,0,0,0,0,0,0,0,0,0,0,0,0,0,0,6,0,0,0,0,0,0,0,0,0,0,0,0.1,0,0,0,0,4.3,0,0,0,0,0,0,0,0,0,0,0,0,0,0,0,0,0,0,0,0,0,0,0,0,0,0,0,0.1,0,0,0,0,0,0,0,0,0,52,0,0,0,0,0,0,0,0,0,0,0,9.1,0,0,0,0,0,0,0,0,0,0,0,0,0,0,0,0,0,0,0,0,0,0,0,0,0,0,0,3.6
Interglad,Interglad_1992, GP03-310800, Japanese Patent    Nippon Electric Glass (J),2013, A018698,mass_percent,,8.3,1348,0,0,0,0,0,0,0,0,13,0,0,0,0,0,0,0,0,0,0,0,0,0,0,0,6.3,0,0,0,0,0,0,0,0,0,0,0,0,5.4,0,0,0,0,0,0,0,0,0,0,0,0,0,0,0,0,0,0,0,0,0,0,0,0,0,0,0,0,0,0.1,0,0,0,0,0,0,0,0,0,0,0,0,0,0,0,0,0,0,0,0,0,0,0,0,0,6,0,0,0,0,0,0,0,0,0,0,0,0.1,0,0,0,0,4.3,0,0,0,0,0,0,0,0,0,0,0,0,0,0,0,0,0,0,0,0,0,0,0,0,0,0,0,0.1,0,0,0,0,0,0,0,0,0,53,0,0,0,0,0,0,0,0,0,0,0,9.1,0,0,0,0,0,0,0,0,0,0,0,0,0,0,0,0,0,0,0,0,0,0,0,0,0,0,0,2.6
Interglad,Interglad_1993, GP03-310801, Japanese Patent    Nippon Electric Glass (J),2013, A018698,mass_percent,,8.3,1350,0,0,0,0,0,0,0,0,13,0,0,0,0,0,0,0,0,0,0,0,0,0,0,0,6.7,0,0,0,0,0,0,0,0,0,0,0,0,5.4,0,0,0,0,0,0,0,0,0,0,0,0,0,0,0,0,0,0,0,0,0,0,0,0,0,0,0,0,0,0.1,0,0,0,0,0,0,0,0,0,0,0,0,0,0,0,0,0,0,0,0,0,0,0,0,0,5.6,0,0,0,0,0,0,0,0,0,0,0,0.1,0,0,0,0,4.3,0,0,0,0,0,0,0,0,0,0,0,0,0,0,0,0,0,0,0,0,0,0,0,0,0,0,0,0.1,0,0,0,0,0,0,0,0,0,53,0,0,0,0,0,0,0,0,0,0,0,9.1,0,0,0,0,0,0,0,0,0,0,0,0,0,0,0,0,0,0,0,0,0,0,0,0,0,0,0,2.6
Interglad,Interglad_1994, GP03-310802, Japanese Patent    Nippon Electric Glass (J),2013, A018698,mass_percent,,8.1,1333,0,0,0,0,0,0,0,0,12.4,0,0,0,0,0,0,0,0,0,0,0,0,0,0,0,3.3,0,0,0,0,0,0,0,0,0,0,0,0,5.1,0,0,0,0,0,0,0,0,0,0,0,0,0,0,0,0,0,0,0,0,0,0,0,0,0,0,0,0,0,0.1,0,0,0,0,0,0,0,0,0,0,0,0,0,0,0,0,0,0,0,0,0,0,0,0,0,4.1,0,0,0,0,0,0,0,0,0,0,0,0.1,0,0,0,0,5.7,0,0,0,0,0,0,0,0,0,0,0,0,0,0,0,0,0,0,0,0,0,0,0,0,0,0,0,0.1,0,0,0,0,0,0,0,0,0,53.5,0,0,0,0,0,0,0,0,0,0,0,11.2,0,0,0,0,0,0,0,0,0,0,0,0,0,0,0,0,0,0,0,0,0,0,0,0,0,0,0,4.4
Interglad,Interglad_1995, GP03-310803, Japanese Patent    Nippon Electric Glass (J),2013, A018698,mass_percent,,8.3,1309,0,0,0,0,0,0,0,0,13,0,0,0,0,0,0,0,0,0,0,0,0,0,0,0,3.5,0,0,0,0,0,0,0,0,0,0,0,0,5.4,0,0,0,0,0,0,0,0,0,0,0,0,0,0,0,0,0,0,0,0,0,0,0,0,0,0,0,0,0,0.1,0,0,0,0,0,0,0,0,0,0,0,0,0,0,0,0,0,0,0,0,0,0,0,0,0,4.3,0,0,0,0,0,0,0,0,0,0,0,0.1,0,0,0,0,6,0,0,0,0,0,0,0,0,0,0,0,0,0,0,0,0,0,0,0,0,0,0,0,0,0,0,0,0.1,0,0,0,0,0,0,0,0,0,51,0,0,0,0,0,0,0,0,0,0,0,11.9,0,0,0,0,0,0,0,0,0,0,0,0,0,0,0,0,0,0,0,0,0,0,0,0,0,0,0,4.6
Interglad,Interglad_1996, GP03-310804, Japanese Patent    Nippon Electric Glass (J),2013, A018698,mass_percent,,8.3,1317,0,0,0,0,0,0,0,0,13,0,0,0,0,0,0,0,0,0,0,0,0,0,0,0,4.5,0,0,0,0,0,0,0,0,0,0,0,0,5.4,0,0,0,0,0,0,0,0,0,0,0,0,0,0,0,0,0,0,0,0,0,0,0,0,0,0,0,0,0,0.2,0,0,0,0,0,0,0,0,0,0,0,0,0,0,0,0,0,0,0,0,0,0,0,0,0,4.6,0,0,0,0,0,0,0,0,0,0,0,0.1,0,0,0,0,5.8,0,0,0,0,0,0,0,0,0,0,0,0,0,0,0,0,0,0,0,0,0,0,0,0,0,0,0,0.1,0,0,0,0,0,0,0,0,0,50.8,0,0,0,0,0,0,0,0,0,0,0,10.9,0,0,0,0,0,0,0,0,0,0,0,0,0,0,0,0,0,0,0,0,0,0,0,0,0,0,0,4.6
Interglad,Interglad_1997, GP03-310805, Japanese Patent    Nippon Electric Glass (J),2013, A018698,mass_percent,,8.2,1342,0,0,0,0,0,0,0,0,13,0,0,0,0,0,0,0,0,0,0,0,0,0,0,0,8.5,0,0,0,0,0,0,0,0,0,0,0,0,4.5,0,0,0,0,0,0,0,0,0,0,0,0,0,0,0,0,0,0,0,0,0,0,0,0,0,0,0,0,0,0.1,0,0,0,0,0,0,0,0,0,0,0,0,0,0,0,0,0,0,0,0,0,0,0,0,0,5.3,0,0,0,0,0,0,0,0,0,0,0,1,0,0,0,0,5,0,0,0,0,0,0,0,0,0,0,0,0,0,0,0,0,0,0,0,0,0,0,0,0,0,0,0,0.1,0,0,0,0,0,0,0,0,0,51,0,0,0,0,0,0,0,0,0,0,0,6.9,0,0,0,0,0,0,0,0,0,0,0,0,0,0,0,0,0,0,0,0,0,0,0,0,0,0,0,4.6
Interglad,Interglad_1998, GP02-310806, Japanese Patent    Nippon Electric Glass (J),2013, A018703,mass_percent,,9.4,1335,0,0,0,0,0,0,0,0,19,0,0,0,0,0,0,0,0,2,0,0,0,0,0,0,0,0,0,0,0,0,0,0,0,0,0,0,0,2,0,0,0,0,0,0,0,0,0,0,0,0,0,0,0,0,0,0,0,0,0,0,0,0,0,0,0,0,0,0,0,0,0,0,0,0,0,0,0,0,0,0,0,0,0,0,0,0,0,0,0,0,0,0,0,2,0,0,0,0,0,0,0,0,0,0,0,2,0,0,0,0,16,0,0,0,0,0,0,0,0,0,0,0,0,0,0,0,0,0,0,0,0,0,0,0,0,0,0,0,0,0,0,0,0,0,0,0,0,0,51.9,0,0,0,0,0,0.1,0,0,0,0,0,0,0,0,0,0,0,0,0,0,0,0,0,0,0,0,0,0,0,0,0,0,0,0,0,0,0,0,0,5
Interglad,Interglad_1999, GP02-310807, Japanese Patent    Nippon Electric Glass (J),2013, A018703,mass_percent,,9.6,1334,0,0,0,0,0,0,0,0,19,0,0,0,0,0,0,0,0,2,0,0,0,0,0,0,0,0,0,0,0,0,0,0,0,0,0,0,0,2,0,0,0,0,0,0,0,0,0,0,0,0,0,0,0,0,0,0,0,0,0,0,0,0,0,0,0,0,0,0,0,0,0,0,0,0,0,0,0,0,0,0,0,0,0,0,0,0,0,0,0,0,0,0,0,2,0,0,0,0,0,0,0,0,0,0,0,1,0,0,0,0,16,0,0,0,0,0,0,0,0,0,0,0,0,0,0,0,0,0,0,0,0,0,0,0,0,0,0,0,0,0,0,0,0,0,0,0,0,0,52.9,0,0,0,0,0,0.1,0,0,0,0,0,0,0,0,0,0,0,0,2.5,0,0,0,0,0,0,0,0,0,0,0,0,0,0,0,0,0,0,0,0,2.5
Interglad,Interglad_2000, GP02-310808, Japanese Patent    Nippon Electric Glass (J),2013, A018703,mass_percent,,9.4,1333,0,0,0,0,0,0,0,0,16,0,0,0,0,0,0,0,0,2,0,0,0,0,0,0,0,0,0,0,0,0,0,0,0,0,0,0,0,2,0,0,0,0,0,0,0,0,0,0,0,0,0,0,0,0,0,0,0,0,0,0,0,0,0,0,0,0,0,0,0,0,0,0,0,0,0,0,0,0,0,0,0,0,0,0,0,0,0,0,0,0,0,0,0,2,0,0,0,0,0,0,0,0,0,0,0,0,0,0,0,0,16,0,0,0,0,0,0,0,0,0,0,0,0,0,0,0,0,0,0,0,0,0,0,0,0,0,0,0,0,0,0,0,0,0,0,0,0,0,54.4,0,0,0,0,0,0.1,0,0,0,0,0,0,0,0,0,0,0,0,2.5,0,0,0,0,0,0,0,0,0,0,0,0,0,0,0,0,0,0,0,0,5
Interglad,Interglad_2001, GP02-310809, Japanese Patent    Nippon Electric Glass (J),2013, A018703,mass_percent,,9.6,1259,0,0,0,0,0,0,0,0,16,0,0,0,0,0,0,0,0,2,0,0,0,0,0,0,0,0,0,0,0,0,0,0,0,0,0,0,0,2,0,0,0,0,0,0,0,0,0,0,0,0,0,0,0,0,0,0,0,0,0,0,0,0,0,0,0,0,0,0,0,0,0,0,0,0,0,0,0,0,0,0,0,0,0,0,0,0,0,0,0,0,0,0,0,2,0,0,0,0,0,0,0,0,0,0,0,2,0,0,0,0,16,0,0,0,0,0,0,0,0,0,0,0,0,0,0,0,0,0,0,0,0,0,0,0,0,0,0,0,0,0,0,0,0,0,0,0,0,0,52.9,0,0,0,0,0,0.1,0,0,0,0,0,0,0,0,0,0,0,0,4.5,0,0,0,0,0,0,0,0,0,0,0,0,0,0,0,0,0,0,0,0,2.5
Interglad,Interglad_2002, GP02-310810, Japanese Patent    Nippon Electric Glass (J),2013, A018703,mass_percent,,9.5,1349,0,0,0,0,0,0,0,0,16,0,0,0,0,0,0,0,0,2,0,0,0,0,0,0,0,0,0,0,0,0,0,0,0,0,0,0,0,2,0,0,0,0,0,0,0,0,0,0,0,0,0,0,0,0,0,0,0,0,0,0,0,0,0,0,0,0,0,0,0,0,0,0,0,0,0,0,0,0,0,0,0,0,0,0,0,0,0,0,0,0,0,0,0,2,0,0,0,0,0,0,0,0,0,0,0,1,0,0,0,0,16,0,0,0,0,0,0,0,0,0,0,0,0,0,0,0,0,0,0,0,0,0,0,0,0,0,0,0,0,0,0,0,0,0,0,0,0,0,60.9,0,0,0,0,0,0.1,0,0,0,0,0,0,0,0,0,0,0,0,0,0,0,0,0,0,0,0,0,0,0,0,0,0,0,0,0,0,0,0,0,0
Interglad,Interglad_2003, GP02-310811, Japanese Patent    Nippon Electric Glass (J),2013, A018703,mass_percent,,9.2,1340,0,0,0,0,0,0,0,0,13,0,0,0,0,0,0,0,0,2,0,0,0,0,0,0,0,0,0,0,0,0,0,0,0,0,0,0,0,2,0,0,0,0,0,0,0,0,0,0,0,0,0,0,0,0,0,0,0,0,0,0,0,0,0,0,0,0,0,0,0,0,0,0,0,0,0,0,0,0,0,0,0,0,0,0,0,0,0,0,0,0,0,0,0,2,0,0,0,0,0,0,0,0,0,0,0,0,0,0,0,0,16,0,0,0,0,0,0,0,0,0,0,0,0,0,0,0,0,0,0,0,0,0,0,0,0,0,0,0,0,0,0,0,0,0,0,0,0,0,62.4,0,0,0,0,0,0.1,0,0,0,0,0,0,0,0,0,0,0,0,0,0,0,0,0,0,0,0,0,0,0,0,0,0,0,0,0,0,0,0,0,2.5
Interglad,Interglad_2004, GP02-310812, Japanese Patent    Nippon Electric Glass (J),2013, A018703,mass_percent,,9.6,1277,0,0,0,0,0,0,0,0,13,0,0,0,0,0,0,0,0,2,0,0,0,0,0,0,0,0,0,0,0,0,0,0,0,0,0,0,0,2,0,0,0,0,0,0,0,0,0,0,0,0,0,0,0,0,0,0,0,0,0,0,0,0,0,0,0,0,0,0,0,0,0,0,0,0,0,0,0,0,0,0,0,0,0,0,0,0,0,0,0,0,0,0,0,2,0,0,0,0,0,0,0,0,0,0,0,2,0,0,0,0,16,0,0,0,0,0,0,0,0,0,0,0,0,0,0,0,0,0,0,0,0,0,0,0,0,0,0,0,0,0,0,0,0,0,0,0,0,0,60.4,0,0,0,0,0,0.1,0,0,0,0,0,0,0,0,0,0,0,0,2.5,0,0,0,0,0,0,0,0,0,0,0,0,0,0,0,0,0,0,0,0,0
Interglad,Interglad_2005, GP02-310813, Japanese Patent    Nippon Electric Glass (J),2013, A018703,mass_percent,,9.6,1260,0,0,0,0,0,0,0,0,13,0,0,0,0,0,0,0,0,2,0,0,0,0,0,0,0,0,0,0,0,0,0,0,0,0,0,0,0,2,0,0,0,0,0,0,0,0,0,0,0,0,0,0,0,0,0,0,0,0,0,0,0,0,0,0,0,0,0,0,0,0,0,0,0,0,0,0,0,0,0,0,0,0,0,0,0,0,0,0,0,0,0,0,0,2,0,0,0,0,0,0,0,0,0,0,0,1,0,0,0,0,16,0,0,0,0,0,0,0,0,0,0,0,0,0,0,0,0,0,0,0,0,0,0,0,0,0,0,0,0,0,0,0,0,0,0,0,0,0,54.4,0,0,0,0,0,0.1,0,0,0,0,0,0,0,0,0,0,0,0,4.5,0,0,0,0,0,0,0,0,0,0,0,0,0,0,0,0,0,0,0,0,5
Interglad,Interglad_2006, GP02-310814, Japanese Patent    Nippon Electric Glass (J),2013, A018703,mass_percent,,9.5,1289,0,0,0,0,0,0,0,0,16,0,0,0,0,0,0,0,0,2,0,0,0,0,0,0,0,0,0,0,0,0,0,0,0,0,0,0,0,2,0,0,0,0,0,0,0,0,0,0,0,0,0,0,0,0,0,0,0,0,0,0,0,0,0,0,0,0,0,0,0,0,0,0,0,0,0,0,0,0,0,0,0,0,0,0,0,0,0,0,0,0,0,0,0,2,0,0,0,0,0,0,0,0,0,0,0,2,0,0,0,0,16,0,0,0,0,0,0,0,0,0,0,0,0,0,0,0,0,0,0,0,0,0,0,0,0,0,0,0,0,0,0,0,0,0,0,0,0,0,52.4,0,0,0,0,0,0.1,0,0,0,0,0,0,0,0,0,0,0,0,2.5,0,0,0,0,0,0,0,0,0,0,0,0,0,0,0,0,0,0,0,0,5
Interglad,Interglad_2007, GP02-310815, Japanese Patent    Nippon Electric Glass (J),2013, A018703,mass_percent,,9.5,1258,0,0,0,0,0,0,0,0,16,0,0,0,0,0,0,0,0,2,0,0,0,0,0,0,0,0,0,0,0,0,0,0,0,0,0,0,0,2,0,0,0,0,0,0,0,0,0,0,0,0,0,0,0,0,0,0,0,0,0,0,0,0,0,0,0,0,0,0,0,0,0,0,0,0,0,0,0,0,0,0,0,0,0,0,0,0,0,0,0,0,0,0,0,2,0,0,0,0,0,0,0,0,0,0,0,2,0,0,0,0,16,0,0,0,0,0,0,0,0,0,0,0,0,0,0,0,0,0,0,0,0,0,0,0,0,0,0,0,0,0,0,0,0,0,0,0,0,0,50.4,0,0,0,0,0,0.1,0,0,0,0,0,0,0,0,0,0,0,0,4.5,0,0,0,0,0,0,0,0,0,0,0,0,0,0,0,0,0,0,0,0,5
Interglad,Interglad_2008, GP03-310844, Japanese Patent    AGC (J),2013, A028512,mass_percent,88.4,2.28,,0,0,0,0,0,0,0,0,23.92,0,0,0,0,0,0,0,0,2.18,0,0,0,0,0,0,0,0,0,0,0,0,0,0,0,0,0,0,0,0.88,0,0,0,0,0,0,0,0,0,0,0,0,0,0,0,0,0,0,0,0,0,0,0,0,0,0,0,0,0,0,0,0,0,0,0,0,0,0,0,0,0,0,0,0,0,0,0,0,0,0,0,0,0,0,0,0,0,0,0,0,1.54,0,0,0,0,0,0,4.98,0,0,0,0,1.17,0,0,0,0,0,0,0,0,0,0,0,0,0,0,0,0,0,0,0,0,0,0,0,0,0,0,0,0,0,0,0,0,0,0,0,0,0,64.37,0,0,0,0,0,0,0,0,0,0,0,0,0,0,0,0,0,0,0,0,0,0,0,0,0,0,0,0,0,0,0,0,0,0,0,0,0,0,0,0.96
Interglad,Interglad_2009, GP03-310845, Japanese Patent    AGC (J),2013, A028512,mass_percent,82.8,2.85,,0,0,0,0,0,0,0,0,17.63,0,0,0,0,0,0,0,0,6.56,0,0,0,0,0,0,0,0,0,0,0,0,0,0,0,0,0,0,0,3.98,0,0,0,0,0,0,0,0,0,0,0,0,0,0,0,0,0,0,0,0,0,0,0,0,0,0,0,0,0,0,0,0,0,0,0,0,0,0,0,0,0,0,0,0,0,0,0,0,0,0,0,0,0,0,0,0,0,0,0,0,1.52,0,0,0,0,0,0,3.17,0,0,0,0,1.15,0,0,0,0,0,0,0,0,0,0,0,0,0,0,0,0,0,0,0,0,0,0,0,0,0,0,0,0,0,0,0,0,0,0,0,0,0,61.23,0,0,0,0,0,0,0,0,0,0,0,0,0,0,0,0,0,0,0,0,0,0,0,0,0,0,0,0,0,0,0,0,0,0,0,0,0,0,0,4.76
Interglad,Interglad_2010, GP03-310846, Japanese Patent    AGC (J),2013, A028512,mass_percent,85,2.36,,0,0,0,0,0,0,0,0,21.79,0,0,0,0,0,0,0,0,6.4,0,0,0,0,0,0,0,0,0,0,0,0,0,0,0,0,0,0,0,1.35,0,0,0,0,0,0,0,0,0,0,0,0,0,0,0,0,0,0,0,0,0,0,0,0,0,0,0,0,0,0,0,0,0,0,0,0,0,0,0,0,0,0,0,0,0,0,0,0,0,0,0,0,0,0,0,0,0,0,0,0,1.89,0,0,0,0,0,0,3.09,0,0,0,0,1.12,0,0,0,0,0,0,0,0,0,0,0,0,0,0,0,0,0,0,0,0,0,0,0,0,0,0,0,0,0,0,0,0,0,0,0,0,0,59.72,0,0,0,0,0,0,0,0,0,0,0,0,0,0,0,0,0,0,0,0,0,0,0,0,0,0,0,0,0,0,0,0,0,0,0,0,0,0,0,4.64
Interglad,Interglad_2011, GP03-310847, Japanese Patent    AGC (J),2013, A028512,mass_percent,89.6,2.77,,0,0,0,0,0,0,0,0,20.86,0,0,0,0,0,0,0,0,0,0,0,0,0,0,0,0,0,0,0,0,0,0,0,0,0,0,0,0,4.59,0,0,0,0,0,0,0,0,0,0,0,0,0,0,0,0,0,0,0,0,0,0,0,0,0,0,0,0,0,0,0,0,0,0,0,0,0,0,0,0,0,0,0,0,0,0,0,0,0,0,0,0,0,0,0,0,0,0,0,0,2.92,0,0,0,0,0,0,4.88,0,0,0,0,0.98,0,0,0,0,0,0,0,0,0,0,0,0,0,0,0,0,0,0,0,0,0,0,0,0,0,0,0,0,0,0,0,0,0,0,0,0,0,64.8,0,0,0,0,0,0,0,0,0,0,0,0,0,0,0,0,0,0,0,0,0,0,0,0,0,0,0,0,0,0,0,0,0,0,0,0,0,0,0,0.97
Interglad,Interglad_2012, GP03-310848, Japanese Patent    AGC (J),2013, A028512,mass_percent,90.9,2.42,,0,0,0,0,0,0,0,0,24.88,0,0,0,0,0,0,0,0,0,0,0,0,0,0,0,0,0,0,0,0,0,0,0,0,0,0,0,0,1.1,0,0,0,0,0,0,0,0,0,0,0,0,0,0,0,0,0,0,0,0,0,0,0,0,0,0,0,0,0,0,0,0,0,0,0,0,0,0,0,0,0,0,0,0,0,0,0,0,0,0,0,0,0,0,0,0,0,0,0,0,0,0,0,0,0,0,0,5.05,0,0,0,0,1,0,0,0,0,0,0,0,0,0,0,0,0,0,0,0,0,0,0,0,0,0,0,0,0,0,0,0,0,0,0,0,0,0,0,0,0,0,66.97,0,0,0,0,0,0,0,0,0,0,0,0,0,0,0,0,0,0,0,0,0,0,0,0,0,0,0,0,0,0,0,0,0,0,0,0,0,0,0,1
Interglad,Interglad_2013, GP02-310871, Japanese Patent    Nippon Electric Glass (J),2013, A032277,mass_percent,,9.4,1335,0,0,0,0,0,0,0,0,19,0,0,0,0,0,0,0,0,2,0,0,0,0,0,0,0,0,0,0,0,0,0,0,0,0,0,0,0,2,0,0,0,0,0,0,0,0,0,0,0,0,0,0,0,0,0,0,0,0,0,0,0,0,0,0,0,0,0,0,0,0,0,0,0,0,0,0,0,0,0,0,0,0,0,0,0,0,0,0,0,0,0,0,0,2,0,0,0,0,0,0,0,0,0,0,0,2,0,0,0,0,16,0,0,0,0,0,0,0,0,0,0,0,0,0,0,0,0,0,0,0,0,0,0,0,0,0,0,0,0,0,0,0,0,0,0,0,0,0,51.9,0,0,0,0,0,0.1,0,0,0,0,0,0,0,0,0,0,0,0,0,0,0,0,0,0,0,0,0,0,0,0,0,0,0,0,0,0,0,0,0,5
