Repository: n000188975/2026.05.25-glass-predition-reverse-model

File: interglad_database.csv (part 35 of 76)
_mass_pct,GeSe_mass_pct,GeTe4_mass_pct,GeTe_mass_pct,Ge_mass_pct,H2O_mass_pct,HfF4_mass_pct,HfO2_mass_pct,Ho2O3_mass_pct,I_mass_pct,In2S3_mass_pct,InF3_mass_pct,In_mass_pct,K2O_mass_pct,KBr_mass_pct,KCl_mass_pct,KF_mass_pct,La2O3_mass_pct,Li2O_mass_pct,Li2SO4_mass_pct,Li2S_mass_pct,LiCl_mass_pct,LiF_mass_pct,Lu2O3_mass_pct,MgF2_mass_pct,MgO_mass_pct,MnF2_mass_pct,MnO2_mass_pct,MnO_mass_pct,MoO3_mass_pct,Na2O_mass_pct,Na2SO4_mass_pct,Na2S_mass_pct,NaCl_mass_pct,NaF_mass_pct,NaPO3_mass_pct,Nb2O5_mass_pct,Nd2O3_mass_pct,NdF3_mass_pct,NiO_mass_pct,O_mass_pct,P2O5_mass_pct,P2S5_mass_pct,P_mass_pct,PbBr2_mass_pct,PbCl2_mass_pct,PbF2_mass_pct,PbI2_mass_pct,PbO_mass_pct,PbSe_mass_pct,PbTe_mass_pct,Pb_mass_pct,Pr2O3_mass_pct,Rb2O_mass_pct,RbCl_mass_pct,RbF_mass_pct,Rh2O3_mass_pct,Rh_mass_pct,SO3_mass_pct,S_mass_pct,Sb2O3_mass_pct,Sb2S3_mass_pct,Sb2Se3_mass_pct,Sb2Te3_mass_pct,Sb_mass_pct,Sc2O3_mass_pct,SeO2_mass_pct,Se_mass_pct,SiO2_mass_pct,SiS2_mass_pct,Si_mass_pct,Sm2O3_mass_pct,SnCl2_mass_pct,SnF2_mass_pct,SnO2_mass_pct,SnO_mass_pct,SnS_mass_pct,SnSe2_mass_pct,SnSe_mass_pct,SnTe_mass_pct,SrO_mass_pct,Ta2O5_mass_pct,Tb2O3_mass_pct,TeO2_mass_pct,Te_mass_pct,ThF4_mass_pct,Th_mass_pct,TiO2_mass_pct,Tl2O_mass_pct,Tl2S_mass_pct,Tl2Se_mass_pct,Tl2Te_mass_pct,TlBr_mass_pct,TlCl_mass_pct,TlSe_mass_pct,Tl_mass_pct,U_mass_pct,V2O5_mass_pct,WO3_mass_pct,Y2O3_mass_pct,YF3_mass_pct,Yb2O3_mass_pct,ZnBr2_mass_pct,ZnCl2_mass_pct,ZnF2_mass_pct,ZnO_mass_pct,ZnSO4_mass_pct,ZrF4_mass_pct,ZrO2_mass_pct
Interglad,Interglad_2627, GP03-326540, US Patent    Owens Corning  (US),2022, A0081350,mass_percent,,,1323,0,0,0,0,0,0,0,0,20.25,0,0,0,0,0,0,0,0,0,0,0,0,0,0,0,0,0,0,0,0,0,0,0,0,0,0,0,0,8.5,0,0,0,0,0,0,0,0,0,0,0,0,0,0,0,0,0,0,0,0,0,0,0,0,0,0,0,0,0,0.27,0,0,0,0,0,0,0,0,0,0,0,0,0,0,0,0,0,0,0,0,0,0,0,0,0,0.07,0,0,0,0,0,0,0,0,0,0,0,11.25,0,0,0,0,0.06,0,0,0,0,0,0,0,0,0,0,0,0,0,0,0,0,0,0,0,0,0,0,0,0,0,0,0,0,0,0,0,0,0,0,0,0,0,59.1,0,0,0,0,0,0,0,0,0,0,0,0,0,0,0,0,0,0,0.5,0,0,0,0,0,0,0,0,0,0,0,0,0,0,0,0,0,0,0,0,0
Interglad,Interglad_2628, GP03-326541, US Patent    Owens Corning  (US),2022, A0081350,mass_percent,89.5,,1310,0,0,0,0,0,0,0,0,20.0020002,0,0,0,0,0,0,0,0,0,0,0,0,0,0,0,0,0,0,0,0,0,0,0,0,0,0,0,0,9.00090009,0,0,0,0,0,0,0,0,0,0,0,0,0,0,0,0,0,0,0,0,0,0,0,0,0,0,0,0,0,0.300030003,0,0,0,0,0,0,0,0,0,0,0,0,0,0,0,0,0,0,0,0,0,0,0,0,0,0.070007001,0,0,0,0,0,0,0,0,0,0,0,11.15111511,0,0,0,0,0.140014001,0,0,0,0,0,0,0,0,0,0,0,0,0,0,0,0,0,0,0,0,0,0,0,0,0,0,0,0,0,0,0,0,0,0,0,0,0,58.70587059,0,0,0,0,0,0,0,0,0,0,0,0,0,0,0,0,0,0,0.630063006,0,0,0,0,0,0,0,0,0,0,0,0,0,0,0,0,0,0,0,0,0
Interglad,Interglad_2629, GP03-326542, US Patent    Owens Corning  (US),2022, A0081350,mass_percent,,,1313,0,0,0,0,0,0,0,0,19.86,0,0,0,0,0,0,0,0,0,0,0,0,0,0,0,0,0,0,0,0,0,0,0,0,0,0,0,0,8.9,0,0,0,0,0,0,0,0,0,0,0,0,0,0,0,0,0,0,0,0,0,0,0,0,0,0,0,0,0,0.3,0,0,0,0,0,0,0,0,0,0,0,0,0,0,0,0,0,0,0,0,0,0,0,0,0,0.07,0,0,0,0,0,0,0,0,0,0,0,11.1,0,0,0,0,0.14,0,0,0,0,0,0,0,0,0,0,0,0,0,0,0,0,0,0,0,0,0,0,0,0,0,0,0,0,0,0,0,0,0,0,0,0,0,59,0,0,0,0,0,0,0,0,0,0,0,0,0,0,0,0,0,0,0.63,0,0,0,0,0,0,0,0,0,0,0,0,0,0,0,0,0,0,0,0,0
Interglad,Interglad_2630, GP03-326543, US Patent    Owens Corning  (US),2022, A0204391,mass_percent,98,,1201,0,0,0,0,0,0,0,0,22.92229223,0,0,0,0,0,0,0,0,0,0,0,0,0,0,0,0,0,0,0,0,0,0,0,0,0,0,0,0,4.470447045,0,0,0,0,0,0,0,0,0,0,0,0,0,0,0,0,0,0,0,0,0,0,0,0,0,0,0,0,0,0.010001,0,0,0,0,0,0,0,0,0,0,0,0,0,0,0,0,0,0,0,0,0,0,0,0,0,0.010001,0,0,0,1.500150015,2.200220022,0,0,0,0,0,0,12.46124612,0,0,0,0,0.030003,0,0,0,0,0,0,0,0,0,0,0,0,0,0,0,0,0,0,0,0,0,0,0,0,0,0,0,0,0,0,0,0,0,0,0,0,0,50.89508951,0,0,0,0,0,0,0,0,0,0,0,0,0,0,0,0,0,0,0.010001,0,0,0,0,0,0,0,0,0,0,0,5.490549055,0,0,0,0,0,0,0,0,0
Interglad,Interglad_2631, GP03-326544, US Patent    Owens Corning  (US),2022, A0204391,mass_percent,94.3,,1274,0,0,0,0,0,0,0,0,20,0,0,0,0,0,0,0,0,0,0,0,0,0,0,0,0,0,0,0,0,0,0,0,0,0,0,0,0,2,0,0,0,0,0,0,0,0,0,0,0,0,0,0,0,0,0,0,0,0,0,0,0,0,0,0,0,0,0,0,0,0,0,0,0,0,0,0,0,0,0,0,0,0,0,0,0,0,0,0,0,0,0,0,0,0,0,0,0,3,2,0,0,0,0,0,0,12,0,0,0,0,0,0,0,0,0,0,0,0,0,0,0,0,0,0,0,0,0,0,0,0,0,0,0,0,0,0,0,0,0,0,0,0,0,0,0,0,0,0,58,0,0,0,0,0,0,0,0,0,0,0,0,3,0,0,0,0,0,0,0,0,0,0,0,0,0,0,0,0,0,0,0,0,0,0,0,0,0,0,0
Interglad,Interglad_2632, GP03-326546, US Patent    Owens Corning  (US),2022, A0204391,mass_percent,93.5,,1288,0,0,0,0,0,0,0,0,19.45,0,0,0,0,0,0,0,0,0,0,0,0,0,0,0,0,0,0,0,0,0,0,0,0,0,0,0,0,5.13,0,0,0,0,0,0,0,0,0,0,0,0,0,0,0,0,0,0,0,0,0,0,0,0,0,0,0,0,0,0,0,0,0,0,0,0,0,0,0,0,0,0,0,0,0,0,0,0,0,0,0,0,0,0,0,0,0,0,0,0,1.85,0,0,0,0,0,0,9.62,0,0,0,0,0,0,0,0,0,0,0,0,0,0,0,0,0,0,0,0,0,0,0,0,0,0,0,0,0,0,0,0,0,0,0,0,0,0,0,4,0,0,59.95,0,0,0,0,0,0,0,0,0,0,0,0,0,0,0,0,0,0,0,0,0,0,0,0,0,0,0,0,0,0,0,0,0,0,0,0,0,0,0,0
Interglad,Interglad_2633, GP03-326547, US Patent    Owens Corning  (US),2022, A0204391,mass_percent,93.4,,1298,0,0,0,0,0,0,0,0,19.19,0,0,0,0,0,0,0,0,0,0,0,0,0,0,0,0,0,0,0,0,0,0,0,0,0,0,0,0,2.02,0,0,0,0,0,0,0,0,0,0,0,0,0,0,0,0,0,0,0,0,0,0,0,0,0,0,0,0,0,0,0,0,0,0,0,0,0,0,0,0,0,0,0,0,0,0,0,0,0,0,0,0,0,0,0,0,0,0,0,2.02,1.52,0,0,0,0,0,0,10.61,0,0,0,0,0,0,0,0,0,0,0,0,0,0,0,0,0,0,0,0,0,0,0,0,0,0,0,0,0,0,0,0,0,0,0,0,0,0,0,0,0,0,58.58,0,0,0,0,0,0,0,0,0,0,0,0,3.03,0,0,0,0,0,0,0,0,0,0,0,0,0,0,0,0,0,3.03,0,0,0,0,0,0,0,0,0
Interglad,Interglad_2634, GP03-326548, US Patent    Owens Corning  (US),2022, A0204391,mass_percent,93,,1273,0,0,0,0,0,0,0,0,20,0,0,0,0,0,0,0,0,0,0,0,0,0,0,0,0,0,0,0,0,0,0,0,0,0,0,0,0,3,0,0,0,0,0,0,0,0,0,0,0,0,0,0,0,0,0,0,0,0,0,0,0,0,0,0,0,0,0,0,0,0,0,0,0,0,0,0,0,0,0,0,0,0,0,0,0,0,0,0,0,0,0,0,0,0,0,0,0,2,2,0,0,0,0,0,0,11,0,0,0,0,0,0,0,0,0,0,0,0,0,0,0,0,0,0,0,0,0,0,0,0,0,0,0,0,0,0,0,0,0,0,0,0,0,0,0,0,0,0,58,0,0,0,0,0,0,0,0,0,0,0,0,0,0,0,0,0,0,0,0,0,0,0,0,0,0,0,0,0,0,3,0,0,0,0,0,0,0,0,1
Interglad,Interglad_2635, GP03-326549, US Patent    Owens Corning  (US),2022, A0204391,mass_percent,92.8,,1272,0,0,0,0,0,0,0,0,22,0,0,0,0,0,0,0,0,0,0,0,0,0,0,0,0,0,0,0,0,0,0,0,0,0,0,0,0,3,0,0,0,0,0,0,0,0,0,0,0,0,0,0,0,0,0,0,0,0,0,0,0,0,0,0,0,0,0,0,0,0,0,0,0,0,0,0,0,0,0,0,0,0,0,0,0,0,0,0,0,0,0,0,0,0,0,0,0,0,2,0,0,0,0,0,0,12,0,0,0,0,0,0,0,0,0,0,0,0,0,0,0,0,0,0,0,0,0,0,0,0,0,0,0,0,0,0,0,0,0,0,0,0,0,0,0,0,0,0,59,0,0,0,0,0,0,0,0,0,0,0,0,0,0,0,0,0,0,2,0,0,0,0,0,0,0,0,0,0,0,0,0,0,0,0,0,0,0,0,0
Interglad,Interglad_2636, GP03-326550, US Patent    Owens Corning  (US),2022, A0204391,mass_percent,92.4,,1237,0,0,0,0,0,0,0,0,22,0,0,0,0,0,0,0,0,0,0,0,0,0,0,0,0,0,0,0,0,0,0,0,0,0,0,0,0,0,0,0,0,0,0,0,0,0,0,0,0,0,0,0,0,0,0,0,0,0,0,0,0,0,0,0,0,0,0,0,0,0,0,0,0,0,0,0,0,0,0,0,0,0,0,0,0,0,0,0,0,0,0,0,0,0,0,0,0,0,4,0,0,0,0,0,0,14,0,0,0,0,0,0,0,0,0,0,0,0,0,0,0,0,0,0,0,0,0,0,0,0,0,0,0,0,0,0,0,0,0,0,0,0,0,0,0,0,0,0,60,0,0,0,0,0,0,0,0,0,0,0,0,0,0,0,0,0,0,0,0,0,0,0,0,0,0,0,0,0,0,0,0,0,0,0,0,0,0,0,0
Interglad,Interglad_2637, GP03-326551, US Patent    Owens Corning  (US),2022, A0204391,mass_percent,92.3,,1299,0,0,0,0,0,0,0,0,20,0,0,0,0,0,0,0,0,0,0,0,0,0,0,0,0,0,0,0,0,0,0,0,0,0,0,0,0,2,0,0,0,0,0,0,0,0,0,0,0,0,0,0,0,0,0,0,0,0,0,0,0,0,0,0,0,0,0,0,0,2,0,0,0,0,0,0,0,0,0,0,0,0,0,0,0,0,0,0,0,0,0,0,0,0,0,0,0,0,2,0,0,0,0,0,0,12,0,0,0,0,0,0,0,0,0,0,0,0,0,0,0,0,0,0,0,0,0,0,0,0,0,0,0,0,0,0,0,0,0,0,0,0,0,0,0,0,0,0,60,0,0,0,0,0,0,0,0,0,0,0,0,2,0,0,0,0,0,0,0,0,0,0,0,0,0,0,0,0,0,0,0,0,0,0,0,0,0,0,0
Interglad,Interglad_2638, GP03-326552, US Patent    Owens Corning  (US),2022, A0204391,mass_percent,92,,1351,0,0,0,0,0,0,0,0,20.5,0,0,0,0,0,0,0,0,0,0,0,0,0,0,0,0,0,0,0,0,0,0,0,0,0,0,0,0,2,0,0,0,0,0,0,0,0,0,0,0,0,0,0,0,0,0,0,0,0,0,0,0,0,0,0,0,0,0,0,0,0,0,0,0,0,0,0,0,0,0,0,0,0,0,0,0,0,0,0,0,0,0,0,0,0,0,0,0,0,2,0,0,0,0,0,0,12,0,0,0,0,0,0,0,0,0,0,0,0,0,0,0,0,0,0,0,0,0,0,0,0,0,0,0,0,0,0,0,0,0,0,0,0,0,0,0,0,0,0,63.5,0,0,0,0,0,0,0,0,0,0,0,0,0,0,0,0,0,0,0,0,0,0,0,0,0,0,0,0,0,0,0,0,0,0,0,0,0,0,0,0
Interglad,Interglad_2639, GP03-326553, US Patent    Owens Corning  (US),2022, A0204391,mass_percent,91.9,,1327,0,0,0,0,0,0,0,0,21,0,0,0,0,0,0,0,0,0,0,0,0,0,0,0,0,0,0,0,0,0,0,0,0,0,0,0,0,3,0,0,0,0,0,0,0,0,0,0,0,0,0,0,0,0,0,0,0,0,0,0,0,0,0,0,0,0,0,0,0,0,0,0,0,0,0,0,0,0,0,0,0,0,0,0,0,0,0,0,0,0,0,0,0,0,0,0,0,0,2,0,0,0,0,0,0,12,0,0,0,0,0,0,0,0,0,0,0,0,0,0,0,0,0,0,0,0,0,0,0,0,0,0,0,0,0,0,0,0,0,0,0,0,0,0,0,0,0,0,62,0,0,0,0,0,0,0,0,0,0,0,0,0,0,0,0,0,0,0,0,0,0,0,0,0,0,0,0,0,0,0,0,0,0,0,0,0,0,0,0
Interglad,Interglad_2640, GP03-326554, US Patent    Owens Corning  (US),2022, A0204391,mass_percent,91.8,,1293,0,0,0,0,0,0,0,0,20.5,0,0,0,0,0,0,0,0,0,0,0,0,0,0,0,0,0,0,0,0,0,0,0,0,0,0,0,0,1.5,0,0,0,0,0,0,0,0,0,0,0,0,0,0,0,0,0,0,0,0,0,0,0,0,0,0,0,0,0,0,0,0,0,0,0,0,0,0,0,0,0,0,0,0,0,0,0,0,0,0,0,0,0,0,0,0,0,0,0,3,2,0,0,0,0,0,0,12,0,0,0,0,0,0,0,0,0,0,0,0,0,0,0,0,0,0,0,0,0,0,0,0,0,0,0,0,0,0,0,0,0,0,0,0,0,0,0,0,0,0,60,0,0,0,0,0,0,0,0,0,0,0,0,0,0,0,0,0,0,0,0,0,0,0,0,0,0,0,0,0,0,0,0,0,0,0,0,0,0,0,1
Interglad,Interglad_2641, GP03-326555, US Patent    Owens Corning  (US),2022, A0204391,mass_percent,91.6,,1314,0,0,0,0,0,0,0,0,19.61,0,0,0,0,0,0,0,0,0,0,0,0,0,0,0,0,0,0,0,0,0,0,0,0,0,0,0,0,3.92,0,0,0,0,0,0,0,0,0,0,0,0,0,0,0,0,0,0,0,0,0,0,0,0,0,0,0,0,0,0,0,0,0,0,0,0,0,0,0,0,0,0,0,0,0,0,0,0,0,0,0,0,0,0,0,0,0,0,0,1.96,1.67,0,0,0,0,0,0,9.8,0,0,0,0,0,0,0,0,0,0,0,0,0,0,0,0,0,0,0,0,0,0,0,0,0,0,0,0,0,0,0,0,0,0,0,0,0,0,0,0,0,0,58.14,0,0,0,0,0,0,0,0,0,0,0,0,4.9,0,0,0,0,0,0,0,0,0,0,0,0,0,0,0,0,0,0,0,0,0,0,0,0,0,0,0
Interglad,Interglad_2642, GP03-326556, US Patent    Owens Corning  (US),2022, A0204391,mass_percent,91.6,,1348,0,0,0,0,0,0,0,0,21,0,0,0,0,0,0,0,0,0,0,0,0,0,0,0,0,0,0,0,0,0,0,0,0,0,0,0,0,2,0,0,0,0,0,0,0,0,0,0,0,0,0,0,0,0,0,0,0,0,0,0,0,0,0,0,0,0,0,0,0,0,0,0,0,0,0,0,0,0,0,0,0,0,0,0,0,0,0,0,0,0,0,0,0,0,0,0,0,0,2,0,0,0,0,0,0,12,0,0,0,0,0,0,0,0,0,0,0,0,0,0,0,0,0,0,0,0,0,0,0,0,0,0,0,0,0,0,0,0,0,0,0,0,0,0,0,0,0,0,63,0,0,0,0,0,0,0,0,0,0,0,0,0,0,0,0,0,0,0,0,0,0,0,0,0,0,0,0,0,0,0,0,0,0,0,0,0,0,0,0
Interglad,Interglad_2643, GP03-326557, US Patent    Owens Corning  (US),2022, A0204391,mass_percent,91.6,,1309,0,0,0,0,0,0,0,0,20.3,0,0,0,0,0,0,0,0,0,0,0,0,0,0,0,0,0,0,0,0,0,0,0,0,0,0,0,0,3.3,0,0,0,0,0,0,0,0,0,0,0,0,0,0,0,0,0,0,0,0,0,0,0,0,0,0,0,0,0,0,0,0,0,0,0,0,0,0,0,0,0,0,0,0,0,0,0,0,0,0,0,0,0,0,0,0,0,0,0,0,2,0,0,0,0,0,0,12,0,0,0,0,0,0,0,0,0,0,0,0,0,0,0,0,0,0,0,0,0,0,0,0,0,0,0,0,0,0,0,0,0,0,0,0,0,0,0,0,0,0,62.4,0,0,0,0,0,0,0,0,0,0,0,0,0,0,0,0,0,0,0,0,0,0,0,0,0,0,0,0,0,0,0,0,0,0,0,0,0,0,0,0
Interglad,Interglad_2644, GP03-326558, US Patent    Owens Corning  (US),2022, A0204391,mass_percent,91.5,,1289,0,0,0,0,0,0,0,0,18.84,0,0,0,0,0,0,0,0,0,0,0,0,0,0,0,0,0,0,0,0,0,0,0,0,0,0,0,0,4.97,0,0,0,0,0,0,0,0,0,0,0,0,0,0,0,0,0,0,0,0,0,0,0,0,0,0,0,0,0,0,0,0,0,0,0,0,0,0,0,0,0,0,0,0,0,0,0,0,0,0,0,0,0,0,0,0,0,0,0,7,1.79,0,0,0,0,0,0,9.32,0,0,0,0,0,0,0,0,0,0,0,0,0,0,0,0,0,0,0,0,0,0,0,0,0,0,0,0,0,0,0,0,0,0,0,0,0,0,0,0,0,0,58.08,0,0,0,0,0,0,0,0,0,0,0,0,0,0,0,0,0,0,0,0,0,0,0,0,0,0,0,0,0,0,0,0,0,0,0,0,0,0,0,0
Interglad,Interglad_2645, GP03-326559, US Patent    Owens Corning  (US),2022, A0204391,mass_percent,91.4,,1377,0,0,0,0,0,0,0,0,20.5,0,0,0,0,0,0,0,0,0,0,0,0,0,0,0,0,0,0,0,0,0,0,0,0,0,0,0,0,1,0,0,0,0,0,0,0,0,0,0,0,0,0,0,0,0,0,0,0,0,0,0,0,0,0,0,0,0,0,0,0,0,0,0,0,0,0,0,0,0,0,0,0,0,0,0,0,0,0,0,0,0,0,0,0,0,0,0,0,0,2,0,0,0,0,0,0,12,0,0,0,0,0,0,0,0,0,0,0,0,0,0,0,0,0,0,0,0,0,0,0,0,0,0,0,0,0,0,0,0,0,0,0,0,0,0,0,0,0,0,64.5,0,0,0,0,0,0,0,0,0,0,0,0,0,0,0,0,0,0,0,0,0,0,0,0,0,0,0,0,0,0,0,0,0,0,0,0,0,0,0,0
Interglad,Interglad_2646, GP03-326560, US Patent    Owens Corning  (US),2022, A0204391,mass_percent,91.3,,1291,0,0,0,0,0,0,0,0,20.92,0,0,0,0,0,0,0,0,0,0,0,0,0,0,0,0,0,0,0,0,0,0,0,0,0,0,0,0,2.55,0,0,0,0,0,0,0,0,0,0,0,0,0,0,0,0,0,0,0,0,0,0,0,0,0,0,0,0,0,0,0,0,0,0,0,0,0,0,0,0,0,0,0,0,0,0,0,0,0,0,0,0,0,0,0,0,0,0,0,0,2.04,0,0,0,0,0,0,12.24,0,0,0,0,0,0,0,0,0,0,0,0,0,0,0,0,0,0,0,0,0,0,0,0,0,0,0,0,0,0,0,0,0,0,0,0,0,0,0,0,0,0,62.25,0,0,0,0,0,0,0,0,0,0,0,0,0,0,0,0,0,0,0,0,0,0,0,0,0,0,0,0,0,0,0,0,0,0,0,0,0,0,0,0
Interglad,Interglad_2647, GP03-326561, US Patent    Owens Corning  (US),2022, A0204391,mass_percent,91.1,,1309,0,0,0,0,0,0,0,0,19.5519552,0,0,0,0,0,0,0,0,0,0,0,0,0,0,0,0,0,0,0,0,0,0,0,0,0,0,0,0,5.150515052,0,0,0,0,0,0,0,0,0,0,0,0,0,0,0,0,0,0,0,0,0,0,0,0,0,0,0,0,0,0,0,0,0,0,0,0,0,0,0,0,0,0,0,0,0,0,0,0,0,0,0,0,0,0,0,0,0,0,0,3.500350035,1.860186019,0,0,0,0,0,0,9.670967097,0,0,0,0,0,0,0,0,0,0,0,0,0,0,0,0,0,0,0,0,0,0,0,0,0,0,0,0,0,0,0,0,0,0,0,0,0,0,0,0,0,0,60.2660266,0,0,0,0,0,0,0,0,0,0,0,0,0,0,0,0,0,0,0,0,0,0,0,0,0,0,0,0,0,0,0,0,0,0,0,0,0,0,0,0
Interglad,Interglad_2648, GP03-326562, US Patent    Owens Corning  (US),2022, A0204391,mass_percent,91.1,,1322,0,0,0,0,0,0,0,0,20,0,0,0,0,0,0,0,0,0,0,0,0,0,0,0,0,0,0,0,0,0,0,0,0,0,0,0,0,3,0,0,0,0,0,0,0,0,0,0,0,0,0,0,0,0,0,0,0,0,0,0,0,0,0,0,0,0,0,0,0,3,0,0,0,0,0,0,0,0,0,0,0,0,0,0,0,0,0,0,0,0,0,0,0,0,0,0,0,0,1.7,0,0,0,0,0,0,10,0,0,0,0,0,0,0,0,0,0,0,0,0,0,0,0,0,0,0,0,0,0,0,0,0,0,0,0,0,0,0,0,0,0,0,0,0,0,0,0,0,0,59.3,0,0,0,0,0,0,0,0,0,0,0,0,3,0,0,0,0,0,0,0,0,0,0,0,0,0,0,0,0,0,0,0,0,0,0,0,0,0,0,0
Interglad,Interglad_2649, GP03-326563, US Patent    Owens Corning  (US),2022, A0204391,mass_percent,91,,1301,0,0,0,0,0,0,0,0,19.45,0,0,0,0,0,0,0,0,0,0,0,0,0,0,0,0,0,0,0,0,0,0,0,0,0,0,0,0,5.13,0,0,0,0,0,4,0,0,0,0,0,0,0,0,0,0,0,0,0,0,0,0,0,0,0,0,0,0,0,0,0,0,0,0,0,0,0,0,0,0,0,0,0,0,0,0,0,0,0,0,0,0,0,0,0,0,0,0,0,0,1.85,0,0,0,0,0,0,9.62,0,0,0,0,0,0,0,0,0,0,0,0,0,0,0,0,0,0,0,0,0,0,0,0,0,0,0,0,0,0,0,0,0,0,0,0,0,0,0,0,0,0,59.95,0,0,0,0,0,0,0,0,0,0,0,0,0,0,0,0,0,0,0,0,0,0,0,0,0,0,0,0,0,0,0,0,0,0,0,0,0,0,0,0
Interglad,Interglad_2650, GP03-326564, US Patent    Owens Corning  (US),2022, A0204391,mass_percent,91,,1339,0,0,0,0,0,0,0,0,20.06,0,0,0,0,0,0,0,0,0,0,0,0,0,0,0,0,0,0,0,0,0,0,0,0,0,0,0,0,5.29,0,0,0,0,0,0,0,0,0,0,0,0,0,0,0,0,0,0,0,0,0,0,0,0,0,0,0,0,0,0,0,0,0,0,0,0,0,0,0,0,0,0,0,0,0,0,0,0,0,0,0,0,0,0,0,0,0,0,0,0,1.91,0,0,0,0,0,0,9.92,0,0,0,0,0,0,0,0,0,0,0,0,0,0,0,0,0,0,0,0,0,0,0,0,0,0,0,0,0,0,0,0,0,0,0,0,0,0,0,0,0,0,61.82,0,0,0,0,0,0,0,0,0,0,0,0,0,0,0,0,0,0,0,0,0,0,0,0,0,0,0,0,0,0,0,0,0,0,0,0,0,0,0,1
Interglad,Interglad_2651, GP03-326565, US Patent    Owens Corning  (US),2022, A0204391,mass_percent,92.4,,1277,0,0,0,0,0,0,0,0,19.07,0,0,0,0,0,0,0,0,0,0,0,0,0,0,0,0,0,0,0,0,0,0,0,0,0,0,0,0,3.81,0,0,0,0,0,0,0,0,0,0,0,0,0,0,0,0,0,0,0,0,0,0,0,0,0,0,0,0,0,0,0,0,0,0,0,0,0,0,0,0,0,0,0,0,0,0,0,0,0,0,0,0,0,0,0,0,0,0,0,1.91,1.91,0,0,0,0,0,0,10.49,0,0,0,0,0,0,0,0,0,0,0,0,0,0,0,0,0,0,0,0,0,0,0,0,0,0,0,0,0,0,0,0,0,0,0,0,0,0,0,0,0,0,59,0,0,0,0,0,0,0,0,0,0,0,0,0,0,0,0,0,0,0,0,0,0,0,0,0,0,0,0,0,0,3.81,0,0,0,0,0,0,0,0,0
Interglad,Interglad_2652, GP03-326729, Japanese Patent    Nippon Electric Glass (J),2023, A007383,mass_percent,87,3.51,1468,0,0,0,0,0,0,0,0,20.77484223,0,0,0,0,0,0,0,0,2.179458906,0,0,0,0,0,0,0,0,0,0,0,0,0,0,0,0,0,0,0,7.038252613,0,0,0,0,0,0,0,0,0,0,0,0,0,0,0,0,0,0,0,0,0,0,0,0,0,0,0,0,0,0.019995036,0,0,0,0,0,0,0,0,0,0,0,0,0,0,0,0,0,0,0,0,0,0,0,0,0,0.004425901,0,0,0,0,0,0,0,0,0,0,0,5.368667121,0,0,0,0,0.00970759,0,0,0,0,0,0,0,0,0,0,0,0,0,0,0,0,0,0,0,0,0,0,0,0,0,0,0,0,0,0,0,0,0,0,0,0,0,64.38401538,0,0,0,0,0,0.209947876,0,0,0,0,0,0,0,0,0,0,0,0,0.008757826,0,0,0,0,0,0,0,0,0,0,0,0,0,0,0,0,0,0,0,0,0.001929521
Interglad,Interglad_2653, GP03-326730, Japanese Patent    Nippon Electric Glass (J),2023, A007383,mass_percent,86,3.63,1468,0,0,0,0,0,0,0,0,20.69518547,0,0,0,0,0,0,0,0,2.169495289,0,0,0,0,0,0,0,0,0,0,0,0,0,0,0,0,0,0,0,8.32806256,0,0,0,0,0,0,0,0,0,0,0,0,0,0,0,0,0,0,0,0,0,0,0,0,0,0,0,0,0,0.019995348,0,0,0,0,0,0,0,0,0,0,0,0,0,0,0,0,0,0,0,0,0,0,0,0,0,0.002939316,0,0,0,0,0,0,0,0,0,0,0,4.408974296,0,0,0,0,0.00967175,0,0,0,0,0,0,0,0,0,0,0,0,0,0,0,0,0,0,0,0,0,0,0,0,0,0,0,0,0,0,0,0,0,0,0,0,0,64.14507729,0,0,0,0,0,0.209951157,0,0,0,0,0,0,0,0,0,0,0,0,0.00872497,0,0,0,0,0,0,0,0,0,0,0,0,0,0,0,0,0,0,0,0,0.001922553
Interglad,Interglad_2654, GP03-326731, Japanese Patent    Nippon Electric Glass (J),2023, A007383,mass_percent,88,3.65,1439,0,0,0,0,0,0,0,0,20.8747932,0,0,0,0,0,0,0,0,2.189453885,0,0,0,0,0,0,0,0,0,0,0,0,0,0,0,0,0,0,0,7.06823697,0,0,0,0,0,0,0,0,0,0,0,0,0,0,0,0,0,0,0,0,0,0,0,0,0,0,0,0,0,0.019995013,0,0,0,0,0,0,0,0,0,0,0,0,0,0,0,0,0,0,0,0,0,0,0,0,0,0.004446891,0,0,0,0,0,0,0,0,0,0,0,6.348416514,0,0,0,0,0.009752567,0,0,0,0,0,0,0,0,0,0,0,0,0,0,0,0,0,0,0,0,0,0,0,0,0,0,0,0,0,0,0,0,0,0,0,0,0,63.26422001,0,0,0,0,0,0.209947633,0,0,0,0,0,0,0,0,0,0,0,0,0.008798805,0,0,0,0,0,0,0,0,0,0,0,0,0,0,0,0,0,0,0,0,0.001938516
Interglad,Interglad_2655, GP03-326732, Japanese Patent    Nippon Electric Glass (J),2023, A007383,mass_percent,87,3.74,1441,0,0,0,0,0,0,0,0,20.79601444,0,0,0,0,0,0,0,0,2.179582283,0,0,0,0,0,0,0,0,0,0,0,0,0,0,0,0,0,0,0,8.368396197,0,0,0,0,0,0,0,0,0,0,0,0,0,0,0,0,0,0,0,0,0,0,0,0,0,0,0,0,0,0.019996168,0,0,0,0,0,0,0,0,0,0,0,0,0,0,0,0,0,0,0,0,0,0,0,0,0,0.009998084,0,0,0,0,0,0,0,0,0,0,0,5.368971037,0,0,0,0,0.009716138,0,0,0,0,0,0,0,0,0,0,0,0,0,0,0,0,0,0,0,0,0,0,0,0,0,0,0,0,0,0,0,0,0,0,0,0,0,63.0279207,0,0,0,0,0,0.209959761,0,0,0,0,0,0,0,0,0,0,0,0,0.00751356,0,0,0,0,0,0,0,0,0,0,0,0,0,0,0,0,0,0,0,0,0.00193163
Interglad,Interglad_2656, GP03-326733, Japanese Patent    Nippon Electric Glass (J),2023, A007383,mass_percent,87,3.82,1446,0,0,0,0,0,0,0,0,20.71578579,0,0,0,0,0,0,0,0,2.179556613,0,0,0,0,0,0,0,0,0,0,0,0,0,0,0,0,0,0,0,9.638039334,0,0,0,0,0,0,0,0,0,0,0,0,0,0,0,0,0,0,0,0,0,0,0,0,0,0,0,0,0,0.019995932,0,0,0,0,0,0,0,0,0,0,0,0,0,0,0,0,0,0,0,0,0,0,0,0,0,0.009997966,0,0,0,0,0,0,0,0,0,0,0,4.409103056,0,0,0,0,0.009681031,0,0,0,0,0,0,0,0,0,0,0,0,0,0,0,0,0,0,0,0,0,0,0,0,0,0,0,0,0,0,0,0,0,0,0,0,0,62.79722516,0,0,0,0,0,0.209957288,0,0,0,0,0,0,0,0,0,0,0,0,0.008733223,0,0,0,0,0,0,0,0,0,0,0,0,0,0,0,0,0,0,0,0,0.001924608
Interglad,Interglad_2657, GP03-326734, Japanese Patent    Nippon Electric Glass (J),2023, A007383,mass_percent,86,3.52,1450,0,0,0,0,0,0,0,0,20.74485756,0,0,0,0,0,0,0,0,3.269189601,0,0,0,0,0,0,0,0,0,0,0,0,0,0,0,0,0,0,0,7.028257765,0,0,0,0,0,0,0,0,0,0,0,0,0,0,0,0,0,0,0,0,0,0,0,0,0,0,0,0,0,0.019995043,0,0,0,0,0,0,0,0,0,0,0,0,0,0,0,0,0,0,0,0,0,0,0,0,0,0.004418905,0,0,0,0,0,0,0,0,0,0,0,5.358671639,0,0,0,0,0.009692597,0,0,0,0,0,0,0,0,0,0,0,0,0,0,0,0,0,0,0,0,0,0,0,0,0,0,0,0,0,0,0,0,0,0,0,0,0,63.34429758,0,0,0,0,0,0.209947956,0,0,0,0,0,0,0,0,0,0,0,0,0.008744832,0,0,0,0,0,0,0,0,0,0,0,0,0,0,0,0,0,0,0,0,0.001926522
Interglad,Interglad_2658, GP03-326735, Japanese Patent    Nippon Electric Glass (J),2023, A007383,mass_percent,86,3.65,1443,0,0,0,0,0,0,0,0,20.71626776,0,0,0,0,0,0,0,0,3.309403778,0,0,0,0,0,0,0,0,0,0,0,0,0,0,0,0,0,0,0,7.978562582,0,0,0,0,0,0,0,0,0,0,0,0,0,0,0,0,0,0,0,0,0,0,0,0,0,0,0,0,0,0.019996397,0,0,0,0,0,0,0,0,0,0,0,0,0,0,0,0,0,0,0,0,0,0,0,0,0,0.007355675,0,0,0,0,0,0,0,0,0,0,0,4.989101164,0,0,0,0,0.019996397,0,0,0,0,0,0,0,0,0,0,0,0,0,0,0,0,0,0,0,0,0,0,0,0,0,0,0,0,0,0,0,0,0,0,0,0,0,62.738697,0,0,0,0,0,0.209962173,0,0,0,0,0,0,0,0,0,0,0,0,0.008732427,0,0,0,0,0,0,0,0,0,0,0,0,0,0,0,0,0,0,0,0,0.001924653
Interglad,Interglad_2659, GP03-326736, Japanese Patent    Nippon Electric Glass (J),2023, A007383,mass_percent,86,3.64,1432,0,0,0,0,0,0,0,0,20.77479238,0,0,0,0,0,0,0,0,3.199198057,0,0,0,0,0,0,0,0,0,0,0,0,0,0,0,0,0,0,0,7.468127964,0,0,0,0,0,0,0,0,0,0,0,0,0,0,0,0,0,0,0,0,0,0,0,0,0,0,0,0,0,0.019994988,0,0,0,0,0,0,0,0,0,0,0,0,0,0,0,0,0,0,0,0,0,0,0,0,0,0.00590552,0,0,0,0,0,0,0,0,0,0,0,5.77855149,0,0,0,0,0.009713565,0,0,0,0,0,0,0,0,0,0,0,0,0,0,0,0,0,0,0,0,0,0,0,0,0,0,0,0,0,0,0,0,0,0,0,0,0,62.52432703,0,0,0,0,0,0.209947372,0,0,0,0,0,0,0,0,0,0,0,0,0.007510117,0,0,0,0,0,0,0,0,0,0,0,0,0,0,0,0,0,0,0,0,0.001931516
Interglad,Interglad_2660, GP03-326737, Japanese Patent    Nippon Electric Glass (J),2023, A007383,mass_percent,86,3.76,1427,0,0,0,0,0,0,0,0,20.76515404,0,0,0,0,0,0,0,0,3.269237058,0,0,0,0,0,0,0,0,0,0,0,0,0,0,0,0,0,0,0,8.348051815,0,0,0,0,0,0,0,0,0,0,0,0,0,0,0,0,0,0,0,0,0,0,0,0,0,0,0,0,0,0.019995334,0,0,0,0,0,0,0,0,0,0,0,0,0,0,0,0,0,0,0,0,0,0,0,0,0,0.002948312,0,0,0,0,0,0,0,0,0,0,0,5.368747095,0,0,0,0,0.009701736,0,0,0,0,0,0,0,0,0,0,0,0,0,0,0,0,0,0,0,0,0,0,0,0,0,0,0,0,0,0,0,0,0,0,0,0,0,61.9955321,0,0,0,0,0,0.209951004,0,0,0,0,0,0,0,0,0,0,0,0,0.008752957,0,0,0,0,0,0,0,0,0,0,0,0,0,0,0,0,0,0,0,0,0.00192855
Interglad,Interglad_2661, GP03-326738, Japanese Patent    Nippon Electric Glass (J),2023, A007383,mass_percent,86,3.86,1427,0,0,0,0,0,0,0,0,20.68514437,0,0,0,0,0,0,0,0,3.259234927,0,0,0,0,0,0,0,0,0,0,0,0,0,0,0,0,0,0,0,9.637737637,0,0,0,0,0,0,0,0,0,0,0,0,0,0,0,0,0,0,0,0,0,0,0,0,0,0,0,0,0,0.019995306,0,0,0,0,0,0,0,0,0,0,0,0,0,0,0,0,0,0,0,0,0,0,0,0,0,0.004406966,0,0,0,0,0,0,0,0,0,0,0,4.398967386,0,0,0,0,0.009665731,0,0,0,0,0,0,0,0,0,0,0,0,0,0,0,0,0,0,0,0,0,0,0,0,0,0,0,0,0,0,0,0,0,0,0,0,0,61.76550117,0,0,0,0,0,0.209950716,0,0,0,0,0,0,0,0,0,0,0,0,0.007474245,0,0,0,0,0,0,0,0,0,0,0,0,0,0,0,0,0,0,0,0,0.001921549
Interglad,Interglad_2662, GP03-326739, Japanese Patent    Nippon Electric Glass (J),2023, A007383,mass_percent,86,3.68,1471,0,0,0,0,0,0,0,0,20.70749439,0,0,0,0,0,0,0,0,2.199733832,0,0,0,0,0,0,0,0,0,0,0,0,0,0,0,0,0,0,0,8.978913551,0,0,0,0,0,0,0,0,0,0,0,0,0,0,0,0,0,0,0,0,0,0,0,0,0,0,0,0,0,0.01999758,0,0,0,0,0,0,0,0,0,0,0,0,0,0,0,0,0,0,0,0,0,0,0,0,0,0.001467822,0,0,0,0,0,0,0,0,0,0,0,3.949522108,0,0,0,0,0.01999758,0,0,0,0,0,0,0,0,0,0,0,0,0,0,0,0,0,0,0,0,0,0,0,0,0,0,0,0,0,0,0,0,0,0,0,0,0,63.92226541,0,0,0,0,0,0.189977013,0,0,0,0,0,0,0,0,0,0,0,0,0.008710946,0,0,0,0,0,0,0,0,0,0,0,0,0,0,0,0,0,0,0,0,0.001919768
Interglad,Interglad_2663, GP03-326740, Japanese Patent    Nippon Electric Glass (J),2023, A007383,mass_percent,86,3.74,1456,0,0,0,0,0,0,0,0,20.70703351,0,0,0,0,0,0,0,0,2.309669117,0,0,0,0,0,0,0,0,0,0,0,0,0,0,0,0,0,0,0,8.998710845,0,0,0,0,0,0,0,0,0,0,0,0,0,0,0,0,0,0,0,0,0,0,0,0,0,0,0,0,0,0.019997135,0,0,0,0,0,0,0,0,0,0,0,0,0,0,0,0,0,0,0,0,0,0,0,0,0,0.001470789,0,0,0,0,0,0,0,0,0,0,0,4.429365449,0,0,0,0,0.009680613,0,0,0,0,0,0,0,0,0,0,0,0,0,0,0,0,0,0,0,0,0,0,0,0,0,0,0,0,0,0,0,0,0,0,0,0,0,63.33092721,0,0,0,0,0,0.189972784,0,0,0,0,0,0,0,0,0,0,0,0,0.001247821,0,0,0,0,0,0,0,0,0,0,0,0,0,0,0,0,0,0,0,0,0.001924724
Interglad,Interglad_2664, GP03-326741, Japanese Patent    Nippon Electric Glass (J),2023, A007383,mass_percent,87,3.79,1444,0,0,0,0,0,0,0,0,20.79545266,0,0,0,0,0,0,0,0,2.199519031,0,0,0,0,0,0,0,0,0,0,0,0,0,0,0,0,0,0,0,9.018028028,0,0,0,0,0,0,0,0,0,0,0,0,0,0,0,0,0,0,0,0,0,0,0,0,0,0,0,0,0,0.019995628,0,0,0,0,0,0,0,0,0,0,0,0,0,0,0,0,0,0,0,0,0,0,0,0,0,0.001474678,0,0,0,0,0,0,0,0,0,0,0,4.918924379,0,0,0,0,0.009703878,0,0,0,0,0,0,0,0,0,0,0,0,0,0,0,0,0,0,0,0,0,0,0,0,0,0,0,0,0,0,0,0,0,0,0,0,0,62.85625522,0,0,0,0,0,0.169962834,0,0,0,0,0,0,0,0,0,0,0,0,0.008754086,0,0,0,0,0,0,0,0,0,0,0,0,0,0,0,0,0,0,0,0,0.001929578
Interglad,Interglad_2665, GP03-326742, Japanese Patent    Nippon Electric Glass (J),2023, A007383,mass_percent,86,3.59,1470,0,0,0,0,0,0,0,0,21.42535198,0,0,0,0,0,0,0,0,2.299501146,0,0,0,0,0,0,0,0,0,0,0,0,0,0,0,0,0,0,0,8.298199789,0,0,0,0,0,0,0,0,0,0,0,0,0,0,0,0,0,0,0,0,0,0,0,0,0,0,0,0,0,0.019995662,0,0,0,0,0,0,0,0,0,0,0,0,0,0,0,0,0,0,0,0,0,0,0,0,0,0.001463682,0,0,0,0,0,0,0,0,0,0,0,4.099110739,0,0,0,0,0.009626912,0,0,0,0,0,0,0,0,0,0,0,0,0,0,0,0,0,0,0,0,0,0,0,0,0,0,0,0,0,0,0,0,0,0,0,0,0,63.64619259,0,0,0,0,0,0.18995879,0,0,0,0,0,0,0,0,0,0,0,0,0.008685116,0,0,0,0,0,0,0,0,0,0,0,0,0,0,0,0,0,0,0,0,0.001913585
Interglad,Interglad_2666, GP03-326743, Japanese Patent    Nippon Electric Glass (J),2023, A007383,mass_percent,86,3.61,1467,0,0,0,0,0,0,0,0,21.41472384,0,0,0,0,0,0,0,0,2.309431002,0,0,0,0,0,0,0,0,0,0,0,0,0,0,0,0,0,0,0,8.137994961,0,0,0,0,0,0,0,0,0,0,0,0,0,0,0,0,0,0,0,0,0,0,0,0,0,0,0,0,0,0.019995074,0,0,0,0,0,0,0,0,0,0,0,0,0,0,0,0,0,0,0,0,0,0,0,0,0,0.004391918,0,0,0,0,0,0,0,0,0,0,0,4.408913732,0,0,0,0,0.009633626,0,0,0,0,0,0,0,0,0,0,0,0,0,0,0,0,0,0,0,0,0,0,0,0,0,0,0,0,0,0,0,0,0,0,0,0,0,63.34439321,0,0,0,0,0,0.189953199,0,0,0,0,0,0.149963052,0,0,0,0,0,0,0.008690859,0,0,0,0,0,0,0,0,0,0,0,0,0,0,0,0,0,0,0,0,0.001915528
Interglad,Interglad_2667, GP03-326744, Japanese Patent    Nippon Electric Glass (J),2023, A007383,mass_percent,85,3.63,1455,0,0,0,0,0,0,0,0,20.69518982,0,0,0,0,0,0,0,0,3.199256397,0,0,0,0,0,0,0,0,0,0,0,0,0,0,0,0,0,0,0,8.328064308,0,0,0,0,0,0,0,0,0,0,0,0,0,0,0,0,0,0,0,0,0,0,0,0,0,0,0,0,0,0.019995352,0,0,0,0,0,0,0,0,0,0,0,0,0,0,0,0,0,0,0,0,0,0,0,0,0,0.002937317,0,0,0,0,0,0,0,0,0,0,0,4.438968251,0,0,0,0,0.009662754,0,0,0,0,0,0,0,0,0,0,0,0,0,0,0,0,0,0,0,0,0,0,0,0,0,0,0,0,0,0,0,0,0,0,0,0,0,63.10533243,0,0,0,0,0,0.189955849,0,0,0,0,0,0,0,0,0,0,0,0,0.008716974,0,0,0,0,0,0,0,0,0,0,0,0,0,0,0,0,0,0,0,0,0.001920554
Interglad,Interglad_2668, GP03-326745, Japanese Patent    Nippon Electric Glass (J),2023, A007383,mass_percent,86,3.8,1428,0,0,0,0,0,0,0,0,20.79572003,0,0,0,0,0,0,0,0,3.199341544,0,0,0,0,0,0,0,0,0,0,0,0,0,0,0,0,0,0,0,9.008146033,0,0,0,0,0,0,0,0,0,0,0,0,0,0,0,0,0,0,0,0,0,0,0,0,0,0,0,0,0,0.019995885,0,0,0,0,0,0,0,0,0,0,0,0,0,0,0,0,0,0,0,0,0,0,0,0,0,0.001472697,0,0,0,0,0,0,0,0,0,0,0,4.918987623,0,0,0,0,0.009688006,0,0,0,0,0,0,0,0,0,0,0,0,0,0,0,0,0,0,0,0,0,0,0,0,0,0,0,0,0,0,0,0,0,0,0,0,0,61.84727121,0,0,0,0,0,0.189960904,0,0,0,0,0,0,0,0,0,0,0,0,0.007490458,0,0,0,0,0,0,0,0,0,0,0,0,0,0,0,0,0,0,0,0,0.001925604
Interglad,Interglad_2669, GP03-326746, Japanese Patent    Nippon Electric Glass (J),2023, A007383,mass_percent,86,3.74,1435,0,0,0,0,0,0,0,0,20.66520237,0,0,0,0,0,0,0,0,3.29923405,0,0,0,0,0,0,0,0,0,0,0,0,0,0,0,0,0,0,0,7.948154756,0,0,0,0,0,0,0,0,0,0,0,0,0,0,0,0,0,0,0,0,0,0,0,0,0,0,0,0,0,0.019995358,0,0,0,0,0,0,0,0,0,0,0,0,0,0,0,0,0,0,0,0,0,0,0,0,0,0.002934319,0,0,0,0,0,0,0,0,0,0,0,4.968846433,0,0,0,0,0.009650759,0,0,0,0,0,0,0,0,0,0,0,0,0,0,0,0,0,0,0,0,0,0,0,0,0,0,0,0,0,0,0,0,0,0,0,0,0,62.07558853,0,0,0,0,0,0.1899559,0,0,0,0,0,0.809811994,0,0,0,0,0,0,0.008706979,0,0,0,0,0,0,0,0,0,0,0,0,0,0,0,0,0,0,0,0,0.001918555
Interglad,Interglad_2670, GP03-326747, Japanese Patent    Nippon Electric Glass (J),2023, A007383,mass_percent,85,3.67,1454,0,0,0,0,0,0,0,0,19.2557697,0,0,0,0,0,0,0,0,3.329268593,0,0,0,0,0,0,0,0,0,0,0,0,0,0,0,0,0,0,0,8.03823408,0,0,0,0,0,0,0,0,0,0,0,0,0,0,0,0,0,0,0,0,0,0,0,0,0,0,0,0,0,0.019995607,0,0,0,0,0,0,0,0,0,0,0,0,0,0,0,0,0,0,0,0,0,0,0,0,0,0.001481674,0,0,0,0,0,0,0,0,0,0,0,5.018897398,0,0,0,0,0.009748858,0,0,0,0,0,0,0,0,0,0,0,0,0,0,0,0,0,0,0,0,0,0,0,0,0,0,0,0,0,0,0,0,0,0,0,0,0,64.12591218,0,0,0,0,0,0.189958268,0,0,0,0,0,0,0,0,0,0,0,0,0.008795068,0,0,0,0,0,0,0,0,0,0,0,0,0,0,0,0,0,0,0,0,0.001938574
Interglad,Interglad_2671, GP03-326748, Japanese Patent    Nippon Electric Glass (J),2023, A007383,mass_percent,86,3.75,1437,0,0,0,0,0,0,0,0,20.59553715,0,0,0,0,0,0,0,0,3.279289411,0,0,0,0,0,0,1.189742195,0,0,0,0,0,0,0,0,0,0,0,0,7.928282021,0,0,0,0,0,0,0,0,0,0,0,0,0,0,0,0,0,0,0,0,0,0,0,0,0,0,0,0,0,0.019995667,0,0,0,0,0,0,0,0,0,0,0,0,0,0,0,0,0,0,0,0,0,0,0,0,0,0.001461683,0,0,0,0,0,0,0,0,0,0,0,4.948927617,0,0,0,0,0.009615916,0,0,0,0,0,0,0,0,0,0,0,0,0,0,0,0,0,0,0,0,0,0,0,0,0,0,0,0,0,0,0,0,0,0,0,0,0,61.85659629,0,0,0,0,0,0.159965337,0,0,0,0,0,0,0,0,0,0,0,0,0.00867512,0,0,0,0,0,0,0,0,0,0,0,0,0,0,0,0,0,0,0,0,0.001911586
Interglad,Interglad_2672, GP03-326749, Japanese Patent    Nippon Electric Glass (J),2023, A007383,mass_percent,86,3.55,1484,0,0,0,0,0,0,0,0,20.71456988,0,0,0,0,0,0,0,0,1.849515168,0,0,0,0,0,0,0,0,0,0,0,0,0,0,0,0,0,0,0,7.967911292,0,0,0,0,0,0,0,0,0,0,0,0,0,0,0,0,0,0,0,0,0,0,0,0,0,0,0,0,0,0.019994759,0,0,0,0,0,0,0,0,0,0,0,0,0,0,0,0,0,0,0,0,0,0,0,0,0,0.005881458,0,0,0,0,0,0,0,0,0,0,0,4.408844266,0,0,0,0,0.009674464,0,0,0,0,0,0,0,0,0,0,0,0,0,0,0,0,0,0,0,0,0,0,0,0,0,0,0,0,0,0,0,0,0,0,0,0,0,64.8230073,0,0,0,0,0,0.189950206,0,0,0,0,0,0,0,0,0,0,0,0,0.008727712,0,0,0,0,0,0,0,0,0,0,0,0,0,0,0,0,0,0,0,0,0.001923496
Interglad,Interglad_2673, GP03-327130, US Patent    Jushi Group (CN),2022, A0234945,mass_percent,91.6,,1322,0,0,0,0,0,0,0,0,17.64,0,0,0,0,0,0,0,0,0,0,0,0,0,0,0,0,0,0,0,0,0,0,0,0,0,0,0,0,9.57,0,0,0,0,0,0,0,0,0,0,0,0,0,0,0,0,0,0,0,0,0,0,0,0,0,0,0,0,0,0.44,0,0,0,0,0,0,0,0,0,0,0,0,0,0,0,0,0,0,0,0,0,0,0,0,0,0.39,0,0,0,0,0,0,0,0,0,0,0,10.38,0,0,0,0,0.34,0,0,0,0,0,0,0,0,0,0,0,0,0,0,0,0,0,0,0,0,0,0,0,0,0,0,0,0,0,0,0,0,0,0,0,0,0,60.66,0,0,0,0,0,0,0,0,0,0,0,0,0,0,0,0,0,0,0.58,0,0,0,0,0,0,0,0,0,0,0,0,0,0,0,0,0,0,0,0,0
Interglad,Interglad_2674, GP03-327131, US Patent    Jushi Group (CN),2022, A0234945,mass_percent,91.5,,1312,0,0,0,0,0,0,0,0,17.64,0,0,0,0,0,0,0,0,0,0,0,0,0,0,0,0,0,0,0,0,0,0,0,0,0,0,0,0,10.28,0,0,0,0,0,0,0,0,0,0,0,0,0,0,0,0,0,0,0,0,0,0,0,0,0,0,0,0,0,0.44,0,0,0,0,0,0,0,0,0,0,0,0,0,0,0,0,0,0,0,0,0,0,0,0,0,0.39,0,0,0,0,0,0,0,0,0,0,0,10.38,0,0,0,0,0.34,0,0,0,0,0,0,0,0,0,0,0,0,0,0,0,0,0,0,0,0,0,0,0,0,0,0,0,0,0,0,0,0,0,0,0,0,0,59.95,0,0,0,0,0,0,0,0,0,0,0,0,0,0,0,0,0,0,0.58,0,0,0,0,0,0,0,0,0,0,0,0,0,0,0,0,0,0,0,0,0
Interglad,Interglad_2675, GP03-327132, US Patent    Jushi Group (CN),2022, A0234945,mass_percent,92.4,,1307,0,0,0,0,0,0,0,0,17.64,0,0,0,0,0,0,0,0,0,0,0,0,0,0,0,0,0,0,0,0,0,0,0,0,0,0,0,0,10.28,0,0,0,0,0,0,0,0,0,0,0,0,0,0,0,0,0,0,0,0,0,0,0,0,0,0,0,0,0,0.44,0,0,0,0,0,0,0,0,0,0,0,0,0,0,0,0,0,0,0,0,0,0,0,0,0,0.39,0,0,0,0,0,0,0,0,0,0,0,11.03,0,0,0,0,0.34,0,0,0,0,0,0,0,0,0,0,0,0,0,0,0,0,0,0,0,0,0,0,0,0,0,0,0,0,0,0,0,0,0,0,0,0,0,59.3,0,0,0,0,0,0,0,0,0,0,0,0,0,0,0,0,0,0,0.58,0,0,0,0,0,0,0,0,0,0,0,0,0,0,0,0,0,0,0,0,0
Interglad,Interglad_2676, GP03-327133, US Patent    Jushi Group (CN),2022, A0234945,mass_percent,93,,1310,0,0,0,0,0,0,0,0,18.35,0,0,0,0,0,0,0,0,0,0,0,0,0,0,0,0,0,0,0,0,0,0,0,0,0,0,0,0,9.57,0,0,0,0,0,0,0,0,0,0,0,0,0,0,0,0,0,0,0,0,0,0,0,0,0,0,0,0,0,0.44,0,0,0,0,0,0,0,0,0,0,0,0,0,0,0,0,0,0,0,0,0,0,0,0,0,0.39,0,0,0,0,0,0,0,0,0,0,0,11.03,0,0,0,0,0.34,0,0,0,0,0,0,0,0,0,0,0,0,0,0,0,0,0,0,0,0,0,0,0,0,0,0,0,0,0,0,0,0,0,0,0,0,0,59.3,0,0,0,0,0,0,0,0,0,0,0,0,0,0,0,0,0,0,0.58,0,0,0,0,0,0,0,0,0,0,0,0,0,0,0,0,0,0,0,0,0
Interglad,Interglad_2677, GP03-327134, US Patent    Jushi Group (CN),2022, A0234945,mass_percent,93.8,,1308,0,0,0,0,0,0,0,0,18.85,0,0,0,0,0,0,0,0,0,0,0,0,0,0,0,0,0,0,0,0,0,0,0,0,0,0,0,0,9.57,0,0,0,0,0,0,0,0,0,0,0,0,0,0,0,0,0,0,0,0,0,0,0,0,0,0,0,0,0,0.44,0,0,0,0,0,0,0,0,0,0,0,0,0,0,0,0,0,0,0,0,0,0,0,0,0,0.39,0,0,0,0,0,0,0,0,0,0,0,11.03,0,0,0,0,0.34,0,0,0,0,0,0,0,0,0,0,0,0,0,0,0,0,0,0,0,0,0,0,0,0,0,0,0,0,0,0,0,0,0,0,0,0,0,58.8,0,0,0,0,0,0,0,0,0,0,0,0,0,0,0,0,0,0,0.58,0,0,0,0,0,0,0,0,0,0,0,0,0,0,0,0,0,0,0,0,0
Interglad,Interglad_2678, GP03-327135, US Patent    Jushi Group (CN),2022, A0234945,mass_percent,91.2,,1305,0,0,0,0,0,0,0,0,17.64,0,0,0,0,0,0,0,0,0,0,0,0,0,0,0,0,0,0,0,0,0,0,0,0,0,0,0,0,11.33,0,0,0,0,0,0,0,0,0,0,0,0,0,0,0,0,0,0,0,0,0,0,0,0,0,0,0,0,0,0.44,0,0,0,0,0,0,0,0,0,0,0,0,0,0,0,0,0,0,0,0,0,0,0,0,0,0.39,0,0,0,0,0,0,0,0,0,0,0,9.97,0,0,0,0,0.34,0,0,0,0,0,0,0,0,0,0,0,0,0,0,0,0,0,0,0,0,0,0,0,0,0,0,0,0,0,0,0,0,0,0,0,0,0,59.31,0,0,0,0,0,0,0,0,0,0,0,0,0,0,0,0,0,0,0.58,0,0,0,0,0,0,0,0,0,0,0,0,0,0,0,0,0,0,0,0,0
Interglad,Interglad_2679, GP03-327136, US Patent    Jushi Group (CN),2022, A0234945,mass_percent,93.3,,1305,0,0,0,0,0,0,0,0,19.85,0,0,0,0,0,0,0,0,0,0,0,0,0,0,0,0,0,0,0,0,0,0,0,0,0,0,0,0,8.47,0,0,0,0,0,0,0,0,0,0,0,0,0,0,0,0,0,0,0,0,0,0,0,0,0,0,0,0,0,0.46,0,0,0,0,0,0,0,0,0,0,0,0,0,0,0,0,0,0,0,0,0,0,0,0,0,0.34,0,0,0,0,0.55,0,0,0,0,0,0,11.23,0,0,0,0,0.4,0,0,0,0,0,0,0,0,0,0,0,0,0,0,0,0,0,0,0,0,0,0,0,0,0,0,0,0,0,0,0,0,0,0,0,0,0,57.55,0,0,0,0,0,0,0,0,0,0,0,0.5,0,0,0,0,0,0,0.65,0,0,0,0,0,0,0,0,0,0,0,0,0,0,0,0,0,0,0,0,0
Interglad,Interglad_2680, GP03-327137, US Patent    Jushi Group (CN),2022, A0234945,mass_percent,91.3,,1299,0,0,0,0,0,0,0,0,17.14,0,0,0,0,0,0,0,0,0,0,0,0,0,0,0,0,0,0,0,0,0,0,0,0,0,0,0,0,10.43,0,0,0,0,0,0,0,0,0,0,0,0,0,0,0,0,0,0,0,0,0,0,0,0,0,0,0,0,0,0.46,0,0,0,0,0,0,0,0,0,0,0,0,0,0,0,0,0,0,0,0,0,0,0,0,0,0.34,0,0,0,0,0.55,0,0,0,0,0,0,9.77,0,0,0,0,0.4,0,0,0,0,0,0,0,0,0,0,0,0,0,0,0,0,0,0,0,0,0,0,0,0,0,0,0,0,0,0,0,0,0,0,0,0,0,60.26,0,0,0,0,0,0,0,0,0,0,0,0,0,0,0,0,0,0,0.65,0,0,0,0,0,0,0,0,0,0,0,0,0,0,0,0,0,0,0,0,0
Interglad,Interglad_2681, GP03-327138, US Patent    Jushi Group (CN),2022, A0234945,mass_percent,93.1,,1301,0,0,0,0,0,0,0,0,19.45,0,0,0,0,0,0,0,0,0,0,0,0,0,0,0,0,0,0,0,0,0,0,0,0,0,0,0,0,7.32,0,0,0,0,0,0,0,0,0,0,0,0,0,0,0,0,0,0,0,0,0,0,0,0,0,0,0,0,0,0.46,0,0,0,0,0,0,0,0,0,0,0,0,0,0,0,0,0,0,0,0,0,0,0,0,0,0.34,0,0,0,0,0.55,0,0,0,0,0,0,11.33,0,0,0,0,0.4,0,0,0,0,0,0,0,0,0,0,0,0,0,0,0,0,0,0,0,0,0,0,0,0,0,0,0,0,0,0,0,0,0,0,0,0,0,58.7,0,0,0,0,0,0,0,0,0,0,0,0.75,0,0,0,0,0,0,0.7,0,0,0,0,0,0,0,0,0,0,0,0,0,0,0,0,0,0,0,0,0
Interglad,Interglad_2682, GP03-327139, US Patent    Jushi Group (CN),2022, A0234945,mass_percent,92.5,,1299,0,0,0,0,0,0,0,0,18.65,0,0,0,0,0,0,0,0,0,0,0,0,0,0,0,0,0,0,0,0,0,0,0,0,0,0,0,0,8.12,0,0,0,0,0,0,0,0,0,0,0,0,0,0,0,0,0,0,0,0,0,0,0,0,0,0,0,0,0,0.46,0,0,0,0,0,0,0,0,0,0,0,0,0,0,0,0,0,0,0,0,0,0,0,0,0,0.34,0,0,0,0,0.55,0,0,0,0,0,0,11.03,0,0,0,0,0.4,0,0,0,0,0,0,0,0,0,0,0,0,0,0,0,0,0,0,0,0,0,0,0,0,0,0,0,0,0,0,0,0,0,0,0,0,0,58.7,0,0,0,0,0,0,0,0,0,0,0,1,0,0,0,0,0,0,0.75,0,0,0,0,0,0,0,0,0,0,0,0,0,0,0,0,0,0,0,0,0
Interglad,Interglad_2683, GP03-327140, US Patent    Jushi Group (CN),2022, A0234945,mass_percent,93.3,,1301,0,0,0,0,0,0,0,0,18.85,0,0,0,0,0,0,0,0,0,0,0,0,0,0,0,0,0,0,0,0,0,0,0,0,0,0,0,0,6.42,0,0,0,0,0,0,0,0,0,0,0,0,0,0,0,0,0,0,0,0,0,0,0,0,0,0,0,0,0.2,0.46,0,0,0,0,0,0,0,0,0,0,0,0,0,0,0,0,0,0,0,0,0,0,0,0,0,0.34,0,0,0,0,0.4,0,0,0,0,0,0,11.83,0,0,0,0,0.4,0,0,0,0,0,0,0,0,0,0,0,0,0,0,0,0,0,0,0,0,0,0,0,0,0,0,0,0,0,0,0,0,0,0,0,0,0,59.7,0,0,0,0,0,0,0,0,0,0,0,1,0,0,0,0,0,0,0.4,0,0,0,0,0,0,0,0,0,0,0,0,0,0,0,0,0,0,0,0,0
Interglad,Interglad_2684, GP03-327141, US Patent    Jushi Group (CN),2022, A0234945,mass_percent,92.4,,1300,0,0,0,0,0,0,0,0,18.45,0,0,0,0,0,0,0,0,0,0,0,0,0,0,0,0,0,0,0,0,0,0,0,0,0,0,0,0,9.27,0,0,0,0,0,0,0,0,0,0,0,0,0,0,0,0,0,0,0,0,0,0,0,0,0,0,0,0,0,0.46,0,0,0,0,0,0,0,0,0,0,0,0,0,0,0,0,0,0,0,0,0,0,0,0,0,0.34,0,0,0,0,0.3,0,0,0,0,0,0,10.83,0,0,0,0,0.4,0,0,0,0,0,0,0,0,0,0,0,0,0,0,0,0,0,0,0,0,0,0,0,0,0,0,0,0,0,0,0,0,0,0,0,0,0,59.25,0,0,0,0,0,0,0,0,0,0,0,0,0,0,0,0,0,0,0.7,0,0,0,0,0,0,0,0,0,0,0,0,0,0,0,0,0,0,0,0,0
Interglad,Interglad_2685, GP03-327142, US Patent    Jushi Group (CN),2022, A0234945,mass_percent,92.3,,1312,0,0,0,0,0,0,0,0,17.84,0,0,0,0,0,0,0,0,0,0,0,0,0,0,0,0,0,0,0,0,0,0,0,0,0,0,0,0,9.82,0,0,0,0,0,0,0,0,0,0,0,0,0,0,0,0,0,0,0,0,0,0,0,0,0,0,0,0,0,0.46,0,0,0,0,0,0,0,0,0,0,0,0,0,0,0,0,0,0,0,0,0,0,0,0,0,0.34,0,0,0,0,0,0,0,0,0,0,0,10.43,0,0,0,0,0.4,0,0,0,0,0,0,0,0,0,0,0,0,0,0,0,0,0,0,0,0,0,0,0,0,0,0,0,0,0,0,0,0,0,0,0,0,0,59.86,0,0,0,0,0,0,0,0,0,0,0,0.2,0,0,0,0,0,0,0.65,0,0,0,0,0,0,0,0,0,0,0,0,0,0,0,0,0,0,0,0,0
Interglad,Interglad_2686, GP03-327143, US Patent    Jushi Group (CN),2022, A0234945,mass_percent,92.9,,1313,0,0,0,0,0,0,0,0,17.84,0,0,0,0,0,0,0,0,0,0,0,0,0,0,0,0,0,0,0,0,0,0,0,0,0,0,0,0,9.52,0,0,0,0,0,0,0,0,0,0,0,0,0,0,0,0,0,0,0,0,0,0,0,0,0,0,0,0,0,0.46,0,0,0,0,0,0,0,0,0,0,0,0,0,0,0,0,0,0,0,0,0,0,0,0,0,0.34,0,0,0,0,0,0,0,0,0,0,0,10.43,0,0,0,0,0.4,0,0,0,0,0,0,0,0,0,0,0,0,0,0,0,0,0,0,0,0,0,0,0,0,0,0,0,0,0,0,0,0,0,0,0,0,0,59.86,0,0,0,0,0,0,0,0,0,0,0,0.5,0,0,0,0,0,0,0.65,0,0,0,0,0,0,0,0,0,0,0,0,0,0,0,0,0,0,0,0,0
Interglad,Interglad_2687, GP03-327144, US Patent    Jushi Group (CN),2022, A0234945,mass_percent,94,,1315,0,0,0,0,0,0,0,0,17.84,0,0,0,0,0,0,0,0,0,0,0,0,0,0,0,0,0,0,0,0,0,0,0,0,0,0,0,0,8.72,0,0,0,0,0,0,0,0,0,0,0,0,0,0,0,0,0,0,0,0,0,0,0,0,0,0,0,0,0,0.46,0,0,0,0,0,0,0,0,0,0,0,0,0,0,0,0,0,0,0,0,0,0,0,0,0,0.34,0,0,0,0,0,0,0,0,0,0,0,10.43,0,0,0,0,0.4,0,0,0,0,0,0,0,0,0,0,0,0,0,0,0,0,0,0,0,0,0,0,0,0,0,0,0,0,0,0,0,0,0,0,0,0,0,59.86,0,0,0,0,0,0,0,0,0,0,0,1.3,0,0,0,0,0,0,0.65,0,0,0,0,0,0,0,0,0,0,0,0,0,0,0,0,0,0,0,0,0
Interglad,Interglad_2688, GP03-327145, US Patent    Jushi Group (CN),2022, A0234945,mass_percent,91.4,,1311,0,0,0,0,0,0,0,0,17.84,0,0,0,0,0,0,0,0,0,0,0,0,0,0,0,0,0,0,0,0,0,0,0,0,0,0,0,0,10.88,0,0,0,0,0,0,0,0,0,0,0,0,0,0,0,0,0,0,0,0,0,0,0,0,0,0,0,0,0,0.46,0,0,0,0,0,0,0,0,0,0,0,0,0,0,0,0,0,0,0,0,0,0,0,0,0,0.34,0,0,0,0,0.45,0,0,0,0,0,0,9.12,0,0,0,0,0.4,0,0,0,0,0,0,0,0,0,0,0,0,0,0,0,0,0,0,0,0,0,0,0,0,0,0,0,0,0,0,0,0,0,0,0,0,0,59.86,0,0,0,0,0,0,0,0,0,0,0,0,0,0,0,0,0,0,0.65,0,0,0,0,0,0,0,0,0,0,0,0,0,0,0,0,0,0,0,0,0
Interglad,Interglad_2689, GP03-327146, US Patent    Jushi Group (CN),2022, A0234945,mass_percent,92.3,,1309,0,0,0,0,0,0,0,0,17.84,0,0,0,0,0,0,0,0,0,0,0,0,0,0,0,0,0,0,0,0,0,0,0,0,0,0,0,0,9.57,0,0,0,0,0,0,0,0,0,0,0,0,0,0,0,0,0,0,0,0,0,0,0,0,0,0,0,0,0,0.46,0,0,0,0,0,0,0,0,0,0,0,0,0,0,0,0,0,0,0,0,0,0,0,0,0,0.34,0,0,0,0,0.45,0,0,0,0,0,0,10.43,0,0,0,0,0.4,0,0,0,0,0,0,0,0,0,0,0,0,0,0,0,0,0,0,0,0,0,0,0,0,0,0,0,0,0,0,0,0,0,0,0,0,0,59.86,0,0,0,0,0,0,0,0,0,0,0,0,0,0,0,0,0,0,0.65,0,0,0,0,0,0,0,0,0,0,0,0,0,0,0,0,0,0,0,0,0
Interglad,Interglad_2690, GP03-327147, US Patent    Jushi Group (CN),2022, A0234945,mass_percent,93.8,,1294,0,0,0,0,0,0,0,0,17.84,0,0,0,0,0,0,0,0,0,0,0,0,0,0,0,0,0,0,0,0,0,0,0,0,0,0,0,0,7.47,0,0,0,0,0,0,0,0,0,0,0,0,0,0,0,0,0,0,0,0,0,0,0,0,0,0,0,0,0,0.46,0,0,0,0,0,0,0,0,0,0,0,0,0,0,0,0,0,0,0,0,0,0,0,0,0,0.34,0,0,0,0,0.45,0,0,0,0,0,0,12.53,0,0,0,0,0.4,0,0,0,0,0,0,0,0,0,0,0,0,0,0,0,0,0,0,0,0,0,0,0,0,0,0,0,0,0,0,0,0,0,0,0,0,0,59.86,0,0,0,0,0,0,0,0,0,0,0,0,0,0,0,0,0,0,0.65,0,0,0,0,0,0,0,0,0,0,0,0,0,0,0,0,0,0,0,0,0
Interglad,Interglad_2691, GP03-327148, US Patent    Jushi Group (CN),2022, A0234945,mass_percent,92.7,,1308,0,0,0,0,0,0,0,0,19.45,0,0,0,0,0,0,0,0,0,0,0,0,0,0,0,0,0,0,0,0,0,0,0,0,0,0,0,0,10.03,0,0,0,0,0,0,0,0,0,0,0,0,0,0,0,0,0,0,0,0,0,0,0,0,0,0,0,0,0,0.46,0,0,0,0,0,0,0,0,0,0,0,0,0,0,0,0,0,0,0,0,0,0,0,0,0,0.34,0,0,0,0,0,0,0,0,0,0,0,10.48,0,0,0,0,0.4,0,0,0,0,0,0,0,0,0,0,0,0,0,0,0,0,0,0,0,0,0,0,0,0,0,0,0,0,0,0,0,0,0,0,0,0,0,58.24,0,0,0,0,0,0,0,0,0,0,0,0,0,0,0,0,0,0,0.6,0,0,0,0,0,0,0,0,0,0,0,0,0,0,0,0,0,0,0,0,0
Interglad,Interglad_2692, GP03-327149, US Patent    Jushi Group (CN),2022, A0234945,mass_percent,92.7,,1310,0,0,0,0,0,0,0,0,18.85,0,0,0,0,0,0,0,0,0,0,0,0,0,0,0,0,0,0,0,0,0,0,0,0,0,0,0,0,10.03,0,0,0,0,0,0,0,0,0,0,0,0,0,0,0,0,0,0,0,0,0,0,0,0,0,0,0,0,0,0.46,0,0,0,0,0,0,0,0,0,0,0,0,0,0,0,0,0,0,0,0,0,0,0,0,0,0.34,0,0,0,0,0,0,0,0,0,0,0,10.48,0,0,0,0,0.4,0,0,0,0,0,0,0,0,0,0,0,0,0,0,0,0,0,0,0,0,0,0,0,0,0,0,0,0,0,0,0,0,0,0,0,0,0,58.84,0,0,0,0,0,0,0,0,0,0,0,0,0,0,0,0,0,0,0.6,0,0,0,0,0,0,0,0,0,0,0,0,0,0,0,0,0,0,0,0,0
Interglad,Interglad_2693, GP03-327150, US Patent    Jushi Group (CN),2022, A0234945,mass_percent,91.2,,1315,0,0,0,0,0,0,0,0,17.14,0,0,0,0,0,0,0,0,0,0,0,0,0,0,0,0,0,0,0,0,0,0,0,0,0,0,0,0,10.03,0,0,0,0,0,0,0,0,0,0,0,0,0,0,0,0,0,0,0,0,0,0,0,0,0,0,0,0,0,0.46,0,0,0,0,0,0,0,0,0,0,0,0,0,0,0,0,0,0,0,0,0,0,0,0,0,0.34,0,0,0,0,0,0,0,0,0,0,0,10.48,0,0,0,0,0.4,0,0,0,0,0,0,0,0,0,0,0,0,0,0,0,0,0,0,0,0,0,0,0,0,0,0,0,0,0,0,0,0,0,0,0,0,0,60.55,0,0,0,0,0,0,0,0,0,0,0,0,0,0,0,0,0,0,0.6,0,0,0,0,0,0,0,0,0,0,0,0,0,0,0,0,0,0,0,0,0
Interglad,Interglad_2694, GP03-327335, Japanese Patent    Nippon Electric Glass (J),2023, A011770,mass_percent,,3.78,1447,0,0,0,0,0,0,0,0,19.33,0,0,0,0,0,0,0,0,6.61,0,0,0,0,0,0,5.7,0,0,0,0,0,0,0,0,0,0,0,0,6.31,0,0,0,0,0,0,0,0,0,0,0,0,0,0,0,0,0,0,0,0,0,0,0,0,0,0,0,0,0,0.01,0,0,0,0,0,0,0,0,0,0,0,0,0,0,0,0,0,0,0,0,0,0,0,0,0,0,0,0,0,0,0,0,0,0,0,0,0,2.5,0,0,0,0,0,0,0,0,0,0,0,0,0,0,0,0,0,0,0,0,0,0,0,0,0,0,0,0,0,0,0,0,0,0,0,0,0,0,0,0,0,0,58.81,0,0,0,0,0,0.22,0,0,0,0,0,0.51,0,0,0,0,0,0,0,0,0,0,0,0,0,0,0,0,0,0,0,0,0,0,0,0,0,0,0,0
Interglad,Interglad_2695, GP03-327340, Japanese Patent    Nippon Electric Glass (J),2023, A011770,mass_percent,,3.87,1443,0,0,0,0,0,0,0,0,19.56,0,0,0,0,0,0,0,0,2.41,0,0,0,0,0,0,0.06,0,0,0,0,0,0,0,0,0,0,0,0,4.39,0,0,0,0,0,0,0,0,0,0,0,0,0,0,0,0,0,0,0,0,0,0,0,0,0,0,0,0,0,0.01,0,0,0,0,0,0,0,0,0,0,0,0,0,0,0,0,0,0,0,0,0,0,0,0,0,0,0,0,0,0,0,0,0,0,0,0,0,5.09,0,0,0,0,0,0,0,0,0,0,0,0,0,0,0,0,0,0,0,0,0,0,0,0,0,0,0,0,0,0,0,0,0,0,0,0,0,0,0,0,0,0,61.2,0,0,0,0,0,0.22,0,0,0,0,0,7.06,0,0,0,0,0,0,0,0,0,0,0,0,0,0,0,0,0,0,0,0,0,0,0,0,0,0,0,0
Interglad,Interglad_2696, GP05-327422, Japanese Patent    Nippon Sheet Glass (J),2023, A052922,mass_percent,,,1312,0,0,0,0,0,0,0,0,14.7,0,0,0,0,0,0,0,0,31,0,0,0,0,0,0,0,0,0,0,0,0,0,0,0,0,0,0,0,1.3,0,0,0,0,0,0,0,0,0,0,0,0,0,0,0,0,0,0,0,0,0,0,0,0,0,0,0,0,0,0.19,0,0,0,0,0,0,0,0,0,0,0,0,0,0,0,0,0,0,0,0,0,0,0,0,0,0,0,0,0,0,0.3,0,0,0,0,0,0,1.22,0,0,0,0,0.09,0,0,0,0,0,0,0,0,0,0,0,0,0,0,0,0,0,0,0,0,0,0,0,0,0,0,0,0,0,0,0,0,0,0,0,0,0,51.2,0,0,0,0,0,0,0,0,0,0,0,0,0,0,0,0,0,0,0,0,0,0,0,0,0,0,0,0,0,0,0,0,0,0,0,0,0,0,0,0
Interglad,Interglad_2697, GP05-327423, Japanese Patent    Nippon Sheet Glass (J),2023, A052922,mass_percent,,,1326,0,0,0,0,0,0,0,0,10.87,0,0,0,0,0,0,0,0,33.91,0,0,0,0,0,0,0,0,0,0,0,0,0,0,0,0,0,0,0,3.2,0,0,0,0,0,0,0,0,0,0,0,0,0,0,0,0,0,0,0,0,0,0,0,0,0,0,0,0,0,0.19,0,0,0,0,0,0,0,0,0,0,0,0,0,0,0,0,0,0,0,0,0,0,0,0,0,0,0,0,0,0,0.09,0,0,0,0,0,0,0.77,0,0,0,0,0.09,0,0,0,0,0,0,0,0,0,0,0,0,0,0,0,0,0,0,0,0,0,0,0,0,0,0,0,0,0,0,0,0,0,0,0,0,0,50.88,0,0,0,0,0,0,0,0,0,0,0,0,0,0,0,0,0,0,0,0,0,0,0,0,0,0,0,0,0,0,0,0,0,0,0,0,0,0,0,0
Interglad,Interglad_2698, GP05-327424, Japanese Patent    Nippon Sheet Glass (J),2023, A052922,mass_percent,,,1320,0,0,0,0,0,0,0,0,11.99,0,0,0,0,0,0,0,0,31.86,0,0,0,0,0,0,0,0,0,0,0,0,0,0,0,0,0,0,0,2,0,0,0,0,0,0,0,0,0,0,0,0,0,0,0,0,0,0,0,0,0,0,0,0,0,0,0,0,0,0.2,0,0,0,0,0,0,0,0,0,0,0,0,0,0,0,0,0,0,0,0,0,0,0,0,0,0,0,0,0,0,0.2,0,0,0,0,0,0,1.5,0,0,0,0,0.1,0,0,0,0,0,0,0,0,0,0,0,0,0,0,0,0,0,0,0,0,0,0,0,0,0,0,0,0,0,0,0,0,0,0,0,0,0,52.15,0,0,0,0,0,0,0,0,0,0,0,0,0,0,0,0,0,0,0,0,0,0,0,0,0,0,0,0,0,0,0,0,0,0,0,0,0,0,0,0
Interglad,Interglad_2699, GP05-327425, Japanese Patent    Nippon Sheet Glass (J),2023, A052922,mass_percent,,,1331,0,0,0,0,0,0,0,0,11.62,0,0,0,0,0,0,0,0,33.33,0,0,0,0,0,0,0,0,0,0,0,0,0,0,0,0,0,0,0,1.7,0,0,0,0,0,0,0,0,0,0,0,0,0,0,0,0,0,0,0,0,0,0,0,0,0,0,0,0,0,0.19,0,0,0,0,0,0,0,0,0,0,0,0,0,0,0,0,0,0,0,0,0,0,0,0,0,0,0,0,0,0,0.05,0,0,0,0,0,0,1.22,0,0,0,0,0.19,0,0,0,0,0,0,0,0,0,0,0,0,0,0,0,0,0,0,0,0,0,0,0,0,0,0,0,0,0,0,0,0,0,0,0,0,0,51.7,0,0,0,0,0,0,0,0,0,0,0,0,0,0,0,0,0,0,0,0,0,0,0,0,0,0,0,0,0,0,0,0,0,0,0,0,0,0,0,0
Interglad,Interglad_2700, GP05-327426, Japanese Patent    Nippon Sheet Glass (J),2023, A052922,mass_percent,,,1351,0,0,0,0,0,0,0,0,12.14,0,0,0,0,0,0,0,0,31.42,0,0,0,0,0,0,0,0,0,0,0,0,0,0,0,0,0,0,0,2.98,0,0,0,0,0,0,0,0,0,0,0,0,0,0,0,0,0,0,0,0,0,0,0,0,0,0,0,0,0,0.2,0,0,0,0,0,0,0,0,0,0,0,0,0,0,0,0,0,0,0,0,0,0,0,0,0,0,0,0,0,0,0.1,0,0,0,0,0,0,0.53,0,0,0,0,0.13,0,0,0,0,0,0,0,0,0,0,0,0,0,0,0,0,0,0,0,0,0,0,0,0,0,0,0,0,0,0,0,0,0,0,0,0,0,52.5,0,0,0,0,0,0,0,0,0,0,0,0,0,0,0,0,0,0,0,0,0,0,0,0,0,0,0,0,0,0,0,0,0,0,0,0,0,0,0,0
