Repository: n000188975/2026.05.25-glass-predition-reverse-model

File: interglad_database.csv (part 37 of 76)
_mass_pct,GeSe_mass_pct,GeTe4_mass_pct,GeTe_mass_pct,Ge_mass_pct,H2O_mass_pct,HfF4_mass_pct,HfO2_mass_pct,Ho2O3_mass_pct,I_mass_pct,In2S3_mass_pct,InF3_mass_pct,In_mass_pct,K2O_mass_pct,KBr_mass_pct,KCl_mass_pct,KF_mass_pct,La2O3_mass_pct,Li2O_mass_pct,Li2SO4_mass_pct,Li2S_mass_pct,LiCl_mass_pct,LiF_mass_pct,Lu2O3_mass_pct,MgF2_mass_pct,MgO_mass_pct,MnF2_mass_pct,MnO2_mass_pct,MnO_mass_pct,MoO3_mass_pct,Na2O_mass_pct,Na2SO4_mass_pct,Na2S_mass_pct,NaCl_mass_pct,NaF_mass_pct,NaPO3_mass_pct,Nb2O5_mass_pct,Nd2O3_mass_pct,NdF3_mass_pct,NiO_mass_pct,O_mass_pct,P2O5_mass_pct,P2S5_mass_pct,P_mass_pct,PbBr2_mass_pct,PbCl2_mass_pct,PbF2_mass_pct,PbI2_mass_pct,PbO_mass_pct,PbSe_mass_pct,PbTe_mass_pct,Pb_mass_pct,Pr2O3_mass_pct,Rb2O_mass_pct,RbCl_mass_pct,RbF_mass_pct,Rh2O3_mass_pct,Rh_mass_pct,SO3_mass_pct,S_mass_pct,Sb2O3_mass_pct,Sb2S3_mass_pct,Sb2Se3_mass_pct,Sb2Te3_mass_pct,Sb_mass_pct,Sc2O3_mass_pct,SeO2_mass_pct,Se_mass_pct,SiO2_mass_pct,SiS2_mass_pct,Si_mass_pct,Sm2O3_mass_pct,SnCl2_mass_pct,SnF2_mass_pct,SnO2_mass_pct,SnO_mass_pct,SnS_mass_pct,SnSe2_mass_pct,SnSe_mass_pct,SnTe_mass_pct,SrO_mass_pct,Ta2O5_mass_pct,Tb2O3_mass_pct,TeO2_mass_pct,Te_mass_pct,ThF4_mass_pct,Th_mass_pct,TiO2_mass_pct,Tl2O_mass_pct,Tl2S_mass_pct,Tl2Se_mass_pct,Tl2Te_mass_pct,TlBr_mass_pct,TlCl_mass_pct,TlSe_mass_pct,Tl_mass_pct,U_mass_pct,V2O5_mass_pct,WO3_mass_pct,Y2O3_mass_pct,YF3_mass_pct,Yb2O3_mass_pct,ZnBr2_mass_pct,ZnCl2_mass_pct,ZnF2_mass_pct,ZnO_mass_pct,ZnSO4_mass_pct,ZrF4_mass_pct,ZrO2_mass_pct
Interglad,Interglad_2779, GP03-330531, Japanese Patent    OCV Intellectual Capital (US),2010, AW075258,mass_percent,,,1371,0,0,0,0,0,0,0,0,23.55,0,0,0,0,0,0,0,0,0,0,0,0,0,0,0,0,0,0,0,0,0,0,0,0,0,0,0,0,0,0,0,0,0,0,0,0,0,0,0,0,0,0,0,0,0,0,0,0,0,0,0,0,0,0,0,0,0,0,0,0,0,0,0,0,0,0,0,0,0,0,0,0,0,0,0,0,0,0,0,0,0,0,0,0,0,0,0,0,0,0.35,0,0,0,0,0,0,13.05,0,0,0,0,0,0,0,0,0,0,0,0,0,0,0,0,0,0,0,0,0,0,0,0,0,0,0,0,0,0,0,0,0,0,0,0,0,0,0,0,0,0,63.05,0,0,0,0,0,0,0,0,0,0,0,0,0,0,0,0,0,0,0,0,0,0,0,0,0,0,0,0,0,0,0,0,0,0,0,0,0,0,0,0
Interglad,Interglad_2780, GP03-330532, Japanese Patent    OCV Intellectual Capital (US),2010, AW075258,mass_percent,,,1374,0,0,0,0,0,0,0,0,23.05,0,0,0,0,0,0,0,0,0,0,0,0,0,0,0,0,0,0,0,0,0,0,0,0,0,0,0,0,0,0,0,0,0,0,0,0,0,0,0,0,0,0,0,0,0,0,0,0,0,0,0,0,0,0,0,0,0,0,0,0,0,0,0,0,0,0,0,0,0,0,0,0,0,0,0,0,0,0,0,0,0,0,0,0,0,0,0,0,0,1.35,0,0,0,0,0,0,9.55,0,0,0,0,0,0,0,0,0,0,0,0,0,0,0,0,0,0,0,0,0,0,0,0,0,0,0,0,0,0,0,0,0,0,0,0,0,0,0,0,0,0,66.05,0,0,0,0,0,0,0,0,0,0,0,0,0,0,0,0,0,0,0,0,0,0,0,0,0,0,0,0,0,0,0,0,0,0,0,0,0,0,0,0
Interglad,Interglad_2781, GP03-330533, Japanese Patent    OCV Intellectual Capital (US),2010, AW075258,mass_percent,89.908,,1428,0,0,0,0,0,0,0,0,23.05,0,0,0,0,0,0,0,0,0,0,0,0,0,0,0,0,0,0,0,0,0,0,0,0,0,0,0,0,0,0,0,0,0,0,0,0,0,0,0,0,0,0,0,0,0,0,0,0,0,0,0,0,0,0,0,0,0,0,0,0,0,0,0,0,0,0,0,0,0,0,0,0,0,0,0,0,0,0,0,0,0,0,0,0,0,0,0,0,0,0.35,0,0,0,0,0,0,10.55,0,0,0,0,0,0,0,0,0,0,0,0,0,0,0,0,0,0,0,0,0,0,0,0,0,0,0,0,0,0,0,0,0,0,0,0,0,0,0,0,0,0,66.05,0,0,0,0,0,0,0,0,0,0,0,0,0,0,0,0,0,0,0,0,0,0,0,0,0,0,0,0,0,0,0,0,0,0,0,0,0,0,0,0
Interglad,Interglad_2782, GP03-330534, Japanese Patent    OCV Intellectual Capital (US),2010, AW075258,mass_percent,,,1363,0,0,0,0,0,0,0,0,23.05,0,0,0,0,0,0,0,0,0,0,0,0,0,0,0,0,0,0,0,0,0,0,0,0,0,0,0,0,0,0,0,0,0,0,0,0,0,0,0,0,0,0,0,0,0,0,0,0,0,0,0,0,0,0,0,0,0,0,0,0,0,0,0,0,0,0,0,0,0,0,0,0,0,0,0,0,0,0,0,0,0,0,0,0,0,0,0,0,0,0.85,0,0,0,0,0,0,13.05,0,0,0,0,0,0,0,0,0,0,0,0,0,0,0,0,0,0,0,0,0,0,0,0,0,0,0,0,0,0,0,0,0,0,0,0,0,0,0,0,0,0,63.05,0,0,0,0,0,0,0,0,0,0,0,0,0,0,0,0,0,0,0,0,0,0,0,0,0,0,0,0,0,0,0,0,0,0,0,0,0,0,0,0
Interglad,Interglad_2783, GP06-330535, Japanese Patent    OCV Intellectual Capital (US),2010, AW075258,mass_percent,,,1378,0,0,0,0,0,0,0,0,28,0,0,0,0,0,0,0,0,0,0,0,0,0,0,0,0,0,0,0,0,0,0,0,0,0,0,0,0,0,0,0,0,0,0,0,0,0,0,0,0,0,0,0,0,0,0,0,0,0,0,0,0,0,0,0,0,0,0,0,0,0,0,0,0,0,0,0,0,0,0,0,0,0,0,0,0,0,0,0,0,0,0,0,0,0,0,0,0,0,2,0,0,0,0,0,0,8,0,0,0,0,0,0,0,0,0,0,0,0,0,0,0,0,0,0,0,0,0,0,0,0,0,0,0,0,0,0,0,0,0,0,0,0,0,0,0,0,0,0,62,0,0,0,0,0,0,0,0,0,0,0,0,0,0,0,0,0,0,0,0,0,0,0,0,0,0,0,0,0,0,0,0,0,0,0,0,0,0,0,0
Interglad,Interglad_2784, GP03-330536, Japanese Patent    OCV Intellectual Capital (US),2010, AW075258,mass_percent,,,1377,0,0,0,0,0,0,0,0,23.05,0,0,0,0,0,0,0,0,0,0,0,0,0,0,0,0,0,0,0,0,0,0,0,0,0,0,0,0,0,0,0,0,0,0,0,0,0,0,0,0,0,0,0,0,0,0,0,0,0,0,0,0,0,0,0,0,0,0,0,0,0,0,0,0,0,0,0,0,0,0,0,0,0,0,0,0,0,0,0,0,0,0,0,0,0,0,0,0,0,0.35,0,0,0,0,0,0,13.05,0,0,0,0,0,0,0,0,0,0,0,0,0,0,0,0,0,0,0,0,0,0,0,0,0,0,0,0,0,0,0,0,0,0,0,0,0,0,0,0,0,0,63.55,0,0,0,0,0,0,0,0,0,0,0,0,0,0,0,0,0,0,0,0,0,0,0,0,0,0,0,0,0,0,0,0,0,0,0,0,0,0,0,0
Interglad,Interglad_2785, GP03-330537, Japanese Patent    OCV Intellectual Capital (US),2010, AW075258,mass_percent,,,1398,0,0,0,0,0,0,0,0,24.1,0,0,0,0,0,0,0,0,0,0,0,0,0,0,0,0,0,0,0,0,0,0,0,0,0,0,0,0,0,0,0,0,0,0,0,0,0,0,0,0,0,0,0,0,0,0,0,0,0,0,0,0,0,0,0,0,0,0,0,0,0,0,0,0,0,0,0,0,0,0,0,0,0,0,0,0,0,0,0,0,0,0,0,0,0,0,0,0,0,0.7,0,0,0,0,0,0,11.1,0,0,0,0,0,0,0,0,0,0,0,0,0,0,0,0,0,0,0,0,0,0,0,0,0,0,0,0,0,0,0,0,0,0,0,0,0,0,0,0,0,0,64.1,0,0,0,0,0,0,0,0,0,0,0,0,0,0,0,0,0,0,0,0,0,0,0,0,0,0,0,0,0,0,0,0,0,0,0,0,0,0,0,0
Interglad,Interglad_2786, GP06-330538, Japanese Patent    OCV Intellectual Capital (US),2010, AW075258,mass_percent,91.08,,1437,0,0,0,0,0,0,0,0,26.03,0,0,0,0,0,0,0,0,0,0,0,0,0,0,0,0,0,0,0,0,0,0,0,0,0,0,0,0,0,0,0,0,0,0,0,0,0,0,0,0,0,0,0,0,0,0,0,0,0,0,0,0,0,0,0,0,0,0,0,0,0,0,0,0,0,0,0,0,0,0,0,0,0,0,0,0,0,0,0,0,0,0,0,0,0,0,0,0,0,0.35,0,0,0,0,0,0,9.56,0,0,0,0,0,0,0,0,0,0,0,0,0,0,0,0,0,0,0,0,0,0,0,0,0,0,0,0,0,0,0,0,0,0,0,0,0,0,0,0,0,0,64.06,0,0,0,0,0,0,0,0,0,0,0,0,0,0,0,0,0,0,0,0,0,0,0,0,0,0,0,0,0,0,0,0,0,0,0,0,0,0,0,0
Interglad,Interglad_2787, GP03-330540, Japanese Patent    OCV Intellectual Capital (US),2010, AW075258,mass_percent,,,1407,0,0,0,0,0,0,0,0,26.05,0,0,0,0,0,0,0,0,0,0,0,0,0,0,0,0,0,0,0,0,0,0,0,0,0,0,0,0,0,0,0,0,0,0,0,0,0,0,0,0,0,0,0,0,0,0,0,0,0,0,0,0,0,0,0,0,0,0,0,0,0,0,0,0,0,0,0,0,0,0,0,0,0,0,0,0,0,0,0,0,0,0,0,0,0,0,0,0,0,0.35,0,0,0,0,0,0,10.55,0,0,0,0,0,0,0,0,0,0,0,0,0,0,0,0,0,0,0,0,0,0,0,0,0,0,0,0,0,0,0,0,0,0,0,0,0,0,0,0,0,0,63.05,0,0,0,0,0,0,0,0,0,0,0,0,0,0,0,0,0,0,0,0,0,0,0,0,0,0,0,0,0,0,0,0,0,0,0,0,0,0,0,0
Interglad,Interglad_2788, GP03-330541, Japanese Patent    OCV Intellectual Capital (US),2010, AW075258,mass_percent,89.908,,1455,0,0,0,0,0,0,0,0,23.4,0,0,0,0,0,0,0,0,0,0,0,0,0,0,0,0,0,0,0,0,0,0,0,0,0,0,0,0,0,0,0,0,0,0,0,0,0,0,0,0,0,0,0,0,0,0,0,0,0,0,0,0,0,0,0,0,0,0,0,0,0,0,0,0,0,0,0,0,0,0,0,0,0,0,0,0,0,0,0,0,0,0,0,0,0,0,0,0,0,0.3,0,0,0,0,0,0,9.8,0,0,0,0,0,0,0,0,0,0,0,0,0,0,0,0,0,0,0,0,0,0,0,0,0,0,0,0,0,0,0,0,0,0,0,0,0,0,0,0,0,0,66.5,0,0,0,0,0,0,0,0,0,0,0,0,0,0,0,0,0,0,0,0,0,0,0,0,0,0,0,0,0,0,0,0,0,0,0,0,0,0,0,0
Interglad,Interglad_2789, GP06-330542, Japanese Patent    OCV Intellectual Capital (US),2010, AW075258,mass_percent,,,1399,0,0,0,0,0,0,0,0,26.05,0,0,0,0,0,0,0,0,0,0,0,0,0,0,0,0,0,0,0,0,0,0,0,0,0,0,0,0,0,0,0,0,0,0,0,0,0,0,0,0,0,0,0,0,0,0,0,0,0,0,0,0,0,0,0,0,0,0,0,0,0,0,0,0,0,0,0,0,0,0,0,0,0,0,0,0,0,0,0,0,0,0,0,0,0,0,0,0,0,1.35,0,0,0,0,0,0,9.55,0,0,0,0,0,0,0,0,0,0,0,0,0,0,0,0,0,0,0,0,0,0,0,0,0,0,0,0,0,0,0,0,0,0,0,0,0,0,0,0,0,0,63.05,0,0,0,0,0,0,0,0,0,0,0,0,0,0,0,0,0,0,0,0,0,0,0,0,0,0,0,0,0,0,0,0,0,0,0,0,0,0,0,0
Interglad,Interglad_2790, GP03-330683, Japanese Patent    Nippon Sheet Glass (J),2010, AW024283,mass_percent,,,1247,0,0,0,0,0,0,0,0,10.92890711,0,0,0,0,0,0,0,0,0,0,0,0,0,0,0,0,0,0,0,0,0,0,0,0,0,0,0,0,12.94870513,0,0,0,0,0,0,0,0,0,0,0,0,0,0,0,0,0,0,0,0,0,0,0,0,0,0,0,0,0,0,0,0,0,0,0,0,0,0,0,0,0,0,0,0,0,0,0,0,0,0,0,0,0,0,0,0.679932007,0,0,0,0,0.459954005,0,0,0,0,0,0,3.00969903,0,0,0,0,8.479152085,0,0,0,0,0,0,0,0,0,0,0,0,0,0,0,0,0,0,0,0,0,0,0,0,0,0,0,0,0,0,0,0,0,0,0,0,0,63.49365063,0,0,0,0,0,0,0,0,0,0,0,0,0,0,0,0,0,0,0,0,0,0,0,0,0,0,0,0,0,0,0,0,0,0,0,0,0,0,0,0
Interglad,Interglad_2791, GP03-330684, Japanese Patent    Nippon Sheet Glass (J),2010, AW024283,mass_percent,,,1231,0,0,0,0,0,0,0,0,10.98890111,0,0,0,0,0,0,0,0,0,0,0,0,0,0,0,0,0,0,0,0,0,0,0,0,0,0,0,0,11.22887711,0,0,0,0,0,0,0,0,0,0,0,0,0,0,0,0,0,0,0,0,0,0,0,0,0,0,0,0,0,0,0,0,0,0,0,0,0,0,0,0,0,0,0,0,0,0,0,0,0,0,0,0,0,0,0,0.819918008,0,0,0,0,1.539846015,0,0,0,0,0,0,2.329767023,0,0,0,0,8.249175082,0,0,0,0,0,0,0,0,0,0,0,0,0,0,0,0,0,0,0,0,0,0,0,0,0,0,0,0,0,0,0,0,0,0,0,0,0,64.84351565,0,0,0,0,0,0,0,0,0,0,0,0,0,0,0,0,0,0,0,0,0,0,0,0,0,0,0,0,0,0,0,0,0,0,0,0,0,0,0,0
Interglad,Interglad_2792, GP03-330685, Japanese Patent    Nippon Sheet Glass (J),2010, AW024283,mass_percent,,,1225,0,0,0,0,0,0,0,0,11.04,0,0,0,0,0,0,0,0,0,0,0,0,0,0,0,0,0,0,0,0,0,0,0,0,0,0,0,0,12.02,0,0,0,0,0,0,0,0,0,0,0,0,0,0,0,0,0,0,0,0,0,0,0,0,0,0,0,0,0,0,0,0,0,0,0,0,0,0,0,0,0,0,0,0,0,0,0,0,0,0,0,0,0,0,0,0.76,0,0,0,0,1.49,0,0,0,0,0,0,3.14,0,0,0,0,7.4,0,0,0,0,0,0,0,0,0,0,0,0,0,0,0,0,0,0,0,0,0,0,0,0,0,0,0,0,0,0,0,0,0,0,0,0,0,64.15,0,0,0,0,0,0,0,0,0,0,0,0,0,0,0,0,0,0,0,0,0,0,0,0,0,0,0,0,0,0,0,0,0,0,0,0,0,0,0,0
Interglad,Interglad_2793, GP03-330686, Japanese Patent    Nippon Sheet Glass (J),2010, AW024283,mass_percent,,,1263,0,0,0,0,0,0,0,0,10.89,0,0,0,0,0,0,0,0,0,0,0,0,0,0,0,0,0,0,0,0,0,0,0,0,0,0,0,0,9.89,0,0,0,0,0,0,0,0,0,0,0,0,0,0,0,0,0,0,0,0,0,0,0,0,0,0,0,0,0,0,0,0,0,0,0,0,0,0,0,0,0,0,0,0,0,0,0,0,0,0,0,0,0,0,0,0.81,0,0,0,0,0,0,0,0,0,0,0,3.84,0,0,0,0,11.32,0,0,0,0,0,0,0,0,0,0,0,0,0,0,0,0,0,0,0,0,0,0,0,0,0,0,0,0,0,0,0,0,0,0,0,0,0,63.25,0,0,0,0,0,0,0,0,0,0,0,0,0,0,0,0,0,0,0,0,0,0,0,0,0,0,0,0,0,0,0,0,0,0,0,0,0,0,0,0
Interglad,Interglad_2794, GP03-330687, Japanese Patent    Nippon Sheet Glass (J),2010, AW024283,mass_percent,,,1227,0,0,0,0,0,0,0,0,10.11,0,0,0,0,0,0,0,0,0.57,0,0,0,0,0,0,0,0,0,0,0,0,0,0,0,0,0,0,0,12.36,0,0,0,0,0,0,0,0,0,0,0,0,0,0,0,0,0,0,0,0,0,0,0,0,0,0,0,0,0,0,0,0,0,0,0,0,0,0,0,0,0,0,0,0,0,0,0,0,0,0,0,0,0,0,0,0.75,0,0,0,0,0.51,0,0,0,0,0,0,2.78,0,0,0,0,9.36,0,0,0,0,0,0,0,0,0,0,0,0,0,0,0,0,0,0,0,0,0,0,0,0,0,0,0,0,0,0,0,0,0,0,0,0,0,63.56,0,0,0,0,0,0,0,0,0,0,0,0,0,0,0,0,0,0,0,0,0,0,0,0,0,0,0,0,0,0,0,0,0,0,0,0,0,0,0,0
Interglad,Interglad_2795, GP03-330688, Japanese Patent    Nippon Sheet Glass (J),2010, AW024283,mass_percent,,,1241,0,0,0,0,0,0,0,0,10.88,0,0,0,0,0,0,0,0,0,0,0,0,0,0,0,0.5,0,0,0,0,0,0,0,0,0,0,0,0,12.11,0,0,0,0,0,0,0,0,0,0,0,0,0,0,0,0,0,0,0,0,0,0,0,0,0,0,0,0,0,0,0,0,0,0,0,0,0,0,0,0,0,0,0,0,0,0,0,0,0,0,0,0,0,0,0,0.75,0,0,0,0,0.5,0,0,0,0,0,0,2.76,0,0,0,0,9.3,0,0,0,0,0,0,0,0,0,0,0,0,0,0,0,0,0,0,0,0,0,0,0,0,0,0,0,0,0,0,0,0,0,0,0,0,0,63.2,0,0,0,0,0,0,0,0,0,0,0,0,0,0,0,0,0,0,0,0,0,0,0,0,0,0,0,0,0,0,0,0,0,0,0,0,0,0,0,0
Interglad,Interglad_2796, GP03-330689, Japanese Patent    Nippon Sheet Glass (J),2010, AW024283,mass_percent,,,1240,0,0,0,0,0,0,0,0,10.86108611,0,0,0,0,0,0,0,0,0,0,0,0,0,0,0,0,0,0,0,0,0,0,0,0,0,0,0,0,11.59115912,0,0,0,0,0,0,0,0,0,0,0,0,0,0,0,0,0,0,0,0,0,0,0,0,0,0,0,0,0,0,0,0,0,0,0,0,0,0,0,0,0,0,0,0,0,0,0,0,0,0,0,0,0,0,0,0.750075008,0,0,0,0,0.500050005,0,0,0,0,0,0,2.600260026,0,0,0,0,9.290929093,0,0,0,0,0,0,0,0,0,0,0,0,0,0,0,0,0,0,0,0,0,0,0,0,0,0,0,0,0,0,0,0,0,0,0,0,0,63.11631163,0,0,0,0,0,0,0,0,0,0,0,0,0,0,0,0,0,0,1.290129013,0,0,0,0,0,0,0,0,0,0,0,0,0,0,0,0,0,0,0,0,0
Interglad,Interglad_2797, GP03-330690, Japanese Patent    Nippon Sheet Glass (J),2010, AW024283,mass_percent,,,1247,0,0,0,0,0,0,0,0,10.89,0,0,0,0,0,0,0,0,0,0,0,0,0,0,0,0,0,0,0,0,0,0,0,0,0,0,0,0,12.17,0,0,0,0,0,0,0,0,0,0,0,0,0,0,0,0,0,0,0,0,0,0,0,0,0,0,0,0,0,0,0,0,0,0,0,0,0,0,0,0,0,0,0,0,0,0,0,0,0,0,0,0,0,0,0,0.75,0,0,0,0,0.5,0,0,0,0,0,0,2.73,0,0,0,0,9.31,0,0,0,0,0,0,0,0,0,0,0,0,0,0,0,0,0,0,0,0,0,0,0,0,0,0,0,0,0,0,0,0,0,0,0,0,0,63.25,0,0,0,0,0,0,0,0,0,0,0,0,0,0,0,0,0,0,0,0,0,0,0,0,0,0,0,0,0,0,0,0,0,0,0,0,0,0,0,0.4
Interglad,Interglad_2798, GP03-330691, Japanese Patent    Nippon Sheet Glass (J),2010, AW024283,mass_percent,,,1240,0,0,0,0,0,0,0,0,10.89,0,0,0,0,0,0,0,0,0,0,0,0,0,0,0,0,0,0,0,0,0,0,0,0,0,0,0,0,12.24,0,0,0,0,0,0,0,0,0,0,0,0,0,0,0,0,0,0,0,0,0,0,0,0,0,0,0,0,0,0.26,0,0,0,0,0,0,0,0,0,0,0,0,0,0,0,0,0,0,0,0,0,0,0,0,0,0.75,0,0,0,0,0.5,0,0,0,0,0,0,2.75,0,0,0,0,9.32,0,0,0,0,0,0,0,0,0,0,0,0,0,0,0,0,0,0,0,0,0,0,0,0,0,0,0,0,0,0,0,0,0,0,0,0,0,63.29,0,0,0,0,0,0,0,0,0,0,0,0,0,0,0,0,0,0,0,0,0,0,0,0,0,0,0,0,0,0,0,0,0,0,0,0,0,0,0,0
Interglad,Interglad_2799, GP03-330692, Japanese Patent    Nippon Sheet Glass (J),2010, AW024283,mass_percent,,,1240,0,0,0,0,0,0,0,0,10.9,0,0,0,0,0,0,0,0,0,0,0,0,0,0,0,0,0,0,0,0,0,0,0,0,0,0,0,0,12.17,0,0,0,0,0,0,0,0,0,0,0,0,0,0,0,0,0,0,0,0,0,0,0,0,0,0,0,0,0,0.03,0,0,0,0,0,0,0,0,0,0,0,0,0,0,0,0,0,0,0,0,0,0,0,0,0,0.75,0,0,0,0,0.5,0,0,0,0,0,0,2.74,0,0,0,0,9.32,0,0,0,0,0,0,0,0,0,0,0,0,0,0,0,0,0,0,0,0,0,0,0,0,0,0,0,0,0,0,0,0,0,0,0,0,0,63.33,0,0,0,0,0,0,0,0,0,0,0,0,0,0,0,0,0,0,0.26,0,0,0,0,0,0,0,0,0,0,0,0,0,0,0,0,0,0,0,0,0
Interglad,Interglad_2800, GP03-331286, Japanese Patent    Nitto Boseki (J),2011, AW155362,mass_percent,98,,1346,0,0,0,0,0,0,0,0,21.1,0,0,0,0,0,0,0,0,0,0,0,0,0,0,0,0,0,0,0,0,0,0,0,0,0,0,0,0,6.6,0,0,0,0,0,0,0,0,0,0,0,0,0,0,0,0,0,0,0,0,0,0,0,0,0,0,0,0,0,0,0,0,0,0,0,0,0,0,0,0,0,0,0,0,0,0,0,0,0,0,0,0,0,0,0,0,0,0,0,0,0,0,0,0,0,0,0,12.1,0,0,0,0,0,0,0,0,0,0,0,0,0,0,0,0,0,0,0,0,0,0,0,0,0,0,0,0,0,0,0,0,0,0,0,0,0,0,0,0,0,0,60.2,0,0,0,0,0,0,0,0,0,0,0,0,0,0,0,0,0,0,0,0,0,0,0,0,0,0,0,0,0,0,0,0,0,0,0,0,0,0,0,0
Interglad,Interglad_2801, GP03-331287, Japanese Patent    Nitto Boseki (J),2011, AW155362,mass_percent,97,,1331,0,0,0,0,0,0,0,0,20.1,0,0,0,0,0,0,0,0,0,0,0,0,0,0,0,0,0,0,0,0,0,0,0,0,0,0,0,0,6.5,0,0,0,0,0,0,0,0,0,0,0,0,0,0,0,0,0,0,0,0,0,0,0,0,0,0,0,0,0,0,0,0,0,0,0,0,0,0,0,0,0,0,0,0,0,0,0,0,0,0,0,0,0,0,0,0,0,0,0,0,0,0,0,0,0,0,0,13.1,0,0,0,0,0.1,0,0,0,0,0,0,0,0,0,0,0,0,0,0,0,0,0,0,0,0,0,0,0,0,0,0,0,0,0,0,0,0,0,0,0,0,0,60.2,0,0,0,0,0,0,0,0,0,0,0,0,0,0,0,0,0,0,0,0,0,0,0,0,0,0,0,0,0,0,0,0,0,0,0,0,0,0,0,0
Interglad,Interglad_2802, GP03-331288, Japanese Patent    Nitto Boseki (J),2011, AW155362,mass_percent,96,,1338,0,0,0,0,0,0,0,0,20.1,0,0,0,0,0,0,0,0,0,0,0,0,0,0,0,0,0,0,0,0,0,0,0,0,0,0,0,0,7.5,0,0,0,0,0,0,0,0,0,0,0,0,0,0,0,0,0,0,0,0,0,0,0,0,0,0,0,0,0,0,0,0,0,0,0,0,0,0,0,0,0,0,0,0,0,0,0,0,0,0,0,0,0,0,0,0,0,0,0,0,0,0,0,0,0,0,0,12.1,0,0,0,0,0.1,0,0,0,0,0,0,0,0,0,0,0,0,0,0,0,0,0,0,0,0,0,0,0,0,0,0,0,0,0,0,0,0,0,0,0,0,0,60.2,0,0,0,0,0,0,0,0,0,0,0,0,0,0,0,0,0,0,0,0,0,0,0,0,0,0,0,0,0,0,0,0,0,0,0,0,0,0,0,0
Interglad,Interglad_2803, GP03-331289, Japanese Patent    Nitto Boseki (J),2011, AW155362,mass_percent,95,,1343,0,0,0,0,0,0,0,0,20.1,0,0,0,0,0,0,0,0,0,0,0,0,0,0,0,0,0,0,0,0,0,0,0,0,0,0,0,0,9.5,0,0,0,0,0,0,0,0,0,0,0,0,0,0,0,0,0,0,0,0,0,0,0,0,0,0,0,0,0,0.1,0,0,0,0,0,0,0,0,0,0,0,0,0,0,0,0,0,0,0,0,0,0,0,0,0,0,0,0,0,0,0,0,0,0,0,0,0,10.1,0,0,0,0,0.1,0,0,0,0,0,0,0,0,0,0,0,0,0,0,0,0,0,0,0,0,0,0,0,0,0,0,0,0,0,0,0,0,0,0,0,0,0,60.1,0,0,0,0,0,0,0,0,0,0,0,0,0,0,0,0,0,0,0,0,0,0,0,0,0,0,0,0,0,0,0,0,0,0,0,0,0,0,0,0
Interglad,Interglad_2804, GP03-331290, Japanese Patent    Nitto Boseki (J),2011, AW155362,mass_percent,98,,1302,0,0,0,0,0,0,0,0,20.1,0,0,0,0,0,0,0,0,0,0,0,0,0,0,0,0,0,0,0,0,0,0,0,0,0,0,0,0,9.5,0,0,0,0,0,0,0,0,0,0,0,0,0,0,0,0,0,0,0,0,0,0,0,0,0,0,0,0,0,0.1,0,0,0,0,0,0,0,0,0,0,0,0,0,0,0,0,0,0,0,0,0,0,0,0,0,0,0,0,0,0,0,0,0,0,0,0,0,12.1,0,0,0,0,0.1,0,0,0,0,0,0,0,0,0,0,0,0,0,0,0,0,0,0,0,0,0,0,0,0,0,0,0,0,0,0,0,0,0,0,0,0,0,58.1,0,0,0,0,0,0,0,0,0,0,0,0,0,0,0,0,0,0,0,0,0,0,0,0,0,0,0,0,0,0,0,0,0,0,0,0,0,0,0,0
Interglad,Interglad_2805, GP03-331291, Japanese Patent    Nitto Boseki (J),2011, AW155362,mass_percent,98,,1301,0,0,0,0,0,0,0,0,20.1,0,0,0,0,0,0,0,0,0,0,0,0,0,0,0,0,0,0,0,0,0,0,0,0,0,0,0,0,8.5,0,0,0,0,0,0,0,0,0,0,0,0,0,0,0,0,0,0,0,0,0,0,0,0,0,0,0,0,0,0.1,0,0,0,0,0,0,0,0,0,0,0,0,0,0,0,0,0,0,0,0,0,0,0,0,0,0,0,0,0,0,0,0,0,0,0,0,0,13.1,0,0,0,0,0.1,0,0,0,0,0,0,0,0,0,0,0,0,0,0,0,0,0,0,0,0,0,0,0,0,0,0,0,0,0,0,0,0,0,0,0,0,0,58.1,0,0,0,0,0,0,0,0,0,0,0,0,0,0,0,0,0,0,0,0,0,0,0,0,0,0,0,0,0,0,0,0,0,0,0,0,0,0,0,0
Interglad,Interglad_2806, GP03-331292, Japanese Patent    Nitto Boseki (J),2011, AW155362,mass_percent,98,,1311,0,0,0,0,0,0,0,0,20.1,0,0,0,0,0,0,0,0,0,0,0,0,0,0,0,0,0,0,0,0,0,0,0,0,0,0,0,0,8.5,0,0,0,0,0,0,0,0,0,0,0,0,0,0,0,0,0,0,0,0,0,0,0,0,0,0,0,0,0,0.1,0,0,0,0,0,0,0,0,0,0,0,0,0,0,0,0,0,0,0,0,0,0,0,0,0,0,0,0,0,0,0,0,0,0,0,0,0,12.6,0,0,0,0,0,0,0,0,0,0,0,0,0,0,0,0,0,0,0,0,0,0,0,0,0,0,0,0,0,0,0,0,0,0,0,0,0,0,0,0,0,0,58.7,0,0,0,0,0,0,0,0,0,0,0,0,0,0,0,0,0,0,0,0,0,0,0,0,0,0,0,0,0,0,0,0,0,0,0,0,0,0,0,0
Interglad,Interglad_2807, GP03-331293, Japanese Patent    Nitto Boseki (J),2011, AW155362,mass_percent,97,,1322,0,0,0,0,0,0,0,0,20.1,0,0,0,0,0,0,0,0,0,0,0,0,0,0,0,0,0,0,0,0,0,0,0,0,0,0,0,0,8.5,0,0,0,0,0,0,0,0,0,0,0,0,0,0,0,0,0,0,0,0,0,0,0,0,0,0,0,0,0,0.1,0,0,0,0,0,0,0,0,0,0,0,0,0,0,0,0,0,0,0,0,0,0,0,0,0,0,0,0,0,0,0,0,0,0,0,0,0,12.1,0,0,0,0,0.1,0,0,0,0,0,0,0,0,0,0,0,0,0,0,0,0,0,0,0,0,0,0,0,0,0,0,0,0,0,0,0,0,0,0,0,0,0,59.1,0,0,0,0,0,0,0,0,0,0,0,0,0,0,0,0,0,0,0,0,0,0,0,0,0,0,0,0,0,0,0,0,0,0,0,0,0,0,0,0
Interglad,Interglad_2808, GP03-331294, Japanese Patent    Nitto Boseki (J),2011, AW155362,mass_percent,97,,1318,0,0,0,0,0,0,0,0,20.6,0,0,0,0,0,0,0,0,0,0,0,0,0,0,0,0,0,0,0,0,0,0,0,0,0,0,0,0,8.5,0,0,0,0,0,0,0,0,0,0,0,0,0,0,0,0,0,0,0,0,0,0,0,0,0,0,0,0,0,0.1,0,0,0,0,0,0,0,0,0,0,0,0,0,0,0,0,0,0,0,0,0,0,0,0,0,0,0,0,0,0,0,0,0,0,0,0,0,12.1,0,0,0,0,0,0,0,0,0,0,0,0,0,0,0,0,0,0,0,0,0,0,0,0,0,0,0,0,0,0,0,0,0,0,0,0,0,0,0,0,0,0,58.7,0,0,0,0,0,0,0,0,0,0,0,0,0,0,0,0,0,0,0,0,0,0,0,0,0,0,0,0,0,0,0,0,0,0,0,0,0,0,0,0
Interglad,Interglad_2809, GP03-331295, Japanese Patent    Nitto Boseki (J),2011, AW155362,mass_percent,98,,1314,0,0,0,0,0,0,0,0,21.1,0,0,0,0,0,0,0,0,0,0,0,0,0,0,0,0,0,0,0,0,0,0,0,0,0,0,0,0,8.5,0,0,0,0,0,0,0,0,0,0,0,0,0,0,0,0,0,0,0,0,0,0,0,0,0,0,0,0,0,0.1,0,0,0,0,0,0,0,0,0,0,0,0,0,0,0,0,0,0,0,0,0,0,0,0,0,0,0,0,0,0,0,0,0,0,0,0,0,12.1,0,0,0,0,0,0,0,0,0,0,0,0,0,0,0,0,0,0,0,0,0,0,0,0,0,0,0,0,0,0,0,0,0,0,0,0,0,0,0,0,0,0,58.2,0,0,0,0,0,0,0,0,0,0,0,0,0,0,0,0,0,0,0,0,0,0,0,0,0,0,0,0,0,0,0,0,0,0,0,0,0,0,0,0
Interglad,Interglad_2810, GP03-331296, Japanese Patent    Nitto Boseki (J),2011, AW155362,mass_percent,98,,1308,0,0,0,0,0,0,0,0,20.6,0,0,0,0,0,0,0,0,0,0,0,0,0,0,0,0,0,0,0,0,0,0,0,0,0,0,0,0,8.5,0,0,0,0,0,0,0,0,0,0,0,0,0,0,0,0,0,0,0,0,0,0,0,0,0,0,0,0,0,0.1,0,0,0,0,0,0,0,0,0,0,0,0,0,0,0,0,0,0,0,0,0,0,0,0,0,0,0,0,0,0,0,0,0,0,0,0,0,12.6,0,0,0,0,0.1,0,0,0,0,0,0,0,0,0,0,0,0,0,0,0,0,0,0,0,0,0,0,0,0,0,0,0,0,0,0,0,0,0,0,0,0,0,58.1,0,0,0,0,0,0,0,0,0,0,0,0,0,0,0,0,0,0,0,0,0,0,0,0,0,0,0,0,0,0,0,0,0,0,0,0,0,0,0,0
Interglad,Interglad_2811, GP03-331297, Japanese Patent    Nitto Boseki (J),2011, AW155362,mass_percent,97,,1319,0,0,0,0,0,0,0,0,20.1,0,0,0,0,0,0,0,0,0,0,0,0,0,0,0,0,0,0,0,0,0,0,0,0,0,0,0,0,8,0,0,0,0,0,0,0,0,0,0,0,0,0,0,0,0,0,0,0,0,0,0,0,0,0,0,0,0,0,0,0,0,0,0,0,0,0,0,0,0,0,0,0,0,0,0,0,0,0,0,0,0,0,0,0,0,0,0,0,0,0,0,0,0,0,0,0,12.6,0,0,0,0,0.1,0,0,0,0,0,0,0,0,0,0,0,0,0,0,0,0,0,0,0,0,0,0,0,0,0,0,0,0,0,0,0,0,0,0,0,0,0,59.2,0,0,0,0,0,0,0,0,0,0,0,0,0,0,0,0,0,0,0,0,0,0,0,0,0,0,0,0,0,0,0,0,0,0,0,0,0,0,0,0
Interglad,Interglad_2812, GP03-331298, Japanese Patent    Nitto Boseki (J),2011, AW155362,mass_percent,97,,1330,0,0,0,0,0,0,0,0,21.1,0,0,0,0,0,0,0,0,0,0,0,0,0,0,0,0,0,0,0,0,0,0,0,0,0,0,0,0,7.5,0,0,0,0,0,0,0,0,0,0,0,0,0,0,0,0,0,0,0,0,0,0,0,0,0,0,0,0,0,0.1,0,0,0,0,0,0,0,0,0,0,0,0,0,0,0,0,0,0,0,0,0,0,0,0,0,0,0,0,0,0,0,0,0,0,0,0,0,12.1,0,0,0,0,0.1,0,0,0,0,0,0,0,0,0,0,0,0,0,0,0,0,0,0,0,0,0,0,0,0,0,0,0,0,0,0,0,0,0,0,0,0,0,59.1,0,0,0,0,0,0,0,0,0,0,0,0,0,0,0,0,0,0,0,0,0,0,0,0,0,0,0,0,0,0,0,0,0,0,0,0,0,0,0,0
Interglad,Interglad_2813, GP03-331299, Japanese Patent    Nitto Boseki (J),2011, AW155362,mass_percent,98,,1317,0,0,0,0,0,0,0,0,20.1,0,0,0,0,0,0,0,0,0,0,0,0,0,0,0,0,0,0,0,0,0,0,0,0,0,0,0,0,7.5,0,0,0,0,0,0,0,0,0,0,0,0,0,0,0,0,0,0,0,0,0,0,0,0,0,0,0,0,0,0.1,0,0,0,0,0,0,0,0,0,0,0,0,0,0,0,0,0,0,0,0,0,0,0,0,0,0,0,0,0,0,0,0,0,0,0,0,0,13.1,0,0,0,0,0.1,0,0,0,0,0,0,0,0,0,0,0,0,0,0,0,0,0,0,0,0,0,0,0,0,0,0,0,0,0,0,0,0,0,0,0,0,0,59.1,0,0,0,0,0,0,0,0,0,0,0,0,0,0,0,0,0,0,0,0,0,0,0,0,0,0,0,0,0,0,0,0,0,0,0,0,0,0,0,0
Interglad,Interglad_2814, GP03-331300, Japanese Patent    Nitto Boseki (J),2011, AW155362,mass_percent,98,,1315,0,0,0,0,0,0,0,0,20.6,0,0,0,0,0,0,0,0,0,0,0,0,0,0,0,0,0,0,0,0,0,0,0,0,0,0,0,0,9,0,0,0,0,0,0,0,0,0,0,0,0,0,0,0,0,0,0,0,0,0,0,0,0,0,0,0,0,0,0.1,0,0,0,0,0,0,0,0,0,0,0,0,0,0,0,0,0,0,0,0,0,0,0,0,0,0,0,0,0,0,0,0,0,0,0,0,0,12.1,0,0,0,0,0,0,0,0,0,0,0,0,0,0,0,0,0,0,0,0,0,0,0,0,0,0,0,0,0,0,0,0,0,0,0,0,0,0,0,0,0,0,58.2,0,0,0,0,0,0,0,0,0,0,0,0,0,0,0,0,0,0,0,0,0,0,0,0,0,0,0,0,0,0,0,0,0,0,0,0,0,0,0,0
Interglad,Interglad_2815, GP03-331301, Japanese Patent    Nitto Boseki (J),2011, AW155362,mass_percent,97,,1321,0,0,0,0,0,0,0,0,20.6,0,0,0,0,0,0,0,0,0,0,0,0,0,0,0,0,0,0,0,0,0,0,0,0,0,0,0,0,9,0,0,0,0,0,0,0,0,0,0,0,0,0,0,0,0,0,0,0,0,0,0,0,0,0,0,0,0,0,0.1,0,0,0,0,0,0,0,0,0,0,0,0,0,0,0,0,0,0,0,0,0,0,0,0,0,0,0,0,0,0,0,0,0,0,0,0,0,11.6,0,0,0,0,0.1,0,0,0,0,0,0,0,0,0,0,0,0,0,0,0,0,0,0,0,0,0,0,0,0,0,0,0,0,0,0,0,0,0,0,0,0,0,58.6,0,0,0,0,0,0,0,0,0,0,0,0,0,0,0,0,0,0,0,0,0,0,0,0,0,0,0,0,0,0,0,0,0,0,0,0,0,0,0,0
Interglad,Interglad_2816, GP03-331302, Japanese Patent    Nitto Boseki (J),2011, AW155362,mass_percent,98,,1316,0,0,0,0,0,0,0,0,20.6,0,0,0,0,0,0,0,0,0,0,0,0,0,0,0,0,0,0,0,0,0,0,0,0,0,0,0,0,8,0,0,0,0,0,0,0,0,0,0,0,0,0,0,0,0,0,0,0,0,0,0,0,0,0,0,0,0,0,0.1,0,0,0,0,0,0,0,0,0,0,0,0,0,0,0,0,0,0,0,0,0,0,0,0,0,0,0,0,0,0,0,0,0,0,0,0,0,12.6,0,0,0,0,0.1,0,0,0,0,0,0,0,0,0,0,0,0,0,0,0,0,0,0,0,0,0,0,0,0,0,0,0,0,0,0,0,0,0,0,0,0,0,58.6,0,0,0,0,0,0,0,0,0,0,0,0,0,0,0,0,0,0,0,0,0,0,0,0,0,0,0,0,0,0,0,0,0,0,0,0,0,0,0,0
Interglad,Interglad_2817, GP05-331414, Japanese Patent    Nippon Sheet Glass (J),2012, AW017694,mass_percent,,,1238,0,0,0,0,0,0,0,0,10.64,0,0,0,0,0,0,0,0,26.02,0,0,0,0,0,0,0,0,0,0,0,0,0,0,0,0,0,0,0,0.38,0,0,0,0,0,0,0,0,0,0,0,0,0,0,0,0,0,0,0,0,0,0,0,0,0,0,0,0,0,0,0,0,0,0,0,0,0,0,0,0,0,0,0,0,0,0,0,0,0,0,0,0,0,0,0,0,0,0,0,0,0,0,0,0,0,0,0,3.43,0,0,0,0,6.18,0,0,0,0,0,0,0,0,0,0,0,0,0,0,0,0,0,0,0,0,0,0,0,0,0,0,0,0,0,0,0,0,0,0,0,0,0,53.35,0,0,0,0,0,0,0,0,0,0,0,0,0,0,0,0,0,0,0,0,0,0,0,0,0,0,0,0,0,0,0,0,0,0,0,0,0,0,0,0
Interglad,Interglad_2818, GP05-331415, Japanese Patent    Nippon Sheet Glass (J),2012, AW017694,mass_percent,,,1255,0,0,0,0,0,0,0,0,10.51,0,0,0,0,0,0,0,0,25.71,0,0,0,0,0,0,0,0,0,0,0,0,0,0,0,0,0,0,0,0.09,0,0,0,0,0,0,0,0,0,0,0,0,0,0,0,0,0,0,0,0,0,0,0,0,0,0,0,0,0,0,0,0,0,0,0,0,0,0,0,0,0,0,0,0,0,0,0,0,0,0,0,0,0,0,0,0,0,0,0,0,0,0,0,0,0,0,0,2.98,0,0,0,0,6.11,0,0,0,0,0,0,0,0,0,0,0,0,0,0,0,0,0,0,0,0,0,0,0,0,0,0,0,0,0,0,0,0,0,0,0,0,0,52.7,0,0,0,0,0,0,0,0,0,0,0,0,0,0,0,0,0,0,0,0,0,0,0,0,0,0,0,0,0,0,0,0,0,0,0,0,0,0,0,1.9
Interglad,Interglad_2819, GP05-331416, Japanese Patent    Nippon Sheet Glass (J),2012, AW017694,mass_percent,,,1267,0,0,0,0,0,0,0,0,10.45,0,0,0,0,0,0,0,0,25.55,0,0,0,0,0,0,0,0,0,0,0,0,0,0,0,0,0,0,0,0.37,0,0,0,0,0,0,0,0,0,0,0,0,0,0,0,0,0,0,0,0,0,0,0,0,0,0,0,0,0,0,0,0,0,0,0,0,0,0,0,0,0,0,0,0,0,0,0,0,0,0,0,0,0,0,0,0,0,0,0,0,0,0,0,0,0,0,0,1.52,0,0,0,0,6.07,0,0,0,0,0,0,0,0,0,0,0,0,0,0,0,0,0,0,0,0,0,0,0,0,0,0,0,0,0,0,0,0,0,0,0,0,0,52.37,0,0,0,0,0,0,0,0,0,0,0,0,0,0,0,0,0,0,3.67,0,0,0,0,0,0,0,0,0,0,0,0,0,0,0,0,0,0,0,0,0
Interglad,Interglad_2820, GP05-331417, Japanese Patent    Nippon Sheet Glass (J),2012, AW017694,mass_percent,,,1265,0,0,0,0,0,0,0,0,10.51,0,0,0,0,0,0,0,0,25.71,0,0,0,0,0,0,0,0,0,0,0,0,0,0,0,0,0,0,0,0.23,0,0,0,0,0,0,0,0,0,0,0,0,0,0,0,0,0,0,0,0,0,0,0,0,0,0,0,0,0,0,0,0,0,0,0,0,0,0,0,0,0,0,0,0,0,0,0,0,0,0,0,0,0,0,0,0.07,0,0,0,0,0,0,0,0,0,0,0,2.25,0,0,0,0,6.06,0,0,0,0,0,0,0,0,0,0,0,0,0,0,0,0,0,0,0,0,0,0,0,0,0,0,0,0,0,0,0,0,0,0,0,0,0,52.71,0,0,0,0,0,0,0,0,0,0,0,0,0,0,0,0,0,0,2.46,0,0,0,0,0,0,0,0,0,0,0,0,0,0,0,0,0,0,0,0,0
Interglad,Interglad_2821, GP05-331418, Japanese Patent    Nippon Sheet Glass (J),2012, AW017694,mass_percent,,,1244,0,0,0,0,0,0,0,0,12.15,0,0,0,0,0,0,0,0,25.85,0,0,0,0,0,0,0,0,0,0,0,0,0,0,0,0,0,0,0,0.38,0,0,0,0,0,0,0,0,0,0,0,0,0,0,0,0,0,0,0,0,0,0,0,0,0,0,0,0,0,0,0,0,0,0,0,0,0,0,0,0,0,0,0,0,0,0,0,0,0,0,0,0,0,0,0,0,0,0,0,0,0,0,0,0,0,0,0,3.41,0,0,0,0,6.14,0,0,0,0,0,0,0,0,0,0,0,0,0,0,0,0,0,0,0,0,0,0,0,0,0,0,0,0,0,0,0,0,0,0,0,0,0,52.07,0,0,0,0,0,0,0,0,0,0,0,0,0,0,0,0,0,0,0,0,0,0,0,0,0,0,0,0,0,0,0,0,0,0,0,0,0,0,0,0
Interglad,Interglad_2822, GP05-331419, Japanese Patent    Nippon Sheet Glass (J),2012, AW017694,mass_percent,,,1240,0,0,0,0,0,0,0,0,10.67,0,0,0,0,0,0,0,0,26.09,0,0,0,0,0,0,0,0,0,0,0,0,0,0,0,0,0,0,0,0.39,0,0,0,0,0,0,0,0,0,0,0,0,0,0,0,0,0,0,0,0,0,0,0,0,0,0,0,0,0,0,0,0,0,0,0,0,0,0,0,0,0,0,0,0,0,0,0,0,0,0,0,0,0,0,0,0,0,0,0,0,0.23,0,0,0,0,0,0,3.44,0,0,0,0,5.71,0,0,0,0,0,0,0,0,0,0,0,0,0,0,0,0,0,0,0,0,0,0,0,0,0,0,0,0,0,0,0,0,0,0,0,0,0,53.47,0,0,0,0,0,0,0,0,0,0,0,0,0,0,0,0,0,0,0,0,0,0,0,0,0,0,0,0,0,0,0,0,0,0,0,0,0,0,0,0
Interglad,Interglad_2823, GP05-331420, Japanese Patent    Nippon Sheet Glass (J),2012, AW017694,mass_percent,,,1254,0,0,0,0,0,0,0,0,10.48,0,0,0,0,0,0,0,0,25.62,0,0,0,0,0,0,0,0,0,0,0,0,0,0,0,0,0,0,0,0.3,0,0,0,0,0,0,0,0,0,0,0,0,0,0,0,0,0,0,0,0,0,0,0,0,0,0,0,0,0,0,0,0,0,0,0,0,0,0,0,0,0,0,0,0,0,0,0,0,0,0,0,0,0,0,0,0.07,0,0,0,0,0,0,0,0,0,0,0,1.89,0,0,0,0,6.04,0,0,0,0,0,0,0,0,0,0,0,0,0,0,0,0,0,0,0,0,0,0,0,0,0,0,0,0,0,0,0,0,0,0,0,0,0,52.54,0,0,0,0,0,0,0,0,0,0,0,0,0,0,0,0,0,0,3.06,0,0,0,0,0,0,0,0,0,0,0,0,0,0,0,0,0,0,0,0,0
Interglad,Interglad_2824, GP05-331421, Japanese Patent    Nippon Sheet Glass (J),2012, AW017694,mass_percent,,,1236,0,0,0,0,0,0,0,0,10.52,0,0,0,0,0,0,0,0,25.71,0,0,0,0,0,0,0,0,0,0,0,0,0,0,0,0,0,0,0,0.16,0,0,0,0,0,0,0,0,0,0,0,0,0,0,0,0,0,0,0,0,0,0,0,0,0,0,0,0,0,0,0,0,0,0,0,0,0,0,0,0,0,0,0,0,0,0,0,0,0,0,0,0,0,0,0,0.07,0,0,0,0,0,0,0,0,0,0,0,2.61,0,0,0,0,6.06,0,0,0,0,0,0,0,0,0,0,0,0,0,0,0,0,0,0,0,0,0,0,0,0,0,0,0,0,0,0,0,0,0,0,0,0,0,51.8,0,0,0,0,0,0,0,0,0,0,0,0,0,0,0,0,0,0,3.07,0,0,0,0,0,0,0,0,0,0,0,0,0,0,0,0,0,0,0,0,0
Interglad,Interglad_2825, GP05-331422, Japanese Patent    Nippon Sheet Glass (J),2012, AW017694,mass_percent,,,1236,0,0,0,0,0,0,0,0,10.52,0,0,0,0,0,0,0,0,25.72,0,0,0,0,0,0,0,0,0,0,0,0,0,0,0,0,0,0,0,0.16,0,0,0,0,0,0,0,0,0,0,0,0,0,0,0,0,0,0,0,0,0,0,0,0,0,0,0,0,0,0,0,0,0,0,0,0,0,0,0,0,0,0,0,0,0,0,0,0,0,0,0,0,0,0,0,0,0,0,0,0,0,0,0,0,0,0,0,2.61,0,0,0,0,6.11,0,0,0,0,0,0,0,0,0,0,0,0,0,0,0,0,0,0,0,0,0,0,0,0,0,0,0,0,0,0,0,0,0,0,0,0,0,51.81,0,0,0,0,0,0,0,0,0,0,0,0,0,0,0,0,0,0,3.07,0,0,0,0,0,0,0,0,0,0,0,0,0,0,0,0,0,0,0,0,0
Interglad,Interglad_2826, GP05-331423, Japanese Patent    Nippon Sheet Glass (J),2012, AW017694,mass_percent,,,1236,0,0,0,0,0,0,0,0,10.52,0,0,0,0,0,0,0,0,25.71,0,0,0,0,0,0,0,0,0,0,0,0,0,0,0,0,0,0,0,0.16,0,0,0,0,0,0,0,0,0,0,0,0,0,0,0,0,0,0,0,0,0,0,0,0,0,0,0,0,0,0,0,0,0,0,0,0,0,0,0,0,0,0,0,0,0,0,0,0,0,0,0,0,0,0,0,0.07,0,0,0,0,0,0,0,0,0,0,0,2.61,0,0,0,0,6.06,0,0,0,0,0,0,0,0,0,0,0,0,0,0,0,0,0,0,0,0,0,0,0,0,0,0,0,0,0,0,0,0,0,0,0,0,0,51.8,0,0,0,0,0,0,0,0,0,0,0,0,0,0,0,0,0,0,3.07,0,0,0,0,0,0,0,0,0,0,0,0,0,0,0,0,0,0,0,0,0
Interglad,Interglad_2827, GP05-331424, Japanese Patent    Nippon Sheet Glass (J),2012, AW017694,mass_percent,,,1215,0,0,0,0,0,0,0,0,10.61,0,0,0,0,0,0,0,0,25.94,0,0,0,0,0,0,0,0,0,0,0,0,0,0,0,0,0,0,0,0.31,0,0,0,0,0,0,0,0,0,0,0,0,0,0,0,0,0,0,0,0,0,0,0,0,0,0,0,0,0,0,0,0,0,0,0,0,0,0,0,0,0,0,0,0,0,0,0,0,0,0,0,0,0,0,0,0.07,0,0,0,0,0,0,0,0,0,0,0,3.78,0,0,0,0,6.11,0,0,0,0,0,0,0,0,0,0,0,0,0,0,0,0,0,0,0,0,0,0,0,0,0,0,0,0,0,0,0,0,0,0,0,0,0,51.32,0,0,0,0,0,0,0,0,0,0,0,0,0,0,0,0,0,0,1.86,0,0,0,0,0,0,0,0,0,0,0,0,0,0,0,0,0,0,0,0,0
Interglad,Interglad_2828, GP05-331425, Japanese Patent    Nippon Sheet Glass (J),2012, AW017694,mass_percent,,,1246,0,0,0,0,0,0,0,0,10.61,0,0,0,0,0,0,0,0,25.96,0,0,0,0,0,0,0,0,0,0,0,0,0,0,0,0,0,0,0,0.38,0,0,0,0,0,0,0,0,0,0,0,0,0,0,0,0,0,0,0,0,0,0,0,0,0,0,0,0,0,0,0,0,0,0,0,0,0,0,0,0,0,0,0,0,0,0,0,0,0,0,0,0,0,0,0,0,0,0,0,0,0,0,0,0,0,0,0,3.42,0,0,0,0,6.16,0,0,0,0,0,0,0,0,0,0,0.44,0,0,0,0,0,0,0,0,0,0,0,0,0,0,0,0,0,0,0,0,0,0,0,0,0,0,53.03,0,0,0,0,0,0,0,0,0,0,0,0,0,0,0,0,0,0,0,0,0,0,0,0,0,0,0,0,0,0,0,0,0,0,0,0,0,0,0,0
Interglad,Interglad_2829, GP05-331426, Japanese Patent    Nippon Sheet Glass (J),2012, AW017694,mass_percent,,,1259,0,0,0,0,0,0,0,0,10.57,0,0,0,0,0,0,0,0,25.86,0,0,0,0,0,0,0,0,0,0,0,0,0,0,0,0,0,0,0,0.1,0,0,0,0,0,0,0,0,0,0,0,0,0,0,0,0,0,0,0,0,0,0,0,0,0,0,0,0,0,0,0,0,0,0,0,0,0,0,0,0,0,0,0,0,0,0,0,0,0,0,0,0,0,0,0,0.07,0,0,0,0,0,0,0,0,0,0,0,3.36,0,0,0,0,4.56,0,0,0,0,0,0,0,0,0,0,0,0,0,0,0,0,0,0,0,0,0,0,0,0,0,0,0,0,0,0,0,0,0,0,0,0,0,53.01,0,0,0,0,0,0,0,0,0,0,0,0,0,0,0,0,0,0,2.47,0,0,0,0,0,0,0,0,0,0,0,0,0,0,0,0,0,0,0,0,0
Interglad,Interglad_2830, GP05-331427, Japanese Patent    Nippon Sheet Glass (J),2012, AW017694,mass_percent,,,1227,0,0,0,0,0,0,0,0,10.54,0,0,0,0,0,0,0,0,24.7,0,0,0,0,0,0,0,0,0,0,0,0,0,0,0,0,0,0,0,0.09,0,0,0,0,0,0,0,0,0,0,0,0,0,0,0,0,0,0,0,0,0,0,0,0,0,0,0,0,0,0,0,0,0,0,0,0,0,0,0,0,0,0,0,0,0,0,0,0,0,0,0,0,0,0,0,0.07,0,0,0,0,0,0,0,0,0,0,0,2.61,0,0,0,0,7.6,0,0,0,0,0,0,0,0,0,0,0,0,0,0,0,0,0,0,0,0,0,0,0,0,0,0,0,0,0,0,0,0,0,0,0,0,0,51.92,0,0,0,0,0,0,0,0,0,0,0,0,0,0,0,0,0,0,2.47,0,0,0,0,0,0,0,0,0,0,0,0,0,0,0,0,0,0,0,0,0
Interglad,Interglad_2831, GP05-331428, Japanese Patent    Nippon Sheet Glass (J),2012, AW017694,mass_percent,,,1207,0,0,0,0,0,0,0,0,10.65,0,0,0,0,0,0,0,0,26.05,0,0,0,0,0,0,0,0,0,0,0,0,0,0,0,0,0,0,0,0.24,0,0,0,0,0,0,0,0,0,0,0,0,0,0,0,0,0,0,0,0,0,0,0,0,0,0,0,0,0,0,0,0,0,0,0,0,0,0,0,0,0,0,0,0,0,0,0,0,0,0,0,0,0,0,0,0.07,0,0,0,0,0,0,0,0,0,0,0,3.78,0,0,0,0,7.68,0,0,0,0,0,0,0,0,0,0,0,0,0,0,0,0,0,0,0,0,0,0,0,0,0,0,0,0,0,0,0,0,0,0,0,0,0,51.53,0,0,0,0,0,0,0,0,0,0,0,0,0,0,0,0,0,0,0,0,0,0,0,0,0,0,0,0,0,0,0,0,0,0,0,0,0,0,0,0
Interglad,Interglad_2832, GP05-331429, Japanese Patent    Nippon Sheet Glass (J),2012, AW017694,mass_percent,,,1254,0,0,0,0,0,0,0,0,10.59,0,0,0,0,0,0,0,0,25.9,0,0,0,0,0,0,0,0,0,0,0,0,0,0,0,0,0,0,0,0.09,0,0,0,0,0,0,0,0,0,0,0,0,0,0,0,0,0,0,0,0,0,0,0,0,0,0,0,0,0,0,0,0,0,0,0,0,0,0,0,0,0,0,0,0,0,0,0,0,0,0,0,0,0,0,0,0.07,0,0,0,0,0,0,0,0,0,0,0,2.62,0,0,0,0,7.64,0,0,0,0,0,0,0,0,0,0,0,0,0,0,0,0,0,0,0,0,0,0,0,0,0,0,0,0,0,0,0,0,0,0,0,0,0,53.09,0,0,0,0,0,0,0,0,0,0,0,0,0,0,0,0,0,0,0,0,0,0,0,0,0,0,0,0,0,0,0,0,0,0,0,0,0,0,0,0
Interglad,Interglad_2833, GP05-331430, Japanese Patent    Nippon Sheet Glass (J),2012, AW017694,mass_percent,,,1214,0,0,0,0,0,0,0,0,10.58105811,0,0,0,0,0,0,0,0,25.87258726,0,0,0,0,0,0,0,0,0,0,0,0,0,0,0,0,0,0,0,0.380038004,0,0,0,0,0,0,0,0,0,0,0,0,0,0,0,0,0,0,0,0,0,0,0,0,0,0,0,0,0,0,0,0,0,0,0,0,0,0,0,0,0,0,0,0,0,0,0,0,0,0,0,0,0,0,0,0.070007001,0,0,0,0,0,0,0,0,0,0,0,3.03030303,0,0,0,0,7.630763076,0,0,0,0,0,0,0,0,0,0,0,0,0,0,0,0,0,0,0,0,0,0,0,0,0,0,0,0,0,0,0,0,0,0,0,0,0,51.19511951,0,0,0,0,0,0,0,0,0,0,0,0,0,0,0,0,0,0,1.240124012,0,0,0,0,0,0,0,0,0,0,0,0,0,0,0,0,0,0,0,0,0
Interglad,Interglad_2834, GP05-331431, Japanese Patent    Nippon Sheet Glass (J),2012, AW017694,mass_percent,,,1222,0,0,0,0,0,0,0,0,10.61,0,0,0,0,0,0,0,0,28.1,0,0,0,0,0,0,0,0,0,0,0,0,0,0,0,0,0,0,0,0.38,0,0,0,0,0,0,0,0,0,0,0,0,0,0,0,0,0,0,0,0,0,0,0,0,0,0,0,0,0,0,0,0,0,0,0,0,0,0,0,0,0,0,0,0,0,0,0,0,0,0,0,0,0,0,0,0.07,0,0,0,0,0,0,0,0,0,0,0,3.42,0,0,0,0,6.11,0,0,0,0,0,0,0,0,0,0,0,0,0,0,0,0,0,0,0,0,0,0,0,0,0,0,0,0,0,0,0,0,0,0,0,0,0,51.31,0,0,0,0,0,0,0,0,0,0,0,0,0,0,0,0,0,0,0,0,0,0,0,0,0,0,0,0,0,0,0,0,0,0,0,0,0,0,0,0
Interglad,Interglad_2835, GP05-331432, Japanese Patent    Nippon Sheet Glass (J),2012, AW017694,mass_percent,,,1235,0,0,0,0,0,0,0,0,10.4810481,0,0,0,0,0,0,0,0,27.77277728,0,0,0,0,0,0,0,0,0,0,0,0,0,0,0,0,0,0,0,0.230023002,0,0,0,0,0,0,0,0,0,0,0,0,0,0,0,0,0,0,0,0,0,0,0,0,0,0,0,0,0,0,0,0,0,0,0,0,0,0,0,0,0,0,0,0,0,0,0,0,0,0,0,0,0,0,0,0.070007001,0,0,0,0,0,0,0,0,0,0,0,2.240224022,0,0,0,0,6.04060406,0,0,0,0,0,0,0,0,0,0,0,0,0,0,0,0,0,0,0,0,0,0,0,0,0,0,0,0,0,0,0,0,0,0,0,0,0,50.71507151,0,0,0,0,0,0,0,0,0,0,0,0,0,0,0,0,0,0,2.450245025,0,0,0,0,0,0,0,0,0,0,0,0,0,0,0,0,0,0,0,0,0
Interglad,Interglad_2836, GP05-331434, Japanese Patent    Nippon Sheet Glass (J),2012, AW017694,mass_percent,,,1219,0,0,0,0,0,0,0,0,10.64106411,0,0,0,0,0,0,0,0,26.03260326,0,0,0,0,0,0,0,0,0,0,0,0,0,0,0,0,0,0,0,0.380038004,0,0,0,0,0,0,0,0,0,0,0,0,0,0,0,0,0,0,0,0,0,0,0,0,0,0,0,0,0,0,0,0,0,0,0,0,0,0,0,0,0,0,0,0,0,0,0,0,0,0,0,0,0,0,0,0,0,0,0,0,0.230023002,0,0,0,0,0,0,3.050305031,0,0,0,0,7.240724072,0,0,0,0,0,0,0,0,0,0,0,0,0,0,0,0,0,0,0,0,0,0,0,0,0,0,0,0,0,0,0,0,0,0,0,0,0,52.42524252,0,0,0,0,0,0,0,0,0,0,0,0,0,0,0,0,0,0,0,0,0,0,0,0,0,0,0,0,0,0,0,0,0,0,0,0,0,0,0,0
Interglad,Interglad_2837, GP05-331435, Japanese Patent    Nippon Sheet Glass (J),2012, AW017694,mass_percent,,,1231,0,0,0,0,0,0,0,0,10.58894111,0,0,0,0,0,0,0,0,25.89741026,0,0,0,0,0,0,0,0,0,0,0,0,0,0,0,0,0,0,0,0.379962004,0,0,0,0,0,0,0,0,0,0,0,0,0,0,0,0,0,0,0,0,0,0,0,0,0,0,0,0,0,0,0,0,0,0,0,0,0,0,0,0,0,0,0,0,0,0,0,0,0,0,0,0,0,0,0,0.729927007,0,0,0,0,0,0,0,0,0,0,0,3.03969603,0,0,0,0,7.209279072,0,0,0,0,0,0,0,0,0,0,0,0,0,0,0,0,0,0,0,0,0,0,0,0,0,0,0,0,0,0,0,0,0,0,0,0,0,52.15478452,0,0,0,0,0,0,0,0,0,0,0,0,0,0,0,0,0,0,0,0,0,0,0,0,0,0,0,0,0,0,0,0,0,0,0,0,0,0,0,0
Interglad,Interglad_2838, GP05-331436, Japanese Patent    Nippon Sheet Glass (J),2012, AW017694,mass_percent,,,1226,0,0,0,0,0,0,0,0,10.59,0,0,0,0,0,0,0,0,25.89,0,0,0,0,0,0,0,0,0,0,0,0,0,0,0,0,0,0,0,0.38,0,0,0,0,0,0,0,0,0,0,0,0,0,0,0,0,0,0,0,0,0,0,0,0,0,0,0,0,0,0,0,0,0,0,0,0,0,0,0,0,0,0,0,0,0,0,0,0,0,0,0,0,0,0,0,0,0,0,0,0,0,0,0,0,0,0,0,3.04,0,0,0,0,7.69,0,0,0,0,0,0,0,0,0,0,0.44,0,0,0,0,0,0,0,0,0,0,0,0,0,0,0,0,0,0,0,0,0,0,0,0,0,0,51.97,0,0,0,0,0,0,0,0,0,0,0,0,0,0,0,0,0,0,0,0,0,0,0,0,0,0,0,0,0,0,0,0,0,0,0,0,0,0,0,0
Interglad,Interglad_2839, GP05-331437, Japanese Patent    Nippon Sheet Glass (J),2012, AW017694,mass_percent,,,1224,0,0,0,0,0,0,0,0,10.50894911,0,0,0,0,0,0,0,0,25.69743026,0,0,0,0,0,0,0,0,0,0,0,0,0,0,0,0,0,0,0,0.379962004,0,0,0,0,0,0,0,0,0,0,0,0,0,0,0,0,0,0,0,0,0,0,0,0,0,0,0,0,0,0,0,0,0,0,0,0,0,0,0,0,0,0,0,0,0,0,0,0,0,0,0,0,0,0,0,2.319768023,0,0,0,0,0,0,0,0,0,0,0,2.639736026,0,0,0,0,7.629237076,0,0,0,0,0,0,0,0,0,0,0,0,0,0,0,0,0,0,0,0,0,0,0,0,0,0,0,0,0,0,0,0,0,0,0,0,0,50.82491751,0,0,0,0,0,0,0,0,0,0,0,0,0,0,0,0,0,0,0,0,0,0,0,0,0,0,0,0,0,0,0,0,0,0,0,0,0,0,0,0
Interglad,Interglad_2840, GP03-340229, US Patent    Others,2012, A0190529,mass_percent,,,1224,0,0,0,0,0,0,0,0,13.8,0,0,0,0,0,0,0,0,4.2,0,0,0,0,0,0,0,0,0,0,0,0,0,0,0,0,0,0,0,17,0,0,0,0,0,0,0,0,0,0,0,0,0,0,0,0,0,0,0,0,0,0,0,0,0,0,0,0,0,0.2,0,0,0,0,0,0,0,0,0,0,0,0,0,0,0,0,0,0,0,0,0,0,0,0,0,0.1,0,0,0,0,0,0,0,0,0,0,0,1.5,0,0,0,0,5.1,0,0,0,0,0,0,0,0,0,0,0,0,0,0,0,0,0,0,0,0,0,0,0,0,0,0,0,0,0,0,0,0,0,0,0,0,0,57.6,0,0,0,0,0,0,0,0,0,0,0,0,0,0,0,0,0,0,0.5,0,0,0,0,0,0,0,0,0,0,0,0,0,0,0,0,0,0,0,0,0
Interglad,Interglad_2841, GP03-340230, US Patent    Others,2012, A0190529,mass_percent,,,1208,0,0,0,0,0,0,0,0,13.73,0,0,0,0,0,0,0,0,4.11,0,0,0,0,0,0,0,0,0,0,0,0,0,0,0,0,0,0,0,17.94,0,0,0,0,0,0,0,0,0,0,0,0,0,0,0,0,0,0,0,0,0,0,0,0,0,0,0,0,0,0.2,0,0,0,0,0,0,0,0,0,0,0,0,0,0,0,0,0,0,0,0,0,0,0,0,0,0.1,0,0,0,0,0,0,0,0,0,0,0,1.5,0,0,0,0,5.11,0,0,0,0,0,0,0,0,0,0,0,0,0,0,0,0,0,0,0,0,0,0,0,0,0,0,0,0,0,0,0,0,0,0,0,0,0,56.81,0,0,0,0,0,0,0,0,0,0,0,0,0,0,0,0,0,0,0.5,0,0,0,0,0,0,0,0,0,0,0,0,0,0,0,0,0,0,0,0,0
Interglad,Interglad_2842, GP02-340233, US Patent    Others,2012, A0196110,mass_percent,,10.1,1319,0,0,0,0,0,0,0,0,13.33,0,0,0,0,0,0,0,0,0,0,0,0,0,0,0,0,0,0,0,0,0,0,0,0,0,0,0,0,1.96,0,0,0,0,0,0,0,0,0,0,0,0,0,0,0,0,0,0,0,0,0,0,0,0,0,0,0,0,0,0,0,0,0,0,0,0,0,0,0,0,0,0,0,0,0,0,0,0,0,0,0,0,0,0,0,5.15,0,0,0,0,0.09,0,0,0,0,0,0,2.02,0,0,0,0,14.79,0,0,0,0,0,0,0,0,0,0,0,0,0,0,0,0,0,0,0,0,0,0,0,0,0,0,0,0,0,0,0,0,0,0,0,0,0,58.54,0,0,0,0,0,0,0,0,0,0,0,0,0,0,0,0,0,0,0,0,0,0,0,0,0,0,0,0,0,0,0,0,0,0,0,0,0,0,0,4.12
Interglad,Interglad_2843, GP02-340234, US Patent    Others,2012, A0196110,mass_percent,,10.7,1299,0,0,0,0,0,0,0,0,12.96,0,0,0,0,0,0,0,0,0,0,0,0,0,0,0,0,0,0,0,0,0,0,0,0,0,0,0,0,2.04,0,0,0,0,0,0,0,0,0,0,0,0,0,0,0,0,0,0,0,0,0,0,0,0,0,0,0,0,0,0,0,0,0,0,0,0,0,0,0,0,0,0,0,0,0,0,0,0,0,0,0,0,0,0,0,6.98,0,0,0,0,0.09,0,0,0,0,0,0,2.01,0,0,0,0,14.54,0,0,0,0,0,0,0,0,0,0,0,0,0,0,0,0,0,0,0,0,0,0,0,0,0,0,0,0,0,0,0,0,0,0,0,0,0,57.46,0,0,0,0,0,0,0,0,0,0,0,0,0,0,0,0,0,0,0,0,0,0,0,0,0,0,0,0,0,0,0,0,0,0,0,0,0,0,0,3.92
Interglad,Interglad_2844, GP02-340235, US Patent    Others,2012, A0196110,mass_percent,,10.1,1339,0,0,0,0,0,0,0,0,14.02,0,0,0,0,0,0,0,0,0,0,0,0,0,0,0,0,0,0,0,0,0,0,0,0,0,0,0,0,2.04,0,0,0,0,0,0,0,0,0,0,0,0,0,0,0,0,0,0,0,0,0,0,0,0,0,0,0,0,0,0,0,0,0,0,0,0,0,0,0,0,0,0,0,0,0,0,0,0,0,0,0,0,0,0,0,6.55,0,0,0,0,0.09,0,0,0,0,0,0,2.01,0,0,0,0,13.48,0,0,0,0,0,0,0,0,0,0,0,0,0,0,0,0,0,0,0,0,0,0,0,0,0,0,0,0,0,0,0,0,0,0,0,0,0,58.27,0,0,0,0,0,0,0,0,0,0,0,0,0,0,0,0,0,0,0,0,0,0,0,0,0,0,0,0,0,0,0,0,0,0,0,0,0,0,0,3.54
Interglad,Interglad_2845, GP02-340236, US Patent    Others,2012, A0196110,mass_percent,,10.2,1312,0,0,0,0,0,0,0,0,11.97,0,0,0,0,0,0,0,0,0,0,0,0,0,0,0,0,0,0,0,0,0,0,0,0,0,0,0,0,1.97,0,0,0,0,0,0,0,0,0,0,0,0,0,0,0,0,0,0,0,0,0,0,0,0,0,0,0,0,0,0,0,0,0,0,0,0,0,0,0,0,0,0,0,0,0,0,0,0,0,0,0,0,0,0,0,5.46,0,0,0,0,0.09,0,0,0,0,0,0,2.03,0,0,0,0,14.54,0,0,0,0,0,0,0,0,0,0,0,0,0,0,0,0,0,0,0,0,0,0,0,0,0,0,0,0,0,0,0,0,0,0,0,0,0,59.43,0,0,0,0,0,0,0,0,0,0,0,0,0,0,0,0,0,0,0,0,0,0,0,0,0,0,0,0,0,0,0,0,0,0,0,0,0,0,0,4.51
Interglad,Interglad_2846, GP02-340237, US Patent    Others,2012, A0196110,mass_percent,,10.2,1330,0,0,0,0,0,0,0,0,12.05,0,0,0,0,0,0,0,0,0,0,0,0,0,0,0,0,0,0,0,0,0,0,0,0,0,0,0,0,2.04,0,0,0,0,0,0,0,0,0,0,0,0,0,0,0,0,0,0,0,0,0,0,0,0,0,0,0,0,0,0,0,0,0,0,0,0,0,0,0,0,0,0,0,0,0,0,0,0,0,0,0,0,0,0,0,6.99,0,0,0,0,0.09,0,0,0,0,0,0,2.02,0,0,0,0,12.96,0,0,0,0,0,0,0,0,0,0,0,0,0,0,0,0,0,0,0,0,0,0,0,0,0,0,0,0,0,0,0,0,0,0,0,0,0,59.37,0,0,0,0,0,0,0,0,0,0,0,0,0,0,0,0,0,0,0,0,0,0,0,0,0,0,0,0,0,0,0,0,0,0,0,0,0,0,0,4.48
Interglad,Interglad_2847, GP02-340238, US Patent    Others,2012, A0196110,mass_percent,,10.3,1333,0,0,0,0,0,0,0,0,13.55,0,0,0,0,0,0,0,0,0,0,0,0,0,0,0,0,0,0,0,0,0,0,0,0,0,0,0,0,1.44,0,0,0,0,0,0,0,0,0,0,0,0,0,0,0,0,0,0,0,0,0,0,0,0,0,0,0,0,0,0,0,0,0,0,0,0,0,0,0,0,0,0,0,0,0,0,0,0,0,0,0,0,0,0,0,5.56,0,0,0,0,0.09,0,0,0,0,0,0,2.01,0,0,0,0,14.79,0,0,0,0,0,0,0,0,0,0,0,0,0,0,0,0,0,0,0,0,0,0,0,0,0,0,0,0,0,0,0,0,0,0,0,0,0,58.09,0,0,0,0,0,0,0,0,0,0,0,0,0,0,0,0,0,0,0,0,0,0,0,0,0,0,0,0,0,0,0,0,0,0,0,0,0,0,0,4.47
Interglad,Interglad_2848, GP02-340239, US Patent    Others,2012, A0196110,mass_percent,,10.3,1327,0,0,0,0,0,0,0,0,13.26,0,0,0,0,0,0,0,0,0,0,0,0,0,0,0,0,0,0,0,0,0,0,0,0,0,0,0,0,1.44,0,0,0,0,0,0,0,0,0,0,0,0,0,0,0,0,0,0,0,0,0,0,0,0,0,0,0,0,0,0,0,0,0,0,0,0,0,0,0,0,0,0,0,0,0,0,0,0,0,0,0,0,0,0,0,5.56,0,0,0,0,0.09,0,0,0,0,0,0,2.01,0,0,0,0,14.81,0,0,0,0,0,0,0,0,0,0,0,0,0,0,0,0,0,0,0,0,0,0,0,0,0,0,0,0,0,0,0,0,0,0,0,0,0,58.17,0,0,0,0,0,0,0,0,0,0,0,0,0,0,0,0,0,0,0,0,0,0,0,0,0,0,0,0,0,0,0,0,0,0,0,0,0,0,0,4.66
Interglad,Interglad_2849, GP02-340240, US Patent    Others,2012, A0196110,mass_percent,,10.2,1319,0,0,0,0,0,0,0,0,13,0,0,0,0,0,0,0,0,0,0,0,0,0,0,0,0,0,0,0,0,0,0,0,0,0,0,0,0,2.04,0,0,0,0,0,0,0,0,0,0,0,0,0,0,0,0,0,0,0,0,0,0,0,0,0,0,0,0,0,0,0,0,0,0,0,0,0,0,0,0,0,0,0,0,0,0,0,0,0,0,0,0,0,0,0,5.43,0,0,0,0,0.09,0,0,0,0,0,0,2.02,0,0,0,0,14.48,0,0,0,0,0,0,0,0,0,0,0,0,0,0,0,0,0,0,0,0,0,0,0,0,0,0,0,0,0,0,0,0,0,0,0,0,0,58.45,0,0,0,0,0,0,0,0,0,0,0,0,0,0,0,0,0,0,0,0,0,0,0,0,0,0,0,0,0,0,0,0,0,0,0,0,0,0,0,4.49
Interglad,Interglad_2850, GP02-340241, US Patent    Others,2012, A0196110,mass_percent,,10.2,1326,0,0,0,0,0,0,0,0,14.05,0,0,0,0,0,0,0,0,0,0,0,0,0,0,0,0,0,0,0,0,0,0,0,0,0,0,0,0,2.04,0,0,0,0,0,0,0,0,0,0,0,0,0,0,0,0,0,0,0,0,0,0,0,0,0,0,0,0,0,0,0,0,0,0,0,0,0,0,0,0,0,0,0,0,0,0,0,0,0,0,0,0,0,0,0,5.56,0,0,0,0,0.09,0,0,0,0,0,0,2.01,0,0,0,0,14.45,0,0,0,0,0,0,0,0,0,0,0,0,0,0,0,0,0,0,0,0,0,0,0,0,0,0,0,0,0,0,0,0,0,0,0,0,0,57.88,0,0,0,0,0,0,0,0,0,0,0,0,0,0,0,0,0,0,0,0,0,0,0,0,0,0,0,0,0,0,0,0,0,0,0,0,0,0,0,3.92
Interglad,Interglad_2851, GP02-340242, US Patent    Others,2012, A0196110,mass_percent,,10.2,1412,0,0,0,0,0,0,0,0,20.01,0,0,0,0,0,0,0,0,0,0,0,0,0,0,0,0,0,0,0,0,0,0,0,0,0,0,0,0,0,0,0,0,0,0,0,0,0,0,0,0,0,0,0,0,0,0,0,0,0,0,0,0,0,0,0,0,0,0,0,0,0,0,0,0,0,0,0,0,0,0,0,0,0,0,0,0,0,0,0,0,0,0,0,0,5.01,0,0,0,0,0,0,0,0,0,0,0,3.99,0,0,0,0,15,0,0,0,0,0,0,0,0,0,0,0,0,0,0,0,0,0,0,0,0,0,0,0,0,0,0,0,0,0,0,0,0,0,0,0,0,0,55.76,0,0,0,0,0,0.23,0,0,0,0,0,0,0,0,0,0,0,0,0,0,0,0,0,0,0,0,0,0,0,0,0,0,0,0,0,0,0,0,0,0
Interglad,Interglad_2852, GP02-340243, US Patent    Others,2012, A0196110,mass_percent,,10.1,1380,0,0,0,0,0,0,0,0,15.05,0,0,0,0,0,0,0,0,0,0,0,0,0,0,0,0,0,0,0,0,0,0,0,0,0,0,0,0,0,0,0,0,0,0,0,0,0,0,0,0,0,0,0,0,0,0,0,0,0,0,0,0,0,0,0,0,0,0,0,0,0,0,0,0,0,0,0,0,0,0,0,0,0,0,0,0,0,0,0,0,0,0,0,0,4.98,0,0,0,0,0,0,0,0,0,0,0,4.01,0,0,0,0,15.03,0,0,0,0,0,0,0,0,0,0,0,0,0,0,0,0,0,0,0,0,0,0,0,0,0,0,0,0,0,0,0,0,0,0,0,0,0,60.7,0,0,0,0,0,0.23,0,0,0,0,0,0,0,0,0,0,0,0,0,0,0,0,0,0,0,0,0,0,0,0,0,0,0,0,0,0,0,0,0,0
Interglad,Interglad_2853, GP02-340244, US Patent    Others,2012, A0196110,mass_percent,,10.2,1387,0,0,0,0,0,0,0,0,15.97,0,0,0,0,0,0,0,0,0,0,0,0,0,0,0,0,0,0,0,0,0,0,0,0,0,0,0,0,0,0,0,0,0,0,0,0,0,0,0,0,0,0,0,0,0,0,0,0,0,0,0,0,0,0,0,0,0,0,0,0,0,0,0,0,0,0,0,0,0,0,0,0,0,0,0,0,0,0,0,0,0,0,0,0,4.97,0,0,0,0,0,0,0,0,0,0,0,4,0,0,0,0,14.99,0,0,0,0,0,0,0,0,0,0,0,0,0,0,0,0,0,0,0,0,0,0,0,0,0,0,0,0,0,0,0,0,0,0,0,0,0,59.84,0,0,0,0,0,0.23,0,0,0,0,0,0,0,0,0,0,0,0,0,0,0,0,0,0,0,0,0,0,0,0,0,0,0,0,0,0,0,0,0,0
Interglad,Interglad_2854, GP02-340245, US Patent    Others,2012, A0196110,mass_percent,,10.2,1398,0,0,0,0,0,0,0,0,17,0,0,0,0,0,0,0,0,0,0,0,0,0,0,0,0,0,0,0,0,0,0,0,0,0,0,0,0,0,0,0,0,0,0,0,0,0,0,0,0,0,0,0,0,0,0,0,0,0,0,0,0,0,0,0,0,0,0,0,0,0,0,0,0,0,0,0,0,0,0,0,0,0,0,0,0,0,0,0,0,0,0,0,0,4.95,0,0,0,0,0,0,0,0,0,0,0,3.98,0,0,0,0,15.02,0,0,0,0,0,0,0,0,0,0,0,0,0,0,0,0,0,0,0,0,0,0,0,0,0,0,0,0,0,0,0,0,0,0,0,0,0,58.82,0,0,0,0,0,0.23,0,0,0,0,0,0,0,0,0,0,0,0,0,0,0,0,0,0,0,0,0,0,0,0,0,0,0,0,0,0,0,0,0,0
Interglad,Interglad_2855, GP02-340246, US Patent    Others,2012, A0196110,mass_percent,,10.2,1398,0,0,0,0,0,0,0,0,17.98,0,0,0,0,0,0,0,0,0,0,0,0,0,0,0,0,0,0,0,0,0,0,0,0,0,0,0,0,0,0,0,0,0,0,0,0,0,0,0,0,0,0,0,0,0,0,0,0,0,0,0,0,0,0,0,0,0,0,0,0,0,0,0,0,0,0,0,0,0,0,0,0,0,0,0,0,0,0,0,0,0,0,0,0,5.06,0,0,0,0,0,0,0,0,0,0,0,4.02,0,0,0,0,15.02,0,0,0,0,0,0,0,0,0,0,0,0,0,0,0,0,0,0,0,0,0,0,0,0,0,0,0,0,0,0,0,0,0,0,0,0,0,57.69,0,0,0,0,0,0.23,0,0,0,0,0,0,0,0,0,0,0,0,0,0,0,0,0,0,0,0,0,0,0,0,0,0,0,0,0,0,0,0,0,0
