Repository: n000188975/2026.05.25-glass-predition-reverse-model

File: interglad_database.csv (part 40 of 76)
_mass_pct,GeSe_mass_pct,GeTe4_mass_pct,GeTe_mass_pct,Ge_mass_pct,H2O_mass_pct,HfF4_mass_pct,HfO2_mass_pct,Ho2O3_mass_pct,I_mass_pct,In2S3_mass_pct,InF3_mass_pct,In_mass_pct,K2O_mass_pct,KBr_mass_pct,KCl_mass_pct,KF_mass_pct,La2O3_mass_pct,Li2O_mass_pct,Li2SO4_mass_pct,Li2S_mass_pct,LiCl_mass_pct,LiF_mass_pct,Lu2O3_mass_pct,MgF2_mass_pct,MgO_mass_pct,MnF2_mass_pct,MnO2_mass_pct,MnO_mass_pct,MoO3_mass_pct,Na2O_mass_pct,Na2SO4_mass_pct,Na2S_mass_pct,NaCl_mass_pct,NaF_mass_pct,NaPO3_mass_pct,Nb2O5_mass_pct,Nd2O3_mass_pct,NdF3_mass_pct,NiO_mass_pct,O_mass_pct,P2O5_mass_pct,P2S5_mass_pct,P_mass_pct,PbBr2_mass_pct,PbCl2_mass_pct,PbF2_mass_pct,PbI2_mass_pct,PbO_mass_pct,PbSe_mass_pct,PbTe_mass_pct,Pb_mass_pct,Pr2O3_mass_pct,Rb2O_mass_pct,RbCl_mass_pct,RbF_mass_pct,Rh2O3_mass_pct,Rh_mass_pct,SO3_mass_pct,S_mass_pct,Sb2O3_mass_pct,Sb2S3_mass_pct,Sb2Se3_mass_pct,Sb2Te3_mass_pct,Sb_mass_pct,Sc2O3_mass_pct,SeO2_mass_pct,Se_mass_pct,SiO2_mass_pct,SiS2_mass_pct,Si_mass_pct,Sm2O3_mass_pct,SnCl2_mass_pct,SnF2_mass_pct,SnO2_mass_pct,SnO_mass_pct,SnS_mass_pct,SnSe2_mass_pct,SnSe_mass_pct,SnTe_mass_pct,SrO_mass_pct,Ta2O5_mass_pct,Tb2O3_mass_pct,TeO2_mass_pct,Te_mass_pct,ThF4_mass_pct,Th_mass_pct,TiO2_mass_pct,Tl2O_mass_pct,Tl2S_mass_pct,Tl2Se_mass_pct,Tl2Te_mass_pct,TlBr_mass_pct,TlCl_mass_pct,TlSe_mass_pct,Tl_mass_pct,U_mass_pct,V2O5_mass_pct,WO3_mass_pct,Y2O3_mass_pct,YF3_mass_pct,Yb2O3_mass_pct,ZnBr2_mass_pct,ZnCl2_mass_pct,ZnF2_mass_pct,ZnO_mass_pct,ZnSO4_mass_pct,ZrF4_mass_pct,ZrO2_mass_pct
Interglad,Interglad_3009, GP03-342140, US Patent    PPG Industries (US),2016, A9394196,mass_percent,85.3,,1327,0,0,0,0,0,0,0,0,10.3689631,0,0,0,0,0,0,0,0,8.709129087,0,0,0,0,0,0,0,0,0,0,0,0,0,0,0,0,0,0,0,2.00979902,0,0,0,0,0,0,0,0,0,0,0,0,0,0,0,0,0,0,0,0,0,0,0,0,0,0,0,0,0.319968003,0.399960004,0,0,0,0,0,0,0,0,0,0,0,0,0,0,0,0,0,0,0,0,0,0,0,0,0,0.789921008,0,0,0,0,0.499950005,0,0,0,0,0,0,11.05889411,0,0,0,0,0.519948005,0,0,0,0,0,0,0,0,0,0,0,0,0,0,0,0,0,0,0,0,0,0,0,0,0,0,0,0,0,0,0,0,0,0,0,0,0,65.12348765,0,0,0,0,0,0,0,0,0,0,0,0,0,0,0,0,0,0,0.199980002,0,0,0,0,0,0,0,0,0,0,0,0,0,0,0,0,0,0,0,0,0
Interglad,Interglad_3010, GP03-342141, US Patent    PPG Industries (US),2016, A9394196,mass_percent,91.8,,1312,0,0,0,0,0,0,0,0,11.57884212,0,0,0,0,0,0,0,0,8.97910209,0,0,0,0,0,0,0,0,0,0,0,0,0,0,0,0,0,0,0,1.779822018,0,0,0,0,0,0,0,0,0,0,0,0,0,0,0,0,0,0,0,0,0,0,0,0,0,0,0,0,0.299970003,0.269973003,0,0,0,0,0,0,0,0,0,0,0,0,0,0,0,0,0,0,0,0,0,0,0,0,0,0.159984002,0,0,0,0,0.589941006,0,0,0,0,0,0,11.64883512,0,0,0,0,0.349965003,0,0,0,0,0,0,0,0,0,0,0,0,0,0,0,0,0,0,0,0,0,0,0,0,0,0,0,0,0,0,0,0,0,0,0,0,0,64.34356564,0,0,0,0,0,0,0,0,0,0,0,0,0,0,0,0,0,0,0,0,0,0,0,0,0,0,0,0,0,0,0,0,0,0,0,0,0,0,0,0
Interglad,Interglad_3011, GP03-342142, US Patent    PPG Industries (US),2016, A9394196,mass_percent,,,1258,0,0,0,0,0,0,0,0,12.04,0,0,0,0,0,0,0,0,8.69,0,0,0,0,0,0,0,0,0,0,0,0,0,0,0,0,0,0,0,2.98,0,0,0,0,0,0,0,0,0,0,0,0,0,0,0,0,0,0,0,0,0,0,0,0,0,0,0,0,0.45,0.35,0,0,0,0,0,0,0,0,0,0,0,0,0,0,0,0,0,0,0,0,0,0,0,0,0,0.4,0,0,0,0,1.05,0,0,0,0,0,0,10.62,0,0,0,0,0.5,0,0,0,0,0,0,0,0,0,0,0,0,0,0,0,0,0,0,0,0,0,0,0,0,0,0,0,0,0,0,0,0,0,0,0,0,0,62.42,0,0,0,0,0,0,0,0,0,0,0,0,0,0,0,0,0,0,0.5,0,0,0,0,0,0,0,0,0,0,0,0,0,0,0,0,0,0,0,0,0
Interglad,Interglad_3012, GP03-342143, US Patent    PPG Industries (US),2016, A9394196,mass_percent,,,1249,0,0,0,0,0,0,0,0,12.04,0,0,0,0,0,0,0,0,11.07,0,0,0,0,0,0,0,0,0,0,0,0,0,0,0,0,0,0,0,2.98,0,0,0,0,0,0,0,0,0,0,0,0,0,0,0,0,0,0,0,0,0,0,0,0,0,0,0,0,0.45,0.35,0,0,0,0,0,0,0,0,0,0,0,0,0,0,0,0,0,0,0,0,0,0,0,0,0,0.4,0,0,0,0,0.48,0,0,0,0,0,0,11.26,0,0,0,0,0.5,0,0,0,0,0,0,0,0,0,0,0,0,0,0,0,0,0,0,0,0,0,0,0,0,0,0,0,0,0,0,0,0,0,0,0,0,0,59.97,0,0,0,0,0,0,0,0,0,0,0,0,0,0,0,0,0,0,0.5,0,0,0,0,0,0,0,0,0,0,0,0,0,0,0,0,0,0,0,0,0
Interglad,Interglad_3013, GP03-342144, US Patent    PPG Industries (US),2016, A9394196,mass_percent,,,1282,0,0,0,0,0,0,0,0,12.62,0,0,0,0,0,0,0,0,8.62,0,0,0,0,0,0,0,0,0,0,0,0,0,0,0,0,0,0,0,0.1,0,0,0,0,0,0,0,0,0,0,0,0,0,0,0,0,0,0,0,0,0,0,0,0,0,0,0,0,0.26,0.21,0,0,0,0,0,0,0,0,0,0,0,0,0,0,0,0,0,0,0,0,0,0,0,0,0,0.18,0,0,0,0,1.01,0,0,0,0,0,0,10.45,0,0,0,0,0.18,0,0,0,0,0,0,0,0,0,0,0,0,0,0,0,0,0,0,0,0,0,0,0,0,0,0,0,0,0,0,0,0,0,0,0,0,0,66.2,0,0,0,0,0,0,0,0,0,0,0,0,0,0,0,0,0,0,0.17,0,0,0,0,0,0,0,0,0,0,0,0,0,0,0,0,0,0,0,0,0
Interglad,Interglad_3014, GP03-342145, US Patent    PPG Industries (US),2016, A9394196,mass_percent,,,1258,0,0,0,0,0,0,0,0,12.86,0,0,0,0,0,0,0,0,13.15,0,0,0,0,0,0,0,0,0,0,0,0,0,0,0,0,0,0,0,2.48,0,0,0,0,0,0,0,0,0,0,0,0,0,0,0,0,0,0,0,0,0,0,0,0,0,0,0,0,0.61,0.33,0,0,0,0,0,0,0,0,0,0,0,0,0,0,0,0,0,0,0,0,0,0,0,0,0,0.03,0,0,0,0,0,0,0,0,0,0,0,12.16,0,0,0,0,0,0,0,0,0,0,0,0,0,0,0,0,0,0,0,0,0,0,0,0,0,0,0,0,0,0,0,0,0.01,0,0,0,0,0,0,0,0,0,57.83,0,0,0,0,0,0,0,0,0,0,0,0,0,0,0,0,0,0,0.54,0,0,0,0,0,0,0,0,0,0,0,0,0,0,0,0,0,0,0,0,0
Interglad,Interglad_3015, GP03-342146, US Patent    PPG Industries (US),2016, A9394196,mass_percent,,,1313,0,0,0,0,0,0,0,0,10.96,0,0,0,0,0,0,0,0,9.31,0,0,0,0,0,0,0,0,0,0,0,0,0,0,0,0,0,0,0,2.38,0,0,0,0,0,0,0,0,0,0,0,0,0,0,0,0,0,0,0,0,0,0,0,0,0,0,0,0,1.2,0.26,0,0,0,0,0,0,0,0,0,0,0,0,0,0,0,0,0,0,0,0,0,0,0,0,0,0.03,0,0,0,0,0.7,0,0,0,0,0,0,10.63,0,0,0,0,0.29,0,0,0,0,0,0,0,0,0,0,0,0,0,0,0,0,0,0,0,0,0,0,0,0,0,0,0,0.14,0,0,0,0,0,0,0,0,0,63.74,0,0,0,0,0,0,0,0,0,0,0,0,0,0,0,0,0,0,0.36,0,0,0,0,0,0,0,0,0,0,0,0,0,0,0,0,0,0,0,0,0
Interglad,Interglad_3016, GP03-342147, US Patent    PPG Industries (US),2016, A9394196,mass_percent,,,1266,0,0,0,0,0,0,0,0,12.3,0,0,0,0,0,0,0,0,10.47,0,0,0,0,0,0,0,0,0,0,0,0,0,0,0,0,0,0,0,4,0,0,0,0,0,0,0,0,0,0,0,0,0,0,0,0,0,0,0,0,0,0,0,0,0,0,0,0,1.35,0.29,0,0,0,0,0,0,0,0,0,0,0,0,0,0,0,0,0,0,0,0,0,0,0,0,0,0.03,0,0,0,0,0.79,0,0,0,0,0,0,9.94,0,0,0,0,0.33,0,0,0,0,0,0,0,0,0,0,0,0,0,0,0,0,0,0,0,0,0,0,0,0,0,0,0,0.16,0,0,0,0,0,0,0,0,0,59.93,0,0,0,0,0,0,0,0,0,0,0,0,0,0,0,0,0,0,0.41,0,0,0,0,0,0,0,0,0,0,0,0,0,0,0,0,0,0,0,0,0
Interglad,Interglad_3017, GP03-342148, US Patent    PPG Industries (US),2016, A9394196,mass_percent,,,1313,0,0,0,0,0,0,0,0,10.96,0,0,0,0,0,0,0,0,9.31,0,0,0,0,0,0,0,0,0,0,0,0,0,0,0,0,0,0,0,2.38,0,0,0,0,0,0,0,0,0,0,0,0,0,0,0,0,0,0,0,0,0,0,0,0,0,0,0,0,1.2,0.26,0,0,0,0,0,0,0,0,0,0,0,0,0,0,0,0,0,0,0,0,0,0,0,0,0,0.03,0,0,0,0,0.7,0,0,0,0,0,0,10.63,0,0,0,0,0.29,0,0,0,0,0,0,0,0,0,0,0,0,0,0,0,0,0,0,0,0,0,0,0,0,0,0,0,0.14,0,0,0,0,0,0,0,0,0,63.74,0,0,0,0,0,0,0,0,0,0,0,0,0,0,0,0,0,0,0.36,0,0,0,0,0,0,0,0,0,0,0,0,0,0,0,0,0,0,0,0,0
Interglad,Interglad_3018, GP03-342149, US Patent    PPG Industries (US),2016, A9394196,mass_percent,,,1310,0,0,0,0,0,0,0,0,13.5,0,0,0,0,0,0,0,0,12.68,0,0,0,0,0,0,0,0,0,0,0,0,0,0,0,0,0,0,0,1.8,0,0,0,0,0,0,0,0,0,0,0,0,0,0,0,0,0,0,0,0,0,0,0,0,0,0,0,0,1.21,0.33,0,0,0,0,0,0,0,0,0,0,0,0,0,0,0,0,0,0,0,0,0,0,0,0,0,0.03,0,0,0,0,0.41,0,0,0,0,0,0,9.76,0,0,0,0,0.1,0,0,0,0,0,0,0,0,0,0,0,0,0,0,0,0,0,0,0,0,0,0,0,0,0,0,0,0.15,0,0,0,0,0,0,0,0,0,59.52,0,0,0,0,0,0,0,0,0,0,0,0,0,0,0,0,0,0,0.51,0,0,0,0,0,0,0,0,0,0,0,0,0,0,0,0,0,0,0,0,0
Interglad,Interglad_3019, GP03-342150, US Patent    PPG Industries (US),2016, A9394196,mass_percent,,,1378,0,0,0,0,0,0,0,0,12.26,0,0,0,0,0,0,0,0,12.67,0,0,0,0,0,0,0,0,0,0,0,0,0,0,0,0,0,0,0,1.65,0,0,0,0,0,0,0,0,0,0,0,0,0,0,0,0,0,0,0,0,0,0,0,0,0,0,0,0,1.11,0.2,0,0,0,0,0,0,0,0,0,0,0,0,0,0,0,0,0,0,0,0,0,0,0,0,0,0.02,0,0,0,0,0,0,0,0,0,0,0,8.73,0,0,0,0,0.1,0,0,0,0,0,0,0,0,0,0,0,0,0,0,0,0,0,0,0,0,0,0,0,0,0,0,0,0.15,0,0,0,0,0,0,0,0,0,62.6,0,0,0,0,0,0,0,0,0,0,0,0,0,0,0,0,0,0,0.51,0,0,0,0,0,0,0,0,0,0,0,0,0,0,0,0,0,0,0,0,0
Interglad,Interglad_3020, GP03-342151, US Patent    PPG Industries (US),2016, A9394196,mass_percent,,,1342,0,0,0,0,0,0,0,0,12.88,0,0,0,0,0,0,0,0,12.68,0,0,0,0,0,0,0,0,0,0,0,0,0,0,0,0,0,0,0,1.72,0,0,0,0,0,0,0,0,0,0,0,0,0,0,0,0,0,0,0,0,0,0,0,0,0,0,0,0,1.16,0.27,0,0,0,0,0,0,0,0,0,0,0,0,0,0,0,0,0,0,0,0,0,0,0,0,0,0.03,0,0,0,0,0.21,0,0,0,0,0,0,9.24,0,0,0,0,0.1,0,0,0,0,0,0,0,0,0,0,0,0,0,0,0,0,0,0,0,0,0,0,0,0,0,0,0,0.15,0,0,0,0,0,0,0,0,0,61.05,0,0,0,0,0,0,0,0,0,0,0,0,0,0,0,0,0,0,0.51,0,0,0,0,0,0,0,0,0,0,0,0,0,0,0,0,0,0,0,0,0
Interglad,Interglad_3021, GP03-342152, US Patent    PPG Industries (US),2016, A9394196,mass_percent,,,1366,0,0,0,0,0,0,0,0,12.7,0,0,0,0,0,0,0,0,12.36,0,0,0,0,0,0,0,0,0,0,0,0,0,0,0,0,0,0,0,1.63,0,0,0,0,0,0,0,0,0,0,0,0,0,0,0,0,0,0,0,0,0,0,0,0,0,0,0,0,1.1,0.28,0,0,0,0,0,0,0,0,0,0,0,0,0,0,0,0,0,0,0,0,0,0,0,0,0,0.03,0,0,0,0,0.25,0,0,0,0,0,0,9.12,0,0,0,0,0.1,0,0,0,0,0,0,0,0,0,0,0,0,0,0,0,0,0,0,0,0,0,0,0,0,0,0,0,0.14,0,0,0,0,0,0,0,0,0,61.79,0,0,0,0,0,0,0,0,0,0,0,0,0,0,0,0,0,0,0.5,0,0,0,0,0,0,0,0,0,0,0,0,0,0,0,0,0,0,0,0,0
Interglad,Interglad_3022, GP03-342156, US Patent    PPG Industries (US),2016, A9394196,mass_percent,,,1329,0,0,0,0,0,0,0,0,11.52115212,0,0,0,0,0,0,0,0,8.400840084,0,0,0,0,0,0,0,0,0,0,0,0,0,0,0,0,0,0,0,2.050205021,0,0,0,0,0,0,0,0,0,0,0,0,0,0,0,0,0,0,0,0,0,0,0,0,0,0,0,0,0.580058006,0.250025003,0,0,0,0,0,0,0,0,0,0,0,0,0,0,0,0,0,0,0,0,0,0,0,0,0,0.030003,0,0,0,0,1.330133013,0,0,0,0,0,0,10.1710171,0,0,0,0,0.020002,0,0,0,0,0,0,0,0,0,0,0,0,0,0,0,0,0,0,0,0,0,0,0,0,0,0,0,0,0,0,0,0,0,0,0,0,0,65.35653565,0,0,0,0,0,0,0,0,0,0,0,0,0,0,0,0,0,0,0.290029003,0,0,0,0,0,0,0,0,0,0,0,0,0,0,0,0,0,0,0,0,0
Interglad,Interglad_3023, GP03-342157, US Patent    PPG Industries (US),2016, A9394196,mass_percent,,,1388,0,0,0,0,0,0,0,0,10.53,0,0,0,0,0,0,0,0,7.67,0,0,0,0,0,0,0,0,0,0,0,0,0,0,0,0,0,0,0,1.87,0,0,0,0,0,0,0,0,0,0,0,0,0,0,0,0,0,0,0,0,0,0,0,0,0,0,0,0,0.53,0.23,0,0,0,0,0,0,0,0,0,0,0,0,0,0,0,0,0,0,0,0,0,0,0,0,0,0.03,0,0,0,0,1.22,0,0,0,0,0,0,9.29,0,0,0,0,0.02,0,0,0,0,0,0,0,0,0,0,0,0,0,0,0,0,0,0,0,0,0,0,0,0,0,0,0,0,0,0,0,0,0,0,0,0,0,68.35,0,0,0,0,0,0,0,0,0,0,0,0,0,0,0,0,0,0,0.26,0,0,0,0,0,0,0,0,0,0,0,0,0,0,0,0,0,0,0,0,0
Interglad,Interglad_3024, GP03-342158, US Patent    PPG Industries (US),2016, A9394196,mass_percent,81.57,,1368,0,0,0,0,0,0,0,0,18.04,0,0,0,0,0,0,0,0,6.72,0,0,0,0,0,0,0,0,0,0,0,0,0,0,0,0,0,0,0,1.67,0,0,0,0,0,0,0,0,0,0,0,0,0,0,0,0,0,0,0,0,0,0,0,0,0,0,0,0,0.49,0.33,0,0,0,0,0,0,0,0,0,0,0,0,0,0,0,0,0,0,0,0,0,0,0,0,0,0.04,0,0,0,0,1.07,0,0,0,0,0,0,8.14,0,0,0,0,0.02,0,0,0,0,0,0,0,0,0,0,0,0,0,0,0,0,0,0,0,0,0,0,0,0,0,0,0,0,0,0,0,0,0,0,0,0,0,62.87,0,0,0,0,0,0,0,0,0,0,0,0,0,0,0,0,0,0,0.61,0,0,0,0,0,0,0,0,0,0,0,0,0,0,0,0,0,0,0,0,0
Interglad,Interglad_3025, GP03-342159, US Patent    PPG Industries (US),2016, A9394196,mass_percent,,,1303,0,0,0,0,0,0,0,0,14.74,0,0,0,0,0,0,0,0,7.28,0,0,0,0,0,0,0,0,0,0,0,0,0,0,0,0,0,0,0,1.79,0,0,0,0,0,0,0,0,0,0,0,0,0,0,0,0,0,0,0,0,0,0,0,0,0,0,0,0,0.51,0.29,0,0,0,0,0,0,0,0,0,0,0,0,0,0,0,0,0,0,0,0,0,0,0,0,0,0.04,0,0,0,0,1.16,0,0,0,0,0,0,11.37,0,0,0,0,0.02,0,0,0,0,0,0,0,0,0,0,0,0,0,0,0,0,0,0,0,0,0,0,0,0,0,0,0,0,0,0,0,0,0,0,0,0,0,62.35,0,0,0,0,0,0,0,0,0,0,0,0,0,0,0,0,0,0,0.45,0,0,0,0,0,0,0,0,0,0,0,0,0,0,0,0,0,0,0,0,0
Interglad,Interglad_3026, GP03-342318, US Patent    Jushi Group (CN),2016, A9428414,mass_percent,,,1268,0,0,0,0,0,0,0,0,16.11,0,0,0,0,0,0,0,0,1.1,0,0,0,0,0,0,0,0,0,0,0,0,0,0,0,0,0,0,0,14.71,0,0,0,0,0,0,0,0,0,0,0,0,0,0,0,0,0,0,0,0,0,0,0,0,0,0,0,0,0,0.35,0,0,0,0,0,0,0,0,0,0,0,0,0,0,0,0,0,0,0,0,0,0,0,0,0,0.22,0,0,0,0,0.2,0,0,0,0,0,0,7.31,0,0,0,0,1.2,0,0,0,0,0,0,0,0,0,0,0,0,0,0,0,0,0,0,0,0,0,0,0,0,0,0,0,0,0,0,0,0,0,0,0,0,0,58.45,0,0,0,0,0,0,0,0,0,0,0,0,0,0,0,0,0,0,0.35,0,0,0,0,0,0,0,0,0,0,0,0,0,0,0,0,0,0,0,0,0
Interglad,Interglad_3027, GP03-342319, US Patent    Jushi Group (CN),2016, A9428414,mass_percent,,,1274,0,0,0,0,0,0,0,0,15.7,0,0,0,0,0,0,0,0,1,0,0,0,0,0,0,0,0,0,0,0,0,0,0,0,0,0,0,0,15.6,0,0,0,0,0,0,0,0,0,0,0,0,0,0,0,0,0,0,0,0,0,0,0,0,0,0,0,0,0,0.34,0,0,0,0,0,0,0,0,0,0,0,0,0,0,0,0,0,0,0,0,0,0,0,0,0,0.22,0,0,0,0,0.2,0,0,0,0,0,0,6.8,0,0,0,0,0.6,0,0,0,0,0,0,0,0,0,0,0,0,0,0,0,0,0,0,0,0,0,0,0,0,0,0,0,0,0,0,0,0,0,0,0,0,0,59.2,0,0,0,0,0,0,0,0,0,0,0,0,0,0,0,0,0,0,0.34,0,0,0,0,0,0,0,0,0,0,0,0,0,0,0,0,0,0,0,0,0
Interglad,Interglad_3028, GP03-342320, US Patent    Jushi Group (CN),2016, A9428414,mass_percent,,,1278,0,0,0,0,0,0,0,0,15.3,0,0,0,0,0,0,0,0,0.9,0,0,0,0,0,0,0,0,0,0,0,0,0,0,0,0,0,0,0,16.1,0,0,0,0,0,0,0,0,0,0,0,0,0,0,0,0,0,0,0,0,0,0,0,0,0,0,0,0,0,0.34,0,0,0,0,0,0,0,0,0,0,0,0,0,0,0,0,0,0,0,0,0,0,0,0,0,0.22,0,0,0,0,0.2,0,0,0,0,0,0,7.5,0,0,0,0,0.6,0,0,0,0,0,0,0,0,0,0,0,0,0,0,0,0,0,0,0,0,0,0,0,0,0,0,0,0,0,0,0,0,0,0,0,0,0,58.5,0,0,0,0,0,0,0,0,0,0,0,0,0,0,0,0,0,0,0.34,0,0,0,0,0,0,0,0,0,0,0,0,0,0,0,0,0,0,0,0,0
Interglad,Interglad_3029, GP03-342322, US Patent    Jushi Group (CN),2016, A9428414,mass_percent,,,1266,0,0,0,0,0,0,0,0,16,0,0,0,0,0,0,0,0,0.8,0,0,0,0,0,0,0,0,0,0,0,0,0,0,0,0,0,0,0,15.6,0,0,0,0,0,0,0,0,0,0,0,0,0,0,0,0,0,0,0,0,0,0,0,0,0,0,0,0,0,0.34,0,0,0,0,0,0,0,0,0,0,0,0,0,0,0,0,0,0,0,0,0,0,0,0,0,0.22,0,0,0,0,0.4,0,0,0,0,0,0,7.4,0,0,0,0,1.1,0,0,0,0,0,0,0,0,0,0,0,0,0,0,0,0,0,0,0,0,0,0,0,0,0,0,0,0,0,0,0,0,0,0,0,0,0,57.8,0,0,0,0,0,0,0,0,0,0,0,0,0,0,0,0,0,0,0.34,0,0,0,0,0,0,0,0,0,0,0,0,0,0,0,0,0,0,0,0,0
Interglad,Interglad_3030, GP03-342323, US Patent    Jushi Group (CN),2016, A9428414,mass_percent,,,1272,0,0,0,0,0,0,0,0,16,0,0,0,0,0,0,0,0,1.2,0,0,0,0,0,0,0,0,0,0,0,0,0,0,0,0,0,0,0,14,0,0,0,0,0,0,0,0,0,0,0,0,0,0,0,0,0,0,0,0,0,0,0,0,0,0,0,0,0,0.36,0,0,0,0,0,0,0,0,0,0,0,0,0,0,0,0,0,0,0,0,0,0,0,0,0,0.24,0,0,0,0,0.2,0,0,0,0,0,0,6.75,0,0,0,0,1.2,0,0,0,0,0,0,0,0,0,0,0,0,0,0,0,0,0,0,0,0,0,0,0,0,0,0,0,0,0,0,0,0,0,0,0,0,0,58.7,0,0,0,0,0,0,0,0,0,0,0,0,0,0,0,0,0,0,0.35,0,0,0,0,0,0,0,0,0,0,0,0,0,0,0,0,0,1,0,0,0
Interglad,Interglad_3031, GP03-342324, US Patent    Jushi Group (CN),2016, A9428414,mass_percent,,,1265,0,0,0,0,0,0,0,0,16,0,0,0,0,0,0,0,0,2,0,0,0,0,0,0,0,0,0,0,0,0,0,0,0,0,0,0,0,14.9,0,0,0,0,0,0,0,0,0,0,0,0,0,0,0,0,0,0,0,0,0,0,0,0,0,0,0,0,0,0.35,0,0,0,0,0,0,0,0,0,0,0,0,0,0,0,0,0,0,0,0,0,0,0,0,0,0.22,0,0,0,0,0.2,0,0,0,0,0,0,7.3,0,0,0,0,0.43,0,0,0,0,0,0,0,0,0,0,0,0,0,0,0,0,0,0,0,0,0,0,0,0,0,0,0,0,0,0,0,0,0,0,0,0,0,57.5,0,0,0,0,0,0,0,0,0,0,0,0,0,0,0,0,0,0,1.1,0,0,0,0,0,0,0,0,0,0,0,0,0,0,0,0,0,0,0,0,0
Interglad,Interglad_3032, GP03-342325, US Patent    Jushi Group (CN),2016, A9428414,mass_percent,,,1276,0,0,0,0,0,0,0,0,14.96,0,0,0,0,0,0,0,0,0.5,0,0,0,0,0,0,0,0,0,0,0,0,0,0,0,0,0,0,0,15.05,0,0,0,0,0,0,0,0,0,0,0,0,0,0,0,0,0,0,0,0,0,0,0,0,0,0,0,0,0,0.34,0,0,0,0,0,0,0,0,0,0,0,0,0,0,0,0,0,0,0,0,0,0,0,0,0,0.22,0,0,0,0,0.6,0,0,0,0,0,0,6.78,0,0,0,0,0.4,0,0,0,0,0,0,0,0,0,0,0,0,0,0,0,0,0,0,0,0,0,0,0,0,0,0,0,0,0,0,0,0,0,0,0,0,0,60.81,0,0,0,0,0,0,0,0,0,0,0,0,0,0,0,0,0,0,0.34,0,0,0,0,0,0,0,0,0,0,0,0,0,0,0,0,0,0,0,0,0
Interglad,Interglad_3033, GP03-342326, US Patent    Jushi Group (CN),2016, A9428414,mass_percent,,,1267,0,0,0,0,0,0,0,0,15.4,0,0,0,0,0,0,0,0,0.5,0,0,0,0,0,0,0,0,0,0,0,0,0,0,0,0,0,0,0,17.5,0,0,0,0,0,0,0,0,0,0,0,0,0,0,0,0,0,0,0,0,0,0,0,0,0,0,0,0,0,0.34,0,0,0,0,0,0,0,0,0,0,0,0,0,0,0,0,0,0,0,0,0,0,0,0,0,0.22,0,0,0,0,0.2,0,0,0,0,0,0,6.5,0,0,0,0,0.4,0,0,0,0,0,0,0,0,0,0,0,0,0,0,0,0,0,0,0,0,0,0,0,0,0,0,0,0,0,0,0,0,0,0,0,0,0,58.6,0,0,0,0,0,0,0,0,0,0,0,0,0,0,0,0,0,0,0.34,0,0,0,0,0,0,0,0,0,0,0,0,0,0,0,0,0,0,0,0,0
Interglad,Interglad_3034, GP03-342327, US Patent    Jushi Group (CN),2016, A9428414,mass_percent,,,1266,0,0,0,0,0,0,0,0,15.5,0,0,0,0,0,0,0,0,0.5,0,0,0,0,0,0,0,0,0,0,0,0,0,0,0,0,0,0,0,15,0,0,0,0,0,0,0,0,0,0,0,0,0,0,0,0,0,0,0,0,0,0,0,0,0,0,0,0,0,0.33,0,0,0,0,0,0,0,0,0,0,0,0,0,0,0,0,0,0,0,0,0,0,0,0,0,0.22,0,0,0,0,0.05,0,0,0,0,0,0,7,0,0,0,0,0.4,0,0,0,0,0,0,0,0,0,0,0,0,0,0,0,0,0,0,0,0,0,0,0,0,0,0,0,0,0,0,0,0,0,0,0,0,0,59,0,0,0,0,0,0,0,0,0,0,0,0,0,0,0,0,0,0,2,0,0,0,0,0,0,0,0,0,0,0,0,0,0,0,0,0,0,0,0,0
Interglad,Interglad_3035, GP03-342819, US Patent    PPG Industries (US),2016, A9446983,mass_percent,,,1226,0,0,0,0,0,0,0,0,10.84,0,0,0,0,0,0,0,0,0,0,0,0,0,0,0,0,0,0,0,0,0,0,0,0,0,0,0,0,20.37,0,0,0,0,0,0,0,0,0,0,0,0,0,0,0,0,0,0,0,0,0,0,0,0,0,0,0,0,0,0.48,0,0,0,0,0,0,0,0,0,0,0,0,0,0,0,0,0,0,0,0,0,0,0,0,0,3.06,0,0,0,0,0,0,0,0,0,0,0,3,0,0,0,0,2.82,0,0,0,0,0,0,0,0,0,0,0,0,0,0,0,0,0,0,0,0,0,0,0,0,0,0,0,0,0,0,0,0,0,0,0,0,0,59.29,0,0,0,0,0,0,0,0,0,0,0,0,0,0,0,0,0,0,0.14,0,0,0,0,0,0,0,0,0,0,0,0,0,0,0,0,0,0,0,0,0
Interglad,Interglad_3036, GP03-342821, US Patent    PPG Industries (US),2016, A9446983,mass_percent,,,1296,0,0,0,0,0,0,0,0,11.45885411,0,0,0,0,0,0,0,0,0,0,0,0,0,0,0,0,0,0,0,0,0,0,0,0,0,0,0,0,9.279072093,0,0,0,0,0,0,0,0,0,0,0,0,0,0,0,0,0,0,0,0,0,0,0,0,0,0,0,0,0.299970003,0.509949005,0,0,0,0,0,0,0,0,0,0,0,0,0,0,0,0,0,0,0,0,0,0,0,0,0,3.229677032,0,0,0,0,0,0,0,0,0,0,0,2.97970203,0,0,0,0,9.199080092,0,0,0,0,0,0,0,0,0,0,0,0,0,0,0,0,0,0,0,0,0,0,0,0,0,0,0,0.249975002,0,0,0,0,0,0,0,0,0,62.65373463,0,0,0,0,0,0,0,0,0,0,0,0,0,0,0,0,0,0,0.139986001,0,0,0,0,0,0,0,0,0,0,0,0,0,0,0,0,0,0,0,0,0
Interglad,Interglad_3037, GP03-342822, US Patent    PPG Industries (US),2016, A9446983,mass_percent,,,1246,0,0,0,0,0,0,0,0,11.16888311,0,0,0,0,0,0,0,0,0,0,0,0,0,0,0,0,0,0,0,0,0,0,0,0,0,0,0,0,13.03869613,0,0,0,0,0,0,0,0,0,0,0,0,0,0,0,0,0,0,0,0,0,0,0,0,0,0,0,0,0.299970003,0.489951005,0,0,0,0,0,0,0,0,0,0,0,0,0,0,0,0,0,0,0,0,0,0,0,0,0,3.229677032,0,0,0,0,0,0,0,0,0,0,0,0,0,0,0,0,10.1889811,0,0,0,0,0,0,0,0,0,0,0,0,0,0,0,0,0,0,0,0,0,0,0,0,0,0,0,0.319968003,0,0,0,0,0,0,0,0,0,61.12388761,0,0,0,0,0,0,0,0,0,0,0,0,0,0,0,0,0,0,0.139986001,0,0,0,0,0,0,0,0,0,0,0,0,0,0,0,0,0,0,0,0,0
Interglad,Interglad_3038, GP02-342823, US Patent    PPG Industries (US),2016, A9446983,mass_percent,,,1224,0,0,0,0,0,0,0,0,10.8,0,0,0,0,0,0,0,0,0,0,0,0,0,0,0,0,0,0,0,0,0,0,0,0,0,0,0,0,9.13,0,0,0,0,0,0,0,0,0,0,0,0,0,0,0,0,0,0,0,0,0,0,0,0,0,0,0,0,0.28,0.62,0,0,0,0,0,0,0,0,0,0,0,0,0,0,0,0,0,0,0,0,0,0,0,0,0,3.05,0,0,0,0,0,0,0,0,0,0,0,0,0,0,0,0,10.46,0,0,0,0,0,0,0,0,0,0,0,0,0,0,0,0,0,0,0,0,0,0,0,0,0,0,0,0.09,0,0,0,0,0,0,0,0,0,57.56,0,0,0,0,0,0,0,0,0,0,0,0,0,0,0,0,0,0,0.15,0,0,0,0,0,0,0,0,0,0,0,0,0,0,0,0,0,0,0,0,7.86
Interglad,Interglad_3039, GP02-342824, US Patent    PPG Industries (US),2016, A9446983,mass_percent,,,1225,0,0,0,0,0,0,0,0,11.92880712,0,0,0,0,0,0,0,0,0,0,0,0,0,0,0,0,0,0,0,0,0,0,0,0,0,0,0,0,4.389561044,0,0,0,0,0,0,0,0,0,0,0,0,0,0,0,0,0,0,0,0,0,0,0,0,0,0,0,0,0,0.699930007,0,0,0,0,0,0,0,0,0,0,0,0,0,0,0,0,0,0,0,0,0,0,0,0,0,3.369663034,0,0,0,0,0,0,0,0,0,0,0,2.559744026,0,0,0,0,13.03869613,0,0,0,0,0,0,0,0,0,0,0,0,0,0,0,0,0,0,0,0,0,0,0,0,0,0,0,0.199980002,0,0,0,0,0,0,0,0,0,63.64363564,0,0,0,0,0,0,0,0,0,0,0,0,0,0,0,0,0,0,0.169983002,0,0,0,0,0,0,0,0,0,0,0,0,0,0,0,0,0,0,0,0,0
Interglad,Interglad_3040, GP02-342826, US Patent    PPG Industries (US),2016, A9446983,mass_percent,,,1262,0,0,0,0,0,0,0,0,11.09,0,0,0,0,0,0,0,0,0,0,0,0,0,0,0,0,0,0,0,0,0,0,0,0,0,0,0,0,8.65,0,0,0,0,0,0,0,0,0,0,0,0,0,0,0,0,0,0,0,0,0,0,0,0,0,0,0,0,0.25,0.5,0,0,0,0,0,0,0,0,0,0,0,0,0,0,0,0,0,0,0,0,0,0,0,0,0,3.13,0,0,0,0,0,0,0,0,0,0,0,2.99,0,0,0,0,12.31,0,0,0,0,0,0,0,0,0,0,0,0,0,0,0,0,0,0,0,0,0,0,0,0,0,0,0,0.2,0,0,0,0,0,0,0,0,0,60.74,0,0,0,0,0,0,0,0,0,0,0,0,0,0,0,0,0,0,0.14,0,0,0,0,0,0,0,0,0,0,0,0,0,0,0,0,0,0,0,0,0
Interglad,Interglad_3041, GP02-342844, US Patent    PPG Industries (US),2016, A9446983,mass_percent,,,1228,0,0,0,0,0,0,0,0,10.6,0,0,0,0,0,0,0,0,0,0,0,0,0,0,0,0,0,0,0,0,0,0,0,0,0,0,0,0,10.4,0,0,0,0,0,0,0,0,0,0,0,0,0,0,0,0,0,0,0,0,0,0,0,0,0,0,0,0,0,0.47,0,0,0,0,0,0,0,0,0,0,0,0,0,0,0,0,0,0,0,0,0,0,0,0,0,3.99,0,0,0,0,0,0,0,0,0,0,0,0.2,0,0.32,0,0,12.81,0,0,0,0,0,0,0,0,0,0,0,0,0,0,0,0,0,0,0,0,0,0,0,0,0,0,0,0,0,0,0,0,0,0,0,0,0,61.17,0,0,0,0,0,0,0,0,0,0,0,0,0,0,0,0,0,0,0.04,0,0,0,0,0,0,0,0,0,0,0,0,0,0,0,0,0,0,0,0,0
Interglad,Interglad_3042, GP03-343034, US Patent    Jushi Group (CN),2019, A10329189,mass_percent,,,1298,0,0,0,0,0,0,0,0,18,0,0,0,0,0,0,0,0,0,0,0,0,0,0,0,0,0,0,0,0,0,0,0,0,0,0,0,0,8.2,0,0,0,0,0,0,0.1,0,0,0,0,0,0,0,0,0,0,0,0,0,0,0,0,0,0,0,0,0,0,0.46,0,0,0,0,0,0,0,0,0,0,0,0,0,0,0,0,0,0,0,0,0,0,0,0,0,0.3,0,0,0,0.43,0.49,0,0,0,0,0,0,9.8,0,0,0,0,0.13,0,0,0,0,0,0,0,0,0,0,0,0,0,0,0,0,0,0,0,0,0,0,0,0,0,0,0,0,0,0,0,0,0,0,0,0,0,58.2,0,0,0,0,0,0,0,0,0,0,0,0,0,0,0,0,0,0,0.49,0,0,0,0,0,0,0,0,0,0,0,3.4,0,0,0,0,0,0,0,0,0
Interglad,Interglad_3043, GP03-343035, US Patent    Jushi Group (CN),2019, A10329189,mass_percent,,,1299,0,0,0,0,0,0,0,0,19.1,0,0,0,0,0,0,0,0,0,0,0,0,0,0,0,0,0,0,0,0,0,0,0,0,0,0,0,0,7.8,0,0,0,0,0,0,0.15,0,0,0,0,0,0,0,0,0,0,0,0,0,0,0,0,0,0,0,0,0,0,0.46,0,0,0,0,0,0,0,0,0,0,0,0,0,0,0,0,0,0,0,0,0,0,0,0,0,0.23,0,0,0,0.25,0.51,0,0,0,0,0,0,9.5,0,0,0,0,0.2,0,0,0,0,0,0,0,0,0,0,0,0,0,0,0,0,0,0,0,0,0,0,0,0,0,0,0,0,0,0,0,0,0,0,0,0,0,57.8,0,0,0,0,0,0,0,0,0,0,0,0,0,0,0,0,0,0,0.5,0,0,0,0,0,0,0,0,0,0,0,3.5,0,0,0,0,0,0,0,0,0
Interglad,Interglad_3044, GP03-343036, US Patent    Jushi Group (CN),2019, A10329189,mass_percent,,,1298,0,0,0,0,0,0,0,0,17.5,0,0,0,0,0,0,0,0,0,0,0,0,0,0,0,0,0,0,0,0,0,0,0,0,0,0,0,0,8.1,0,0,0,0,0,0,0.05,0,0,0,0,0,0,0,0,0,0,0,0,0,0,0,0,0,0,0,0,0,0,0.46,0,0,0,0,0,0,0,0,0,0,0,0,0,0,0,0,0,0,0,0,0,0,0,0,0,0.31,0,0,0,0.25,0.5,0,0,0,0,0,0,9.8,0,0,0,0,0.11,0,0,0,0,0,0,0,0,0,0,0,0,0,0,0,0,0,0,0,0,0,0,0,0,0,0,0,0,0,0,0,0,0,0,0,0,0,58.5,0,0,0,0,0,0,0,0,0,0,0,0,0,0,0,0,0,0,0.52,0,0,0,0,0,0,0,0,0,0,0,3.9,0,0,0,0,0,0,0,0,0
Interglad,Interglad_3045, GP03-343037, US Patent    Jushi Group (CN),2019, A10329189,mass_percent,,,1298,0,0,0,0,0,0,0,0,18.3,0,0,0,0,0,0,0,0,0,0,0,0,0,0,0,0,0,0,0,0,0,0,0,0,0,0,0,0,8.1,0,0,0,0,0,0,0.1,0,0,0,0,0,0,0,0,0,0,0,0,0,0,0,0,0,0,0,0,0,0,0.46,0,0,0,0,0,0,0,0,0,0,0,0,0,0,0,0,0,0,0,0,0,0,0,0,0,0.35,0,0,0,0.3,0.43,0,0,0,0,0,0,9.8,0,0,0,0,0.14,0,0,0,0,0,0,0,0,0,0,0,0,0,0,0,0,0,0,0,0,0,0,0,0,0,0,0,0,0,0,0,0,0,0,0,0,0,58.1,0,0,0,0,0,0,0,0,0,0,0,0,0,0,0,0,0,0,0.72,0,0,0,0,0,0,0,0,0,0,0,3.2,0,0,0,0,0,0,0,0,0
Interglad,Interglad_3046, GP03-343038, US Patent    Jushi Group (CN),2019, A10329189,mass_percent,,,1298,0,0,0,0,0,0,0,0,17.42,0,0,0,0,0,0,0,0,0,0,0,0,0,0,0,0,0,0,0,0,0,0,0,0,0,0,0,0,8.06,0,0,0,0,0,0,0.05,0,0,0,0,0,0,0,0,0,0,0,0,0,0,0,0,0,0,0,0,0,0,0.44,0,0,0,0,0,0,0,0,0,0,0,0,0,0,0,0,0,0,0,0,0,0,0,0,0,0.31,0,0,0,0.07,0.51,0,0,0,0,0,0,9.81,0,0,0,0,0.11,0,0,0,0,0,0,0,0,0,0,0,0,0,0,0,0,0,0,0,0,0,0,0,0,0,0,0,0,0,0,0,0,0,0,0,0,0,58.56,0,0,0,0,0,0,0,0,0,0,0,0.6,0,0,0,0,0,0,0.46,0,0,0,0,0,0,0,0,0,0,0,3.6,0,0,0,0,0,0,0,0,0
Interglad,Interglad_3047, GP03-343039, US Patent    Jushi Group (CN),2019, A10329189,mass_percent,,,1300,0,0,0,0,0,0,0,0,19.3,0,0,0,0,0,0,0,0,0,0,0,0,0,0,0,0,0,0,0,0,0,0,0,0,0,0,0,0,8.1,0,0,0,0,0,0,0.05,0,0,0,0,0,0,0,0,0,0,0,0,0,0,0,0,0,0,0,0,0,0,0.53,0,0,0,0,0,0,0,0,0,0,0,0,0,0,0,0,0,0,0,0,0,0,0,0,0,0.19,0,0,0,0.1,0.64,0,0,0,0,0,0,9.95,0,0,0,0,0.14,0,0,0,0,0,0,0,0,0,0,0,0,0,0,0,0,0,0,0,0,0,0,0,0,0,0,0,0,0,0,0,0,0,0,0,0,0,58.4,0,0,0,0,0,0,0,0,0,0,0,1,0,0,0,0,0,0,1.35,0,0,0,0,0,0,0,0,0,0,0,0.25,0,0,0,0,0,0,0,0,0
Interglad,Interglad_3048, GP03-343040, US Patent    Jushi Group (CN),2019, A10329189,mass_percent,,,1298,0,0,0,0,0,0,0,0,17.42,0,0,0,0,0,0,0,0,0,0,0,0,0,0,0,0,0,0,0,0,0,0,0,0,0,0,0,0,8.06,0,0,0,0,0,0,0.05,0,0,0,0,0,0,0,0,0,0,0,0,0,0,0,0,0,0,0,0,0,0,0.44,0,0,0,0,0,0,0,0,0,0,0,0,0,0,0,0,0,0,0,0,0,0,0,0,0,0.31,0,0,0,0.07,0.51,0,0,0,0,0,0,9.81,0,0,0,0,0.11,0,0,0,0,0,0,0,0,0,0,0,0,0,0,0,0,0,0,0,0,0,0,0,0,0,0,0,0,0,0,0,0,0,0,0,0,0,58.56,0,0,0,0,0,0,0,0,0,0,0,0.6,0,0,0,0,0,0,0.46,0,0,0,0,0,0,0,0,0,0,0,3.6,0,0,0,0,0,0,0,0,0
Interglad,Interglad_3049, GP03-343041, US Patent    Jushi Group (CN),2019, A10329189,mass_percent,,,1303,0,0,0,0,0,0,0,0,18.3,0,0,0,0,0,0,0,0,0,0,0,0,0,0,0,0,0,0,0,0,0,0,0,0,0,0,0,0,6.8,0,0,0,0,0,0,0.1,0,0,0,0,0,0,0,0,0,0,0,0,0,0,0,0,0,0,0,0,0,0,0.46,0,0,0,0,0,0,0,0,0,0,0,0,0,0,0,0,0,0,0,0,0,0,0,0,0,0.35,0,0,0,0.3,0.43,0,0,0,0,0,0,9.8,0,0,0,0,0.14,0,0,0,0,0,0,0,0,0,0,0,0,0,0,0,0,0,0,0,0,0,0,0,0,0,0,0,0,0,0,0,0,0,0,0,0,0,58.1,0,0,0,0,0,0,0,0,0,0,0,1.3,0,0,0,0,0,0,0.72,0,0,0,0,0,0,0,0,0,0,0,3.2,0,0,0,0,0,0,0,0,0
Interglad,Interglad_3050, GP03-343042, US Patent    Jushi Group (CN),2019, A10329189,mass_percent,,,1297,0,0,0,0,0,0,0,0,17.7,0,0,0,0,0,0,0,0,0,0,0,0,0,0,0,0,0,0,0,0,0,0,0,0,0,0,0,0,8.1,0,0,0,0,0,0,1,0,0,0,0,0,0,0,0,0,0,0,0,0,0,0,0,0,0,0,0,0,0,0.46,0,0,0,0,0,0,0,0,0,0,0,0,0,0,0,0,0,0,0,0,0,0,0,0,0,0.35,0,0,0,0,0.43,0,0,0,0,0,0,9.8,0,0,0,0,0.14,0,0,0,0,0,0,0,0,0,0,0,0,0,0,0,0,0,0,0,0,0,0,0,0,0,0,0,0,0,0,0,0,0,0,0,0,0,58.1,0,0,0,0,0,0,0,0,0,0,0,0,0,0,0,0,0,0,0.72,0,0,0,0,0,0,0,0,0,0,0,3.2,0,0,0,0,0,0,0,0,0
Interglad,Interglad_3051, GP03-343043, US Patent    Jushi Group (CN),2019, A10329189,mass_percent,,,1305,0,0,0,0,0,0,0,0,19.6,0,0,0,0,0,0,0,0,0,0,0,0,0,0,0,0,0,0,0,0,0,0,0,0,0,0,0,0,8.7,0,0,0,0,0,0,0.05,0,0,0,0,0,0,0,0,0,0,0,0,0,0,0,0,0,0,0,0,0,0,0.46,0,0,0,0,0,0,0,0,0,0,0,0,0,0,0,0,0,0,0,0,0,0,0,0,0,0.19,0,0,0,0.2,0.65,0,0,0,0,0,0,9.9,0,0,0,0,0.15,0,0,0,0,0,0,0,0,0,0,0,0,0,0,0,0,0,0,0,0,0,0,0,0,0,0,0,0,0,0,0,0,0,0,0,0,0,58.6,0,0,0,0,0,0,0,0,0,0,0,0,0,0,0,0,0,0,1,0,0,0,0,0,0,0,0,0,0,0,0.5,0,0,0,0,0,0,0,0,0
Interglad,Interglad_3052, GP03-343044, US Patent    Jushi Group (CN),2019, A10329189,mass_percent,,,1298,0,0,0,0,0,0,0,0,17.9,0,0,0,0,0,0,0,0,0,0,0,0,0,0,0,0,0,0,0,0,0,0,0,0,0,0,0,0,8.3,0,0,0,0,0,0,0,0,0,0,0,0,0,0,0,0,0,0,0,0,0,0,0,0,0,0,0,0,0,0.44,0,0,0,0,0,0,0,0,0,0,0,0,0,0,0,0,0,0,0,0,0,0,0,0,0,0.26,0,0,0,1.2,0.51,0,0,0,0,0,0,9.9,0,0,0,0,0.13,0,0,0,0,0,0,0,0,0,0,0,0,0,0,0,0,0,0,0,0,0,0,0,0,0,0,0,0,0,0,0,0,0,0,0,0,0,58.3,0,0,0,0,0,0,0,0,0,0,0,0,0,0,0,0,0,0,0.46,0,0,0,0,0,0,0,0,0,0,0,2.6,0,0,0,0,0,0,0,0,0
Interglad,Interglad_3053, GP03-343045, US Patent    Jushi Group (CN),2019, A10329189,mass_percent,,,1298,0,0,0,0,0,0,0,0,18.1,0,0,0,0,0,0,0,0,0,0,0,0,0,0,0,0,0,0,0,0,0,0,0,0,0,0,0,0,7.5,0,0,0,0,0,0,0.05,0,0,0,0,0,0,0,0,0,0,0,0,0,0,0,0,0,0,0,0,0,0,0.51,0,0,0,0,0,0,0,0,0,0,0,0,0,0,0,0,0,0,0,0,0,0,0,0,0,0.4,0,0,0,0.15,0.25,0,0,0,0,0,0,9.4,0,0,0,0,0.14,0,0,0,0,0,0,0,0,0,0,0,0,0,0,0,0,0,0,0,0,0,0,0,0,0,0,0,0,0,0,0,0,0,0,0,0,0,58.6,0,0,0,0,0,0,0,0,0,0,0,0,0,0,0,0,0,0,0.6,0,0,0,0,0,0,0,0,0,0,0,4.3,0,0,0,0,0,0,0,0,0
Interglad,Interglad_3054, GP03-343046, US Patent    Jushi Group (CN),2019, A10329189,mass_percent,,,1299,0,0,0,0,0,0,0,0,19.1,0,0,0,0,0,0,0,0,0,0,0,0,0,0,0,0,0,0,0,0,0,0,0,0,0,0,0,0,7.8,0,0,0,0,0,0,0.15,0,0,0,0,0,0,0,0,0,0,0,0,0,0,0,0,0,0,0,0,0,0,0.46,0,0,0,0,0,0,0,0,0,0,0,0,0,0,0,0,0,0,0,0,0,0,0,0,0,0.23,0,0,0,0.25,0.51,0,0,0,0,0,0,9.5,0,0,0,0,0.2,0,0,0,0,0,0,0,0,0,0,0,0,0,0,0,0,0,0,0,0,0,0,0,0,0,0,0,0,0,0,0,0,0,0,0,0,0,57.8,0,0,0,0,0,0,0,0,0,0,0,0,0,0,0,0,0,0,0.5,0,0,0,0,0,0,0,0,0,0,0,3.5,0,0,0,0,0,0,0,0,0
Interglad,Interglad_3055, GP03-343047, US Patent    Jushi Group (CN),2019, A10329189,mass_percent,,,1298,0,0,0,0,0,0,0,0,19.1,0,0,0,0,0,0,0,0,0,0,0,0,0,0,0,0,0,0,0,0,0,0,0,0,0,0,0,0,7.8,0,0,0,0,0,0,0,0,0,0,0,0,0,0,0,0,0,0,0,0,0,0,0,0,0,0,0,0,0,0.46,0,0,0,0,0,0,0,0,0,0,0,0,0,0,0,0,0,0,0,0,0,0,0,0,0,0.23,0,0,0,0.4,0.51,0,0,0,0,0,0,9.5,0,0,0,0,0.2,0,0,0,0,0,0,0,0,0,0,0,0,0,0,0,0,0,0,0,0,0,0,0,0,0,0,0,0,0,0,0,0,0,0,0,0,0,57.8,0,0,0,0,0,0,0,0,0,0,0,0,0,0,0,0,0,0,0.5,0,0,0,0,0,0,0,0,0,0,0,3.5,0,0,0,0,0,0,0,0,0
Interglad,Interglad_3056, GP03-343048, US Patent    Jushi Group (CN),2019, A10329189,mass_percent,,,1300,0,0,0,0,0,0,0,0,19.1,0,0,0,0,0,0,0,0,0,0,0,0,0,0,0,0,0,0,0,0,0,0,0,0,0,0,0,0,7.8,0,0,0,0,0,0,0,0,0,0,0,0,0,0,0,0,0,0,0,0,0,0,0,0,0,0,0,0,0,0.46,0,0,0,0,0,0,0,0,0,0,0,0,0,0,0,0,0,0,0,0,0,0,0,0,0,0.23,0,0,0,0,0.51,0,0,0,0,0,0,9.5,0,0,0,0,0.2,0,0,0,0,0,0,0,0,0,0,0,0,0,0,0,0,0,0,0,0,0,0,0,0,0,0,0,0,0,0,0,0,0,0,0,0,0,57.8,0,0,0,0,0,0,0,0,0,0,0,0,0,0,0,0,0,0,0.9,0,0,0,0,0,0,0,0,0,0,0,3.5,0,0,0,0,0,0,0,0,0
Interglad,Interglad_3057, GP03-343049, US Patent    Jushi Group (CN),2019, A10329189,mass_percent,,,1299,0,0,0,0,0,0,0,0,19.05,0,0,0,0,0,0,0,0,0,0,0,0,0,0,0,0,0,0,0,0,0,0,0,0,0,0,0,0,8.6,0,0,0,0,0,0,0.1,0,0,0,0,0,0,0,0,0,0,0,0,0,0,0,0,0,0,0,0,0,0,0.46,0,0,0,0,0,0,0,0,0,0,0,0,0,0,0,0,0,0,0,0,0,0,0,0,0,0.23,0,0,0,0.4,0.51,0,0,0,0,0,0,9.05,0,0,0,0,0.2,0,0,0,0,0,0,0,0,0,0,0,0,0,0,0,0,0,0,0,0,0,0,0,0,0,0,0,0,0,0,0,0,0,0,0,0,0,57.7,0,0,0,0,0,0,0,0,0,0,0,0,0,0,0,0,0,0,0.5,0,0,0,0,0,0,0,0,0,0,0,3.2,0,0,0,0,0,0,0,0,0
Interglad,Interglad_3058, GP03-343050, US Patent    Jushi Group (CN),2019, A10329189,mass_percent,,,1296,0,0,0,0,0,0,0,0,15.9,0,0,0,0,0,0,0,0,0,0,0,0,0,0,0,0,0,0,0,0,0,0,0,0,0,0,0,0,9.3,0,0,0,0,0,0,0.15,0,0,0,0,0,0,0,0,0,0,0,0,0,0,0,0,0,0,0,0,0,0,0.39,0,0,0,0,0,0,0,0,0,0,0,0,0,0,0,0,0,0,0,0,0,0,0,0,0,0.26,0,0,0,0.35,0.49,0,0,0,0,0,0,9.95,0,0,0,0,0.17,0,0,0,0,0,0,0,0,0,0,0,0,0,0,0,0,0,0,0,0,0,0,0,0,0,0,0,0,0,0,0,0,0,0,0,0,0,58.9,0,0,0,0,0,0,0,0,0,0,0,0,0,0,0,0,0,0,0.64,0,0,0,0,0,0,0,0,0,0,0,3.5,0,0,0,0,0,0,0,0,0
Interglad,Interglad_3059, GP03-343051, US Patent    Jushi Group (CN),2019, A10329189,mass_percent,,,1304,0,0,0,0,0,0,0,0,19.5,0,0,0,0,0,0,0,0,0,0,0,0,0,0,0,0,0,0,0,0,0,0,0,0,0,0,0,0,8.3,0,0,0,0,0,0,0.15,0,0,0,0,0,0,0,0,0,0,0,0,0,0,0,0,0,0,0,0,0,0,0.44,0,0,0,0,0,0,0,0,0,0,0,0,0,0,0,0,0,0,0,0,0,0,0,0,0,0.21,0,0,0,0.55,0.61,0,0,0,0,0,0,9.95,0,0,0,0,0.13,0,0,0,0,0,0,0,0,0,0,0,0,0,0,0,0,0,0,0,0,0,0,0,0,0,0,0,0,0,0,0,0,0,0,0,0,0,58.1,0,0,0,0,0,0,0,0,0,0,0,0,0,0,0,0,0,0,0.56,0,0,0,0,0,0,0,0,0,0,0,1.5,0,0,0,0,0,0,0,0,0
Interglad,Interglad_3060, GP03-343052, US Patent    Jushi Group (CN),2019, A10329189,mass_percent,,,1301,0,0,0,0,0,0,0,0,19.05,0,0,0,0,0,0,0,0,0,0,0,0,0,0,0,0,0,0,0,0,0,0,0,0,0,0,0,0,7.85,0,0,0,0,0,0,0.2,0,0,0,0,0,0,0,0,0,0,0,0,0,0,0,0,0,0,0,0,0,0,0.46,0,0,0,0,0,0,0,0,0,0,0,0,0,0,0,0,0,0,0,0,0,0,0,0,0,0.33,0,0,0,0.4,0.34,0,0,0,0,0,0,9.95,0,0,0,0,0.23,0,0,0,0,0,0,0,0,0,0,0,0,0,0,0,0,0,0,0,0,0,0,0,0,0,0,0,0,0,0,0,0,0,0,0,0,0,58.1,0,0,0,0,0,0,0,0,0,0,0,0,0,0,0,0,0,0,0.59,0,0,0,0,0,0,0,0,0,0,0,2.5,0,0,0,0,0,0,0,0,0
Interglad,Interglad_3061, GP03-343053, US Patent    Jushi Group (CN),2019, A10329189,mass_percent,,,1305,0,0,0,0,0,0,0,0,19.3,0,0,0,0,0,0,0,0,0,0,0,0,0,0,0,0,0,0,0,0,0,0,0,0,0,0,0,0,7.6,0,0,0,0,0,0,0.1,0,0,0,0,0,0,0,0,0,0,0,0,0,0,0,0,0,0,0,0,0,0,0.46,0,0,0,0,0,0,0,0,0,0,0,0,0,0,0,0,0,0,0,0,0,0,0,0,0,0.46,0,0,0,0.2,0.19,0,0,0,0,0,0,9.7,0,0,0,0,0.21,0,0,0,0,0,0,0,0,0,0,0,0,0,0,0,0,0,0,0,0,0,0,0,0,0,0,0,0,0,0,0,0,0,0,0,0,0,57.8,0,0,0,0,0,0,0,0,0,0,0,0,0,0,0,0,0,0,0.58,0,0,0,0,0,0,0,0,0,0,0,3.4,0,0,0,0,0,0,0,0,0
Interglad,Interglad_3062, GP03-343054, US Patent    Jushi Group (CN),2019, A10329189,mass_percent,,,1298,0,0,0,0,0,0,0,0,18,0,0,0,0,0,0,0,0,0,0,0,0,0,0,0,0,0,0,0,0,0,0,0,0,0,0,0,0,8.2,0,0,0,0,0,0,0.1,0,0,0,0,0,0,0,0,0,0,0,0,0,0,0,0,0,0,0,0,0,0,0.46,0,0,0,0,0,0,0,0,0,0,0,0,0,0,0,0,0,0,0,0,0,0,0,0,0,0.3,0,0,0,0.43,0.49,0,0,0,0,0,0,9.8,0,0,0,0,0.13,0,0,0,0,0,0,0,0,0,0,0,0,0,0,0,0,0,0,0,0,0,0,0,0,0,0,0,0,0,0,0,0,0,0,0,0,0,58.2,0,0,0,0,0,0,0,0,0,0,0,0,0,0,0,0,0,0,0.49,0,0,0,0,0,0,0,0,0,0,0,3.4,0,0,0,0,0,0,0,0,0
Interglad,Interglad_3063, GP03-343133, US Patent    PPG Industries (US),2019, A0039945,mass_percent,91,,1288,0,0,0,0,0,0,0,0,15.36,0,0,0,0,0,0,0,0,0,0,0,0,0,0,0,0,0,0,0,0,0,0,0,0,0,0,0,0,13.18,0,0,0,0,0,0,0,0,0,0,0,0,0,0,0,0,0,0,0,0,0,0,0,0,0,0,0,0,0,0.29,0,0,0,0,0,0,0,0,0,0,0,0,0,0,0,0,0,0,0,0,0,0,0,0,0,0.09,0,0,0,0,0.72,0,0,0,0,0,0,6.26,0,0,0,0,0.05,0,0,0,0,0,0,0,0,0,0,0,0,0,0,0,0,0,0,0,0,0,0,0,0,0,0,0,0.01,0,0,0,0,0,0,2.08,0,0,61.46,0,0,0,0,0,0,0,0,0,0,0,0,0,0,0,0,0,0,0.5,0,0,0,0,0,0,0,0,0,0,0,0,0,0,0,0,0,0,0,0,0
Interglad,Interglad_3064, GP03-343134, US Patent    PPG Industries (US),2019, A0039945,mass_percent,90.2,,1312,0,0,0,0,0,0,0,0,15.56844316,0,0,0,0,0,0,0,0,0,0,0,0,0,0,0,0,0,0,0,0,0,0,0,0,0,0,0,0,12.50874913,0,0,0,0,0,0,0,0,0,0,0,0,0,0,0,0,0,0,0,0,0,0,0,0,0,0,0,0,0,0.289971003,0,0,0,0,0,0,0,0,0,0,0,0,0,0,0,0,0,0,0,0,0,0,0,0,0,0.089991001,0,0,0,0,0.719928007,0,0,0,0,0,0,6.209379062,0,0,0,0,0.049995,0,0,0,0,0,0,0,0,0,0,0,0,0,0,0,0,0,0,0,0,0,0,0,0,0,0,0,0.009999,0,0,0,0,0,0,0,0,0,61.36386361,0,0,0,0,0,0,0,0,0,0,0,0,0,0,0,0,0,0,0.509949005,0,0,0,0,0,0,0,0,0,0,0,2.679732027,0,0,0,0,0,0,0,0,0
Interglad,Interglad_3065, GP03-343135, US Patent    PPG Industries (US),2019, A0039945,mass_percent,,,1315,0,0,0,0,0,0,0,0,17.45825417,0,0,0,0,0,0,0,0,0,0,0,0,0,0,0,0,0,0,0,0,0,0,0,0,0,0,0,0,7.459254075,0,0,0,0,0,0,0,0,0,0,0,0,0,0,0,0,0,0,0,0,0,0,0,0,0,0,0,0,0,0.289971003,0,0,0,0,0,0,0,0,0,0,0,0,0,0,0,0,0,0,0,0,0,0,0,0,0,0.089991001,0,0,0,1.899810019,0.609939006,0,0,0,0,0,0,7.129287071,0,0,0,0,0.189981002,0,0,0,0,0,0,0,0,0,0,0,0,0,0,0,0,0,0,0,0,0,0,0,0,0,0,0,0.019998,0,0,0,0,0,0,4.439556044,0,0,59.7240276,0,0,0,0,0,0,0,0,0,0,0,0,0,0,0,0,0,0,0.689931007,0,0,0,0,0,0,0,0,0,0,0,0,0,0,0,0,0,0,0,0,0
Interglad,Interglad_3066, GP03-343136, US Patent    PPG Industries (US),2019, A0039945,mass_percent,88.4,,1309,0,0,0,0,0,0,0,0,15.56844316,0,0,0,0,0,0,0,0,0,0,0,0,0,0,0,0,0,0,0,0,0,0,0,0,0,0,0,0,12.50874913,0,0,0,0,0,0,0,0,0,0,0,0,0,0,0,0,0,0,0,0,0,0,0,0,0,0,0,0,0,0.289971003,0,0,0,0,0,0,0,0,0,0,0,0,0,0,0,0,0,0,0,0,0,0,0,0,0,0.089991001,0,0,0,2.679732027,0.719928007,0,0,0,0,0,0,6.209379062,0,0,0,0,0.049995,0,0,0,0,0,0,0,0,0,0,0,0,0,0,0,0,0,0,0,0,0,0,0,0,0,0,0,0.009999,0,0,0,0,0,0,0,0,0,61.36386361,0,0,0,0,0,0,0,0,0,0,0,0,0,0,0,0,0,0,0.509949005,0,0,0,0,0,0,0,0,0,0,0,0,0,0,0,0,0,0,0,0,0
Interglad,Interglad_3067, GP03-343137, US Patent    PPG Industries (US),2019, A0039945,mass_percent,92.1,,1287,0,0,0,0,0,0,0,0,16,0,0,0,0,0,0,0,0,0,0,0,0,0,0,0,0,0,0,0,0,0,0,0,0,0,0,0,0,9.63,0,0,0,0,0,0,0,0,0,0,0,0,0,0,0,0,0,0,0,0,0,0,0,0,0,0,0,0,0,0.27,0,0,0,0,0,0,0,0,0,0,0,0,0,0,0,0,0,0,0,0,0,0,0,0,0,0.09,0,0,0,0,0.61,0,0,0,0,0,0,8.58,0,0,0,0,0.19,0,0,0,0,0,0,0,0,0,0,0,0,0,0,0,0,0,0,0,0,0,0,0,0,0,0,0,0.02,0,0,0,0,0,0,0,0,0,59.74,0,0,0,0,0,0,0,0,0,0,0,0,0,0,0,0,0,0,0.63,0,0,0,0,0,0,0,0,0,0,0,4.24,0,0,0,0,0,0,0,0,0
Interglad,Interglad_3068, GP03-343138, US Patent    PPG Industries (US),2019, A0039945,mass_percent,91.9,,1330,0,0,0,0,0,0,0,0,17.45825417,0,0,0,0,0,0,0,0,0,0,0,0,0,0,0,0,0,0,0,0,0,0,0,0,0,0,0,0,7.459254075,0,0,0,0,0,0,0,0,0,0,0,0,0,0,0,0,0,0,0,0,0,0,0,0,0,0,0,0,0,0.289971003,0,0,0,0,0,0,0,0,0,0,0,0,0,0,0,0,0,0,0,0,0,0,0,0,0,0.089991001,0,0,0,3.169683032,0.609939006,0,0,0,0,0,0,7.129287071,0,0,0,0,0.189981002,0,0,0,0,0,0,0,0,0,0,0,0,0,0,0,0,0,0,0,0,0,0,0,0,0,0,0,0.019998,0,0,0,0,0,0,0,0,0,59.7240276,0,0,0,0,0,0,0,0,0,0,0,0,0,0,0,0,0,0,0.689931007,0,0,0,0,0,0,0,0,0,0,0,3.169683032,0,0,0,0,0,0,0,0,0
Interglad,Interglad_3069, GP03-343139, US Patent    PPG Industries (US),2019, A0039945,mass_percent,92.4,,1264,0,0,0,0,0,0,0,0,15.57844216,0,0,0,0,0,0,0,0,0,0,0,0,0,0,0,0,0,0,0,0,0,0,0,0,0,0,0,0,11.04889511,0,0,0,0,0,0,0,0,0,0,0,0,0,0,0,0,0,0,0,0,0,0,0,0,0,0,0,0,0,0.269973003,0,0,0,0,0,0,0,0,0,0,0,0,0,0,0,0,0,0,0,0,0,0,0,0,0,0.089991001,0,0,0,0,0.609939006,0,0,0,0,0,0,8.699130087,0,0,0,0,0.199980002,0,0,0,0,0,0,0,0,0,0,0,0,0,0,0,0,0,0,0,0,0,0,0,0,0,0,0,0.019998,0,0,0,0,0,0,2.879712029,0,0,59.8440156,0,0,0,0,0,0,0,0,0,0,0,0,0,0,0,0,0,0,0.759924008,0,0,0,0,0,0,0,0,0,0,0,0,0,0,0,0,0,0,0,0,0
Interglad,Interglad_3070, GP03-343140, US Patent    PPG Industries (US),2019, A0039945,mass_percent,90.1,,1361,0,0,0,0,0,0,0,0,17.36173617,0,0,0,0,0,0,0,0,0,0,0,0,0,0,0,0,0,0,0,0,0,0,0,0,0,0,0,0,0.690069007,0,0,0,0,0,0,0,0,0,0,0,0,0,0,0,0,0,0,0,0,0,0,0,0,0,0,0,0,0,0.280028003,0,0,0,0,0,0,0,0,0,0,0,0,0,0,0,0,0,0,0,0,0,0,0,0,0,0.090009001,0,0,0,8.780878088,0,0,0,0,0,0,0,11.20112011,0,0,0,0,1.120112011,0,0,0,0,0,0,0,0,0,0,0,0,0,0,0,0,0,0,0,0,0,0,0,0,0,0,0,0.020002,0,0,0,0,0,0,0,0,0,59.7759776,0,0,0,0,0,0,0,0,0,0,0,0,0,0,0,0,0,0,0.680068007,0,0,0,0,0,0,0,0,0,0,0,0,0,0,0,0,0,0,0,0,0
Interglad,Interglad_3071, GP03-343141, US Patent    PPG Industries (US),2019, A0039945,mass_percent,90.3,,1263,0,0,0,0,0,0,0,0,15.66,0,0,0,0,0,0,0,0,0,0,0,0,0,0,0,0,0,0,0,0,0,0,0,0,0,0,0,0,13.03,0,0,0,0,0,0,0,0,0,0,0,0,0,0,0,0,0,0,0,0,0,0,0,0,0,0,0,0,0,0.25,0,0,0,0,0,0,0,0,0,0,0,0,0,0,0,0,0,0,0,0,0,0,0,0,0,0.09,0,0,0,0,0.65,0,0,0,0,0,0,7.8,0,0,0,0,0.03,0,0,0,0,0,0,0,0,0,0,0,0,0,0,0,0,0,0,0,0,0,0,0,0,0,0,0,0.02,0,0,0,0,0,0,1.99,0,0,59.96,0,0,0,0,0,0,0,0,0,0,0,0,0,0,0,0,0,0,0.52,0,0,0,0,0,0,0,0,0,0,0,0,0,0,0,0,0,0,0,0,0
Interglad,Interglad_3072, GP03-343142, US Patent    PPG Industries (US),2019, A0039945,mass_percent,92.8,,1302,0,0,0,0,0,0,0,0,17.23827617,0,0,0,0,0,0,0,0,0,0,0,0,0,0,0,0,0,0,0,0,0,0,0,0,0,0,0,0,6.349365063,0,0,0,0,0,0,0,0,0,0,0,0,0,0,0,0,0,0,0,0,0,0,0,0,0,0,0,0,0,0.269973003,0,0,0,0,0,0,0,0,0,0,0,0,0,0,0,0,0,0,0,0,0,0,0,0,0,0.099990001,0,0,0,4.439556044,0.439956004,0,0,0,0,0,0,10.84891511,0,0,0,0,0.169983002,0,0,0,0,0,0,0,0,0,0,0,0,0,0,0,0,0,0,0,0,0,0,0,0,0,0,0,0.019998,0,0,0,0,0,0,0,0,0,59.5140486,0,0,0,0,0,0,0,0,0,0,0,0,0,0,0,0,0,0,0.609939006,0,0,0,0,0,0,0,0,0,0,0,0,0,0,0,0,0,0,0,0,0
Interglad,Interglad_3073, GP03-343143, US Patent    PPG Industries (US),2019, A0039945,mass_percent,92.4,3.1,1392,0,0,0,0,0,0,0,0,21.64216422,0,0,0,0,0,0,0,0,0,0,0,0,0,0,0,0,0,0,0,0,0,0,0,0,0,0,0,0,1.01010101,0,0,0,0,0,0,0,0,0,0,0,0,0,0,0,0,0,0,0,0,0,0,0,0,0,0,0,0,0,0.340034003,0,0,0,0,0,0,0,0,0,0,0,0,0,0,0,0,0,0,0,0,0,0,0,0,0,0.110011001,0,0,0,0,0,0,0,0,0,0,0,10.1210121,0,0,0,0,0.020002,0,0,0,0,0,0,0,0,0,0,0,0,0,0,0,0,0,0,0,0,0,0,0,0,0,0,0,0,0,0,0,0,0,0,0,0,0,61.69616962,0,0,0,0,0,0,0,0,0,0,0,0,0,0,0,0,0,0,0.850085009,0,0,0,0,0,0,0,0,0,0,0,4.210421042,0,0,0,0,0,0,0,0,0
Interglad,Interglad_3074, GP03-343144, US Patent    PPG Industries (US),2019, A0039945,mass_percent,93.8,,1289,0,0,0,0,0,0,0,0,17.4,0,0,0,0,0,0,0,0,0,0,0,0,0,0,0,0,0,0,0,0,0,0,0,0,0,0,0,0,5.93,0,0,0,0,0,0,0,0,0,0,0,0,0,0,0,0,0,0,0,0,0,0,0,0,0,0,0,0,0,0.26,0,0,0,0,0,0,0,0,0,0,0,0,0,0,0,0,0,0,0,0,0,0,0,0,0,0.1,0,0,0,0,0.81,0,0,0,0,0,0,10.83,0,0,0,0,0.04,0,0,0,0,0,0,0,0,0,0,0,0,0,0,0,0,0,0,0,0,0,0,0,0,0,0,0,0,0,0,0,0,0,0,0,0,0,60.03,0,0,0,0,0,0,0,0,0,0,0,0,0,0,0,0,0,0,0.57,0,0,0,0,0,0,0,0,0,0,0,4.03,0,0,0,0,0,0,0,0,0
Interglad,Interglad_3075, GP03-343145, US Patent    PPG Industries (US),2019, A0039945,mass_percent,95.3,,1252,0,0,0,0,0,0,0,0,16.67,0,0,0,0,0,0,0,0,0,0,0,0,0,0,0,0,0,0,0,0,0,0,0,0,0,0,0,0,4.63,0,0,0,0,0,0,0,0,0,0,0,0,0,0,0,0,0,0,0,0,0,0,0,0,0,0,0,0,0,0.22,0,0,0,0,0,0,0,0,0,0,0,0,0,0,0,0,0,0,0,0,0,0,0,0,0,0.11,0,0,0,0,1.55,0,0,0,0,0,0,9.94,0,0,0,0,0.06,0,0,0,0,0,0,0,0,0,0,0,0,0,0,0,0,0,0,0,0,0,0,0,0,0,0,0,0,0,0,0,0,0,0,0,0,0,57.72,0,0,0,0,0,0,0,0,0,0,0,0,0,0,0,0,0,0,0.43,0,0,0,0,0,0,0,0,0,0,0,8.67,0,0,0,0,0,0,0,0,0
Interglad,Interglad_3076, GP03-343146, US Patent    PPG Industries (US),2019, A0039945,mass_percent,92.8,,1305,0,0,0,0,0,0,0,0,18.32183218,0,0,0,0,0,0,0,0,0,0,0,0,0,0,0,0,0,0,0,0,0,0,0,0,0,0,0,0,5.430543054,0,0,0,0,0,0,0,0,0,0,0,0,0,0,0,0,0,0,0,0,0,0,0,0,0,0,0,0,0,0.260026003,0,0,0,0,0,0,0,0,0,0,0,0,0,0,0,0,0,0,0,0,0,0,0,0,0,0.100010001,0,0,0,4.090409041,0.790079008,0,0,0,0,0,0,10.1910191,0,0,0,0,0.040004,0,0,0,0,0,0,0,0,0,0,0,0,0,0,0,0,0,0,0,0,0,0,0,0,0,0,0,0,0,0,0,0,0,0,0,0,0,60.1660166,0,0,0,0,0,0,0,0,0,0,0,0,0,0,0,0,0,0,0.610061006,0,0,0,0,0,0,0,0,0,0,0,0,0,0,0,0,0,0,0,0,0
Interglad,Interglad_3077, GP03-343147, US Patent    PPG Industries (US),2019, A0039945,mass_percent,,,1268,0,0,0,0,0,0,0,0,15.43154315,0,0,0,0,0,0,0,0,0,0,0,0,0,0,0,0,0,0,0,0,0,0,0,0,0,0,0,0,14.46144614,0,0,0,0,0,0,0,0,0,0,0,0,0,0,0,0,0,0,0,0,0,0,0,0,0,0,0,0,0,0.260026003,0,0,0,0,0,0,0,0,0,0,0,0,0,0,0,0,0,0,0,0,0,0,0,0,0,0.090009001,0,0,0,0,0.430043004,0,0,0,0,0,0,8.150815082,0,0,0,0,0.030003,0,0,0,0,0,0,0,0,0,0,0,0,0,0,0,0,0,0,0,0,0,0,0,0,0,0,0,0.010001,0,0,0,0,0,0,0,0,0,60.3960396,0,0,0,0,0,0,0,0,0,0,0,0,0,0,0,0,0,0,0.540054005,0,0,0,0,0,0,0,0,0,0,0,0.200020002,0,0,0,0,0,0,0,0,0
Interglad,Interglad_3078, GP03-343148, US Patent    PPG Industries (US),2019, A0039945,mass_percent,,,1260,0,0,0,0,0,0,0,0,14.84148415,0,0,0,0,0,0,0,0,0,0,0,0,0,0,0,0,0,0,0,0,0,0,0,0,0,0,0,0,13.91139114,0,0,0,0,0,0,0,0,0,0,0,0,0,0,0,0,0,0,0,0,0,0,0,0,0,0,0,0,0,0.250025003,0,0,0,0,0,0,0,0,0,0,0,0,0,0,0,0,0,0,0,0,0,0,0,0,0,0.090009001,0,0,0,0,0.420042004,0,0,0,0,0,0,7.840784078,0,0,0,0,0.030003,0,0,0,0,0,0,0,0,0,0,0,0,0,0,0,0,0,0,0,0,0,0,0,0,0,0,0,0.010001,0,0,0,0,0,0,0,0,0,58.08580858,0,0,0,0,0,0,0,0,0,0,0,0,0,0,0,0,0,0,0.520052005,0,0,0,0,0,0,0,0,0,0,0,4.00040004,0,0,0,0,0,0,0,0,0
Interglad,Interglad_3079, GP03-343149, US Patent    PPG Industries (US),2019, A0039945,mass_percent,,,1259,0,0,0,0,0,0,0,0,15.23,0,0,0,0,0,0,0,0,0,0,0,0,0,0,0,0,0,0,0,0,0,0,0,0,0,0,0,0,14.27,0,0,0,0,0,0,0,0,0,0,0,0,0,0,0,0,0,0,0,0,0,0,0,0,0,0,0,0,0,0.25,0,0,0,0,0,0,0,0,0,0,0,0,0,0,0,0,0,0,0,0,0,0,0,0,0,0.09,0,0,0,1.5,0.43,0,0,0,0,0,0,8.05,0,0,0,0,0.03,0,0,0,0,0,0,0,0,0,0,0,0,0,0,0,0,0,0,0,0,0,0,0,0,0,0,0,0.01,0,0,0,0,0,0,0,0,0,59.6,0,0,0,0,0,0,0,0,0,0,0,0,0,0,0,0,0,0,0.54,0,0,0,0,0,0,0,0,0,0,0,0,0,0,0,0,0,0,0,0,0
Interglad,Interglad_3080, GP03-343150, US Patent    PPG Industries (US),2019, A0039945,mass_percent,83.7,,1346,0,0,0,0,0,0,0,0,13.01,0,0,0,0,0,0,0,0,0,0,0,0,0,0,0,0,0,0,0,0,0,0,0,0,0,0,0,0,19.17,0,0,0,0,0,0,0,0,0,0,0,0,0,0,0,0,0,0,0,0,0,0,0,0,0,0,0,0,0,0.23,0,0,0,0,0,0,0,0,0,0,0,0,0,0,0,0,0,0,0,0,0,0,0,0,0,0.07,0,0,0,6.01,0,0,0,0,0,0,0,0.16,0,0,0,0,0.01,0,0,0,0,0,0,0,0,0,0,0,0,0,0,0,0,0,0,0,0,0,0,0,0,0,0,0,0,0,0,0,0,0,0,0,0,0,60.81,0,0,0,0,0,0,0,0,0,0,0,0,0,0,0,0,0,0,0.53,0,0,0,0,0,0,0,0,0,0,0,0,0,0,0,0,0,0,0,0,0
Interglad,Interglad_3081, GP03-343151, US Patent    PPG Industries (US),2019, A0039945,mass_percent,92.4,4.61,1285,0,0,0,0,0,0,0,0,14.73852615,0,0,0,0,0,0,0,0,0,0,0,0,0,0,0,0,0,0,0,0,0,0,0,0,0,0,0,0,12.51874813,0,0,0,0,0,0,0,0,0,0,0,0,0,0,0,0,0,0,0,0,0,0,0,0,0,0,0,0,0,0.259974003,0,0,0,0,0,0,0,0,0,0,0,0,0,0,0,0,0,0,0,0,0,0,0,0,0,0,0,0,0,0,0.479952005,0,0,0,0,0,0,7.769223078,0,0,0,0,0,0,0,0,0,0,0,0,0,0,0,0,0,0,0,0,0,0,0,0,0,0,0,0,0,0,0,0,0,0,0,0,0,0,0,4.429557044,0,0,59.8040196,0,0,0,0,0,0,0,0,0,0,0,0,0,0,0,0,0,0,0,0,0,0,0,0,0,0,0,0,0,0,0,0,0,0,0,0,0,0,0,0
Interglad,Interglad_3082, GP03-343152, US Patent    PPG Industries (US),2019, A0039945,mass_percent,90.8,,1266,0,0,0,0,0,0,0,0,13.90139014,0,0,0,0,0,0,0,0,0,0,0,0,0,0,0,0,0,0,0,0,0,0,0,0,0,0,0,0,11.80118012,0,0,0,0,0,0,0,0,0,0,0,0,0,0,0,0,0,0,0,0,0,0,0,0,0,0,0,0,0,0.240024002,0,0,0,0,0,0,0,0,0,0,0,0,0,0,0,0,0,0,0,0,0,0,0,0,0,0,0,0,0,9.870987099,0.450045005,0,0,0,0,0,0,7.320732073,0,0,0,0,0,0,0,0,0,0,0,0,0,0,0,0,0,0,0,0,0,0,0,0,0,0,0,0,0,0,0,0,0,0,0,0,0,0,0,0,0,0,56.41564156,0,0,0,0,0,0,0,0,0,0,0,0,0,0,0,0,0,0,0,0,0,0,0,0,0,0,0,0,0,0,0,0,0,0,0,0,0,0,0,0
