Repository: n000188975/2026.05.25-glass-predition-reverse-model

File: interglad_database.csv (part 41 of 76)
_mass_pct,GeSe_mass_pct,GeTe4_mass_pct,GeTe_mass_pct,Ge_mass_pct,H2O_mass_pct,HfF4_mass_pct,HfO2_mass_pct,Ho2O3_mass_pct,I_mass_pct,In2S3_mass_pct,InF3_mass_pct,In_mass_pct,K2O_mass_pct,KBr_mass_pct,KCl_mass_pct,KF_mass_pct,La2O3_mass_pct,Li2O_mass_pct,Li2SO4_mass_pct,Li2S_mass_pct,LiCl_mass_pct,LiF_mass_pct,Lu2O3_mass_pct,MgF2_mass_pct,MgO_mass_pct,MnF2_mass_pct,MnO2_mass_pct,MnO_mass_pct,MoO3_mass_pct,Na2O_mass_pct,Na2SO4_mass_pct,Na2S_mass_pct,NaCl_mass_pct,NaF_mass_pct,NaPO3_mass_pct,Nb2O5_mass_pct,Nd2O3_mass_pct,NdF3_mass_pct,NiO_mass_pct,O_mass_pct,P2O5_mass_pct,P2S5_mass_pct,P_mass_pct,PbBr2_mass_pct,PbCl2_mass_pct,PbF2_mass_pct,PbI2_mass_pct,PbO_mass_pct,PbSe_mass_pct,PbTe_mass_pct,Pb_mass_pct,Pr2O3_mass_pct,Rb2O_mass_pct,RbCl_mass_pct,RbF_mass_pct,Rh2O3_mass_pct,Rh_mass_pct,SO3_mass_pct,S_mass_pct,Sb2O3_mass_pct,Sb2S3_mass_pct,Sb2Se3_mass_pct,Sb2Te3_mass_pct,Sb_mass_pct,Sc2O3_mass_pct,SeO2_mass_pct,Se_mass_pct,SiO2_mass_pct,SiS2_mass_pct,Si_mass_pct,Sm2O3_mass_pct,SnCl2_mass_pct,SnF2_mass_pct,SnO2_mass_pct,SnO_mass_pct,SnS_mass_pct,SnSe2_mass_pct,SnSe_mass_pct,SnTe_mass_pct,SrO_mass_pct,Ta2O5_mass_pct,Tb2O3_mass_pct,TeO2_mass_pct,Te_mass_pct,ThF4_mass_pct,Th_mass_pct,TiO2_mass_pct,Tl2O_mass_pct,Tl2S_mass_pct,Tl2Se_mass_pct,Tl2Te_mass_pct,TlBr_mass_pct,TlCl_mass_pct,TlSe_mass_pct,Tl_mass_pct,U_mass_pct,V2O5_mass_pct,WO3_mass_pct,Y2O3_mass_pct,YF3_mass_pct,Yb2O3_mass_pct,ZnBr2_mass_pct,ZnCl2_mass_pct,ZnF2_mass_pct,ZnO_mass_pct,ZnSO4_mass_pct,ZrF4_mass_pct,ZrO2_mass_pct
Interglad,Interglad_3083, GP03-343153, US Patent    PPG Industries (US),2019, A0039945,mass_percent,,,1350,0,0,0,0,0,0,0,0,15.34846515,0,0,0,0,0,0,0,0,0,0,0,0,0,0,0,0,0,0,0,0,0,0,0,0,0,0,0,0,3.369663034,0,0,0,0,0,0,0,0,0,0,0,0,0,0,0,0,0,0,0,0,0,0,0,0,0,0,0,0,0,0.229977002,0,0,0,0,0,0,0,0,0,0,0,0,0,0,0,0,0,0,0,0,0,0,0,0,0,0.089991001,0,0,0,3.679632037,0.889911009,0,0,0,0,0,0,10.85891411,0,0,0,0,0.039996,0,0,0,0,0,0,0,0,0,0,0,0,0,0,0,0,0,0,0,0,0,0,0,0,0,0,0,0,0,0,0,0,0,0,0,0,0,65.02349765,0,0,0,0,0,0,0,0,0,0,0,0,0,0,0,0,0,0,0.469953005,0,0,0,0,0,0,0,0,0,0,0,0,0,0,0,0,0,0,0,0,0
Interglad,Interglad_3084, GP03-343154, US Patent    PPG Industries (US),2019, A0039945,mass_percent,91.9,,1320,0,0,0,0,0,0,0,0,17.79822018,0,0,0,0,0,0,0,0,0,0,0,0,0,0,0,0,0,0,0,0,0,0,0,0,0,0,0,0,5.99940006,0,0,0,0,0,0,0,0,0,0,0,0,0,0,0,0,0,0,0,0,0,0,0,0,0,0,0,0,0,0.379962004,0,0,0,0,0,0,0,0,0,0,0,0,0,0,0,0,0,0,0,0,0,0,0,0,0,0.109989001,0,0,0,0,0.929907009,0,0,0,0,0,0,8.219178082,0,0,0,0,0.039996,0,0,0,0,0,0,0,0,0,0,0,0,0,0,0,0,0,0,0,0,0,0,0,0,0,0,0,0,0,0,0,0,0,0,0,0,0,61.01389861,0,0,0,0,0,0,0,0,0,0,0,0,0,0,0,0,0,0,0.569943006,0,0,0,0,0,0,0,0,0,0,0,4.939506049,0,0,0,0,0,0,0,0,0
Interglad,Interglad_3085, GP03-343155, US Patent    PPG Industries (US),2019, A0039945,mass_percent,91.8,,1289,0,0,0,0,0,0,0,0,15.23,0,0,0,0,0,0,0,0,0,0,0,0,0,0,0,0,0,0,0,0,0,0,0,0,0,0,0,0,7.9,0,0,0,0,0,0,0,0,0,0,0,0,0,0,0,0,0,0,0,0,0,0,0,0,0,0,0,0,0,0.37,0,0,0,0,0,0,0,0,0,0,0,0,0,0,0,0,0,0,0,0,0,0,0,0,0,0.09,0,0,0,0,0.77,0,0,0,0,0,0,8.86,0,0,0,0,0.04,0,0,0,0,0,0,0,0,0,0,0,0,0,0,0,0,0,0,0,0,0,0,0,0,0,0,0,0,0,0,0,0,0,0,0,0,0,60.83,0,0,0,0,0,0,0,0,0,0,0,0,0,0,0,0,0,0,1.41,0,0,0,0,0,0,0,0,0,0,0,4.5,0,0,0,0,0,0,0,0,0
Interglad,Interglad_3086, GP03-343156, US Patent    PPG Industries (US),2019, A0039945,mass_percent,92.6,,1321,0,0,0,0,0,0,0,0,16.97932083,0,0,0,0,0,0,0,0,0,0,0,0,0,0,0,0,0,0,0,0,0,0,0,0,0,0,0,0,4.759809608,0,0,0,0,0,0,0,0,0,0,0,0,0,0,0,0,0,0,0,0,0,0,0,0,0,0,0,0,0,0.24999,0,0,0,0,0,0,0,0,0,0,0,0,0,0,0,0,0,0,0,0,0,0,0,0,0,0.099996,0,0,0,0,0.899964001,0,0,0,0,0,0,10.21959122,0,0,0,0,0.0399984,0,0,0,0,0,0,0,0,0,0,0,0,0,0,0,0,0,0,0,0,0,0,0,0,0,0,0,0.00399984,0,0,0,0,0,0,0,0,0,62.0075197,0,0,0,0,0,0,0,0,0,0,0,0,0,0,0,0,0,0,0.539978401,0,0,0,0,0,0,0,0,0,0,0,4.199832007,0,0,0,0,0,0,0,0,0
Interglad,Interglad_3087, GP03-343157, US Patent    PPG Industries (US),2019, A0039945,mass_percent,94.8,,1301,0,0,0,0,0,0,0,0,16.88168817,0,0,0,0,0,0,0,0,0,0,0,0,0,0,0,0,0,0,0,0,0,0,0,0,0,0,0,0,4.04040404,0,0,0,0,0,0,0,0,0,0,0,0,0,0,0,0,0,0,0,0,0,0,0,0,0,0,0,0,0,0.250025003,0,0,0,0,0,0,0,0,0,0,0,0,0,0,0,0,0,0,0,0,0,0,0,0,0,0.100010001,0,0,0,0,0.910091009,0,0,0,0,0,0,12.08120812,0,0,0,0,0.040004,0,0,0,0,0,0,0,0,0,0,0,0,0,0,0,0,0,0,0,0,0,0,0,0,0,0,0,0,0,0,0,0,0,0,0,0,0,61.00610061,0,0,0,0,0,0,0,0,0,0,0,0,0,0,0,0,0,0,0.520052005,0,0,0,0,0,0,0,0,0,0,0,4.170417042,0,0,0,0,0,0,0,0,0
Interglad,Interglad_3088, GP03-343158, US Patent    PPG Industries (US),2019, A0039945,mass_percent,,,1360,0,0,0,0,0,0,0,0,14.91,0,0,0,0,0,0,0,0,0,0,0,0,0,0,0,0,0,0,0,0,0,0,0,0,0,0,0,0,5.11,0,0,0,0,0,0,0,0,0,0,0,0,0,0,0,0,0,0,0,0,0,0,0,0,0,0,0,0,0,0.25,0,0,0,0,0,0,0,0,0,0,0,0,0,0,0,0,0,0,0,0,0,0,0,0,0,0.08,0,0,0,0,0.5,0,0,0,0,0,0,10.11,0,0,0,0,0.03,0,0,0,0,0,0,0,0,0,0,0,0,0,0,0,0,0,0,0,0,0,0,0,0,0,0,0,0,0,0,0,0,0,0,0,0,0,63.5,0,0,0,0,0,0,0,0,0,0,0,0,0,0,0,0,0,0,0.5,0,0,0,0,0,0,0,0,0,0,0,5.01,0,0,0,0,0,0,0,0,0
Interglad,Interglad_3089, GP03-343159, US Patent    PPG Industries (US),2019, A0039945,mass_percent,,,1428,0,0,0,0,0,0,0,0,17.37173717,0,0,0,0,0,0,0,0,0,0,0,0,0,0,0,3.200320032,0,0,0,0,0,0,0,0,0,0,0,0,0.090009001,0,0,0,0,0,0,0,0,0,0,0,0,0,0,0,0,0,0,0,0,0,0,0,0,0,0,0,0,0,0.260026003,0,0,0,0,0,0,0,0,0,0,0,0,0,0,0,0,0,0,0,0,0,0,0,0,0,0.090009001,0,0,0,0,0.560056006,0,0,0,0,0,0,9.280928093,0,0,0,0,0.030003,0,0,0,0,0,0,0,0,0,0,0,0,0,0,0,0,0,0,0,0,0,0,0,0,0,0,0,0,0,0,0,0,0,0,0,0,0,64.00640064,0,0,0,0,0,0,0,0,0,0,0,0,0,0,0,0,0,0,0.600060006,0,0,0,0,0,0,0,0,0,0,0,4.510451045,0,0,0,0,0,0,0,0,0
Interglad,Interglad_3090, GP03-343160, US Patent    PPG Industries (US),2019, A0039945,mass_percent,,,1321,0,0,0,0,0,0,0,0,16.98,0,0,0,0,0,0,0,0,0,0,0,0,0,0,0,0,0,0,0,0,0,0,0,0,0,0,0,0,4.76,0,0,0,0,0,0,0,0,0,0,0,0,0,0,0,0,0,0,0,0,0,0,0,0,0,0,0,0,0,0.25,0,0,0,0,0,0,0,0,0,0,0,0,0,0,0,0,0,0,0,0,0,0,0,0,0,0.1,0,0,0,4.2,0.9,0,0,0,0,0,0,10.22,0,0,0,0,0.04,0,0,0,0,0,0,0,0,0,0,0,0,0,0,0,0,0,0,0,0,0,0,0,0,0,0,0,0,0,0,0,0,0,0,0,0,0,62.01,0,0,0,0,0,0,0,0,0,0,0,0,0,0,0,0,0,0,0.54,0,0,0,0,0,0,0,0,0,0,0,0,0,0,0,0,0,0,0,0,0
Interglad,Interglad_3091, GP03-343161, US Patent    PPG Industries (US),2019, A0039945,mass_percent,,,1298,0,0,0,0,0,0,0,0,16.88168817,0,0,0,0,0,0,0,0,0,0,0,0,0,0,0,0,0,0,0,0,0,0,0,0,0,0,0,0,4.04040404,0,0,0,0,0,0,0,0,0,0,0,0,0,0,0,0,0,0,0,0,0,0,0,0,0,0,0,0,0,0.250025003,0,0,0,0,0,0,0,0,0,0,0,0,0,0,0,0,0,0,0,0,0,0,0,0,0,0.100010001,0,0,0,4.180418042,0.900090009,0,0,0,0,0,0,12.08120812,0,0,0,0,0.040004,0,0,0,0,0,0,0,0,0,0,0,0,0,0,0,0,0,0,0,0,0,0,0,0,0,0,0,0,0,0,0,0,0,0,0,0,0,61.00610061,0,0,0,0,0,0,0,0,0,0,0,0,0,0,0,0,0,0,0.520052005,0,0,0,0,0,0,0,0,0,0,0,0,0,0,0,0,0,0,0,0,0
Interglad,Interglad_3092, GP03-343162, US Patent    PPG Industries (US),2019, A0039945,mass_percent,92.3,,1319,0,0,0,0,0,0,0,0,17.85178518,0,0,0,0,0,0,0,0,0,0,0,0,0,0,0,0,0,0,0,0,0,0,0,0,0,0,0,0,5.420542054,0,0,0,0,0,0,0,0,0,0,0,0,0,0,0,0,0,0,0,0,0,0,0,0,0,0,0,0,0,0.370037004,0,0,0,0,0,0,0,0,0,0,0,0,0,0,0,0,0,0,0,0,0,0,0,0,0,0.110011001,0,0,0,0,0.96009601,0,0,0,0,0,0,8.810881088,0,0,0,0,0.040004,0,0,0,0,0,0,0,0,0,0,0,0,0,0,0,0,0,0,0,0,0,0,0,0,0,0,0,0,0,0,0,0,0,0,0,0,0,61.42614261,0,0,0,0,0,0,0,0,0,0,0,0,0,0,0,0,0,0,0.560056006,0,0,0,0,0,0,0,0,0,0,0,4.450445045,0,0,0,0,0,0,0,0,0
Interglad,Interglad_3093, GP03-343163, US Patent    PPG Industries (US),2019, A0039945,mass_percent,89.99,,1415,0,0,0,0,0,0,0,0,17.33826617,0,0,0,0,0,0,0,0,0,0,0,0,0,0,0,0,0,0,0,0,0,0,0,0,0,0,0,0,0.089991001,0,0,0,0,0,0,0,0,0,0,0,0,0,0,0,0,0,0,0,0,0,0,0,0,0,0,0,0,0,0.259974003,0,0,0,0,0,0,0,0,0,0,0,0,0,0,0,0,0,0,0,0,0,0,0,0,0,0.089991001,0,0,0,0,0.569943006,0,0,0,0,0,0,9.279072093,0,0,0,0,0.029997,0,0,0,0,0,0,0,0,0,0,0,0,0,0,0,0,0,0,0,0,0,0,0,0,0,0,0,0,0,0,0,0,0,0,0,0,0,64.00359964,0,0,0,0,0,0,0,0,0,0,0,3.229677032,0,0,0,0,0,0,0.599940006,0,0,0,0,0,0,0,0,0,0,0,4.509549045,0,0,0,0,0,0,0,0,0
Interglad,Interglad_3094, GP03-343164, US Patent    PPG Industries (US),2019, A0039945,mass_percent,,,1291,0,0,0,0,0,0,0,0,16.77167717,0,0,0,0,0,0,0,0,0,0,0,0,0,0,0,0,0,0,0,0,0,0,0,0,0,0,0,0,7.180718072,0,0,0,0,0,0,0,0,0,0,0,0,0,0,0,0,0,0,0.800080008,0,0,0,0,0,0,0,0,0,0,0.370037004,0,0,0,0,0,0,0,0,0,0,0,0,0,0,0,0,0,0,0,0,0,0,0,0,0,0.100010001,0,0,0,0,1.01010101,0,0,0,0,0,0,8.050805081,0,0,0,0,0.040004,0,0,0,0,0,0,0,0,0,0,0,0,0,0,0,0,0,0,0,0,0,0,0,0,0,0,0,0,0,0,0,0,0,0,0,0,0,60.1860186,0,0,0,0,0,0,0,0,0,0,0,0,0,0,0,0,0,0,0.560056006,0,0,0,0,0,0,0,0,0,0,0,4.930493049,0,0,0,0,0,0,0,0,0
Interglad,Interglad_3095, GP03-343165, US Patent    PPG Industries (US),2019, A0039945,mass_percent,92.8,,1297,0,0,0,0,0,0,0,0,17.52175218,0,0,0,0,0,0,0,0,0,0,0,0,0,0,0,0,0,0,0,0,0,0,0,0,0,0,0,0,5.920592059,0,0,0,0,0,0,0,0,0,0,0,0,0,0,0,0,0,0,0,0,0,0,0,0,0,0,0,0,0,0.370037004,0,0,0,0,0,0,0,0,0,0,0,0,0,0,0,0,0,0,0,0,0,0,0,0,0,0.100010001,0,0,0,0,0.910091009,0,0,0,0,0,0,9.630963096,0,0,0,0,0.040004,0,0,0,0,0,0,0,0,0,0,0,0,0,0,0,0,0,0,0,0,0,0,0,0,0,0,0,0,0,0,0,0,0,0,0,0,0,60.0760076,0,0,0,0,0,0,0,0,0,0,0,0,0,0,0,0,0,0,0.560056006,0,0,0,0,0,0,0,0,0,0,0,4.870487049,0,0,0,0,0,0,0,0,0
Interglad,Interglad_3096, GP09-343166, US Patent    PPG Industries (US),2019, A0039945,mass_percent,82.9,,1405,0,0,0,0,0,0,0,0,15.65843416,0,0,0,0,0,0,0,0,0,0,0,0,0,0,0,0,0,0,0,0,0,0,0,0,0,0,0,0,0.029997,0,0,0,0,0,0,0,0,0,0,0,0,0,0,0,0,0,0,0,0,0,0,0,0,0,0,0,0,0,0.209979002,0,0,0,0,0,0,0,0,0,0,0,0,0,0,0,0,0,0,0,0,0,0,0,0,0,0.089991001,0,0,0,0,0.859914009,0,0,0,0,0,0,2.379762024,0,7.789221078,0,0,0.039996,0,0,0,0,0,0,0,0,0,0,0,0,0,0,0,0,0,0,0,0,0,0,0,0,0,0,0,0,0,0,0,0,0,0,0,0,0,62.18378162,0,0,0,0,0,0,0,0,0,0,0,0,0,0,0,0,0,0,6.759324068,0,0,0,0,0,0,0,0,0,0,0,3.99960004,0,0,0,0,0,0,0,0,0
Interglad,Interglad_3097, GP03-343388, US Patent    Others,2019, A0077699,mass_percent,93.6,,1298,0,0,0,0,0,0,0,0,16.65,0,0,0,0,0,0,0,0,0,0,0,0,0,0,0,0,0,0,0,0,0,0,0,0,0,0,0,0,9.72,0,0,0,0,0,0,0,0,0,0,0,0,0,0,0,0,0,0,0,0,0,0,0,0,0,0,0,0,0,0.44,0,0,0,0,0,0,0,0,0,0,0,0,0,0,0,0,0,0,0,0,0,0,0,0,0,0.43,0,0,0,0,0.6,0,0,0,0,0,0,9.22,0,0,0,0,0.21,0,0,0,0,0,0,0,0,0,0,0,0,0,0,0,0,0,0,0,0,0,0,0,0,0,0,0,0,0,0,0,0,0,0,0,0,0,60.35,0,0,0.9,0,0,0,0,0,0,0,0,1,0,0,0,0,0,0,0.48,0,0,0,0,0,0,0,0,0,0,0,0,0,0,0,0,0,0,0,0,0
Interglad,Interglad_3098, GP03-343389, US Patent    Others,2019, A0077699,mass_percent,92.8,,1294,0,0,0,0,0,0,0,0,19.05,0,0,0,0,0,0,0,0,0,0,0,0,0,0,0,0,0,0,0,0,0,0,0,0,0,0,0,0,9.92,0,0,0,0,0,0,0,0,0,0,0,0,0,0,0,0,0,0,0,0,0,0,0,0,0,0,0,0,0,0.44,0,0,0,0,0,0,0,0,0,0,0,0,0,0,0,0,0,0,0,0,0,0,0,0,0,0.43,0,0,0,0,0.6,0,0,0,0,0,0,9.22,0,0,0,0,0.23,0,0,0,0,0,0,0,0,0,0,0,0,0,0,0,0,0,0,0,0,0,0,0,0,0,0,0,0,0,0,0,0,0,0,0,0,0,58.15,0,0,0.4,0,0,0,0,0,0,0,0,1,0,0,0,0,0,0,0.56,0,0,0,0,0,0,0,0,0,0,0,0,0,0,0,0,0,0,0,0,0
Interglad,Interglad_3099, GP03-343390, US Patent    Others,2019, A0077699,mass_percent,94.4,,1295,0,0,0,0,0,0,0,0,17.48,0,0,0,0,0,0,0,0,0,0,0,0,0,0,0,0,0,0,0,0,0,0,0,0,0,0,0,0,8.24,0,0,0,0,0,0,0,0,0,0,0,0,0,0,0,0,0,0,0,0,0,0,0,0,0,0,0,0,0,0.44,0,0,0,0,0.3,0,0,0,0,0,0,0,0,0,0,0,0,0,0,0,0,0,0,0,0,0.38,0,0,0,0,0.65,0,0,0,0,0,0,10.65,0,0,0,0,0.23,0,0,0,0,0,0,0,0,0,0,0,0,0,0,0,0,0,0,0,0,0,0,0,0,0,0,0,0,0,0,0,0,0,0,0,0,0,59.59,0,0,1.51,0,0,0,0,0,0,0,0,0,0,0,0,0,0,0,0.53,0,0,0,0,0,0,0,0,0,0,0,0,0,0,0,0,0,0,0,0,0
Interglad,Interglad_3100, GP03-343391, US Patent    Others,2019, A0077699,mass_percent,97.3,,1296,0,0,0,0,0,0,0,0,16.94,0,0,0,0,0,0,0,0,0,0,0,0,0,0,0,0,0,0,0,0,0,0,0,0,0,0,0,0,7.62,0,0,0,0,0,0,0,0,0,0,0,0,0,0,0,0,0,0,0,0,0,0,0,0,0,0,0,0,0,0.44,0,0,0,0,0,0,0,0,0,0,0,0,0,0,0,0,0,0,0,0,0,0,0,0,0,0.41,0,0,0,0,0.5,0,0,0,0,0,0,9.62,0,0,0,0,0.21,0,0,0,0,0,0,0,0,0,0,0,0,0,0,0,0,0,0,0,0,0,0,0,0,0,0,0,0,0,0,0,0,0,0,0,0,0,59.75,0,0,0.5,0,0,0,0,0,0,0,0,0,0,0,0,0,0,0,0.5,0,0,0,0,0,0,0,0,0,0,0,3.51,0,0,0,0,0,0,0,0,0
Interglad,Interglad_3101, GP03-343392, US Patent    Others,2019, A0077699,mass_percent,94,,1295,0,0,0,0,0,0,0,0,17.54,0,0,0,0,0,0,0,0,0,0,0,0,0,0,0,0,0,0,0,0,0,0,0,0,0,0,0,0,8.52,0,0,0,0,0,0,0,0,0,0,0,0,0,0,0,0,0,0,0,0,0,0,0,0,0,0,0,0,0,0.44,0,0,0,0,0.5,0,0,0,0,0,0,0,0,0,0,0,0,0,0,0,0,0,0,0,0,0.38,0,0,0,1,0.75,0,0,0,0,0,0,10.53,0,0,0,0,0.21,0,0,0,0,0,0,0,0,0,0,0,0,0,0,0,0,0,0,0,0,0,0,0,0,0,0,0,0,0,0,0,0,0,0,0,0,0,59.25,0,0,0,0,0,0,0,0,0,0,0,0,0,0,0,0,0,0,0.88,0,0,0,0,0,0,0,0,0,0,0,0,0,0,0,0,0,0,0,0,0
Interglad,Interglad_3102, GP03-343393, US Patent    Others,2019, A0077699,mass_percent,93,,1292,0,0,0,0,0,0,0,0,19.05,0,0,0,0,0,0,0,0,0,0,0,0,0,0,0,0,0,0,0,0,0,0,0,0,0,0,0,0,9.92,0,0,0,0,0,0,0,0,0,0,0,0,0,0,0,0,0,0,0,0,0,0,0,0,0,0,0,0,0,0.44,0,0,0,0,0.4,0,0,0,0,0,0,0,0,0,0,0,0,0,0,0,0,0,0,0,0,0.43,0,0,0,0,0.6,0,0,0,0,0,0,9.22,0,0,0,0,0.23,0,0,0,0,0,0,0,0,0,0,0,0,0,0,0,0,0,0,0,0,0,0,0,0,0,0,0,0,0,0,0,0,0,0,0,0,0,58.15,0,0,0,0,0,0,0,0,0,0,0,1,0,0,0,0,0,0,0.56,0,0,0,0,0,0,0,0,0,0,0,0,0,0,0,0,0,0,0,0,0
Interglad,Interglad_3103, GP03-343394, US Patent    Others,2019, A0077699,mass_percent,93,,1286,0,0,0,0,0,0,0,0,16.14,0,0,0,0,0,0,0,0,0,0,0,0,0,0,0,0,0,0,0,0,0,0,0,0,0,0,0,0,11.23,0,0,0,0,0,0,0,0,0,0,0,0,0,0,0,0,0,0,0,0,0,0,0,0,0,0,0,0,0,0.44,0,0,0,0,0,0,0,0,0,0,0,0,0,0,0,0,0,0,0,0,0,0,0,0,0,0.61,0,0,0,0,0.5,0,0,0,0,0,0,8.92,0,0,0,0,0.24,0,0,0,0,0,0,0,0,0,0,0,0,0,0,0,0,0,0,0,0,0,0,0,0,0,0,0,0,0,0,0,0,0,0,0,0,0,59.74,0,0,0.8,0,0,0,0,0,0,0,0,0.9,0,0,0,0,0,0,0.48,0,0,0,0,0,0,0,0,0,0,0,0,0,0,0,0,0,0,0,0,0
Interglad,Interglad_3104, GP03-343395, US Patent    Others,2019, A0077699,mass_percent,93.6,,1293,0,0,0,0,0,0,0,0,16.14,0,0,0,0,0,0,0,0,0,0,0,0,0,0,0,0,0,0,0,0,0,0,0,0,0,0,0,0,9.92,0,0,0,0,0,0,0,0,0,0,0,0,0,0,0,0,0,0,0,0,0,0,0,0,0,0,0,0,0,0.44,0,0,0,0,0,0,0,0,0,0,0,0,0,0,0,0,0,0,0,0,0,0,0,0,0,0.61,0,0,0,0,0.5,0,0,0,0,0,0,9.82,0,0,0,0,0.24,0,0,0,0,0,0,0,0,0,0,0,0,0,0,0,0,0,0,0,0,0,0,0,0,0,0,0,0,0,0,0,0,0,0,0,0,0,60.15,0,0,0.8,0,0,0,0,0,0,0,0,0.9,0,0,0,0,0,0,0.48,0,0,0,0,0,0,0,0,0,0,0,0,0,0,0,0,0,0,0,0,0
Interglad,Interglad_3105, GP03-343396, US Patent    Others,2019, A0077699,mass_percent,94.2,,1291,0,0,0,0,0,0,0,0,15.84,0,0,0,0,0,0,0,0,0,0,0,0,0,0,0,0,0,0,0,0,0,0,0,0,0,0,0,0,9.52,0,0,0,0,0,0,0,0,0,0,0,0,0,0,0,0,0,0,0,0,0,0,0,0,0,0,0,0,0,0.44,0,0,0,0,1,0,0,0,0,0,0,0,0,0,0,0,0,0,0,0,0,0,0,0,0,0.61,0,0,0,0,0.5,0,0,0,0,0,0,10.02,0,0,0,0,0.24,0,0,0,0,0,0,0,0,0,0,0,0,0,0,0,0,0,0,0,0,0,0,0,0,0,0,0,0,0,0,0,0,0,0,0,0,0,60.45,0,0,0,0,0,0,0,0,0,0,0,0.9,0,0,0,0,0,0,0.48,0,0,0,0,0,0,0,0,0,0,0,0,0,0,0,0,0,0,0,0,0
Interglad,Interglad_3106, GP03-343397, US Patent    Others,2019, A0077699,mass_percent,92,,1286,0,0,0,0,0,0,0,0,15.64,0,0,0,0,0,0,0,0,0,0,0,0,0,0,0,0,0,0,0,0,0,0,0,0,0,0,0,0,14.13,0,0,0,0,0,0,0,0,0,0,0,0,0,0,0,0,0,0,0,0,0,0,0,0,0,0,0,0,0,0.44,0,0,0,0,0,0,0,0,0,0,0,0,0,0,0,0,0,0,0,0,0,0,0,0,0,0.38,0,0,0,0.4,0.6,0,0,0,0,0,0,8.02,0,0,0,0,0.23,0,0,0,0,0,0,0,0,0,0,0,0,0,0,0,0,0,0,0,0,0,0,0,0,0,0,0,0,0,0,0,0,0,0,0,0,0,59.15,0,0,0.6,0,0,0,0,0,0,0,0,0,0,0,0,0,0,0,0.41,0,0,0,0,0,0,0,0,0,0,0,0,0,0,0,0,0,0,0,0,0
Interglad,Interglad_3107, GP03-343398, US Patent    Others,2019, A0077699,mass_percent,92.8,,1293,0,0,0,0,0,0,0,0,16.66,0,0,0,0,0,0,0,0,0,0,0,0,0,0,0,0,0,0,0,0,0,0,0,0,0,0,0,0,11.54,0,0,0,0,0,0,0,0,0,0,0,0,0,0,0,0,0,0,0,0,0,0,0,0,0,0,0,0,0,0.44,0,0,0,0,0,0,0,0,0,0,0,0,0,0,0,0,0,0,0,0,0,0,0,0,0,0.38,0,0,0,0.4,0.6,0,0,0,0,0,0,9.13,0,0,0,0,0.23,0,0,0,0,0,0,0,0,0,0,0,0,0,0,0,0,0,0,0,0,0,0,0,0,0,0,0,0,0,0,0,0,0,0,0,0,0,59.61,0,0,0.6,0,0,0,0,0,0,0,0,0,0,0,0,0,0,0,0.41,0,0,0,0,0,0,0,0,0,0,0,0,0,0,0,0,0,0,0,0,0
Interglad,Interglad_3108, GP03-343399, US Patent    Others,2019, A0077699,mass_percent,94.4,,1295,0,0,0,0,0,0,0,0,17.46,0,0,0,0,0,0,0,0,0,0,0,0,0,0,0,0,0,0,0,0,0,0,0,0,0,0,0,0,8.23,0,0,0,0,0,0,0,0,0,0,0,0,0,0,0,0,0,0,0,0,0,0,0,0,0,0,0,0,0,0.44,0,0,0,0,0,0,0,0,0,0,0,0,0,0,0,0,0,0,0,0,0,0,0,0,0,0.38,0,0,0,0.4,0.65,0,0,0,0,0,0,10.64,0,0,0,0,0.23,0,0,0,0,0,0,0,0,0,0,0,0,0,0,0,0,0,0,0,0,0,0,0,0,0,0,0,0,0,0,0,0,0,0,0,0,0,59.53,0,0,1.51,0,0,0,0,0,0,0,0,0,0,0,0,0,0,0,0.53,0,0,0,0,0,0,0,0,0,0,0,0,0,0,0,0,0,0,0,0,0
Interglad,Interglad_3109, GP03-343400, US Patent    Others,2019, A0077699,mass_percent,97.3,,1296,0,0,0,0,0,0,0,0,16.94,0,0,0,0,0,0,0,0,0,0,0,0,0,0,0,0,0,0,0,0,0,0,0,0,0,0,0,0,7.62,0,0,0,0,0,0,0,0,0,0,0,0,0,0,0,0,0,0,0,0,0,0,0,0,0,0,0,0,0,0.44,0,0,0,0,0,0,0,0,0,0,0,0,0,0,0,0,0,0,0,0,0,0,0,0,0,0.41,0,0,0,0,0.5,0,0,0,0,0,0,9.62,0,0,0,0,0.21,0,0,0,0,0,0,0,0,0,0,0,0,0,0,0,0,0,0,0,0,0,0,0,0,0,0,0,0,0,0,0,0,0,0,0,0,0,59.75,0,0,0.5,0,0,0,0,0,0,0,0,0,0,0,0,0,0,0,0.5,0,0,0,0,0,0,0,0,0,0,0,3.51,0,0,0,0,0,0,0,0,0
Interglad,Interglad_3110, GP03-343401, US Patent    Others,2019, A0077699,mass_percent,96.5,,1297,0,0,0,0,0,0,0,0,16.94,0,0,0,0,0,0,0,0,0,0,0,0,0,0,0,0,0,0,0,0,0,0,0,0,0,0,0,0,7.92,0,0,0,0,0,0,0,0,0,0,0,0,0,0,0,0,0,0,0,0,0,0,0,0,0,0,0,0,0,0.44,0,0,0,0,0,0,0,0,0,0,0,0,0,0,0,0,0,0,0,0,0,0,0,0,0,0.41,0,0,0,0,0.5,0,0,0,0,0,0,9.62,0,0,0,0,0.21,0,0,0,0,0,0,0,0,0,0,0,0,0,0,0,0,0,0,0,0,0,0,0,0,0,0,0,0,0,0,0,0,0,0,0,0,0,59.75,0,0,0.9,0,0,0,0,0,0,0,0,0,0,0,0,0,0,0,0.5,0,0,0,0,0,0,0,0,0,0,0,2.81,0,0,0,0,0,0,0,0,0
Interglad,Interglad_3111, GP03-343402, US Patent    Others,2019, A0077699,mass_percent,93.7,,1300,0,0,0,0,0,0,0,0,16.95,0,0,0,0,0,0,0,0,0,0,0,0,0,0,0,0,0,0,0,0,0,0,0,0,0,0,0,0,9.72,0,0,0,0,0,0,0,0,0,0,0,0,0,0,0,0,0,0,0,0,0,0,0,0,0,0,0,0,0,0.44,0,0,0,0,0,0,0,0,0,0,0,0,0,0,0,0,0,0,0,0,0,0,0,0,0,0.38,0,0,0,0.2,0.75,0,0,0,0,0,0,9.32,0,0,0,0,0.21,0,0,0,0,0,0,0,0,0,0,0,0,0,0,0,0,0,0,0,0,0,0,0,0,0,0,0,0,0,0,0,0,0,0,0,0,0,59.55,0,0,2,0,0,0,0,0,0,0,0,0,0,0,0,0,0,0,0.48,0,0,0,0,0,0,0,0,0,0,0,0,0,0,0,0,0,0,0,0,0
Interglad,Interglad_3112, GP03-343403, US Patent    Others,2019, A0077699,mass_percent,93.8,,1299,0,0,0,0,0,0,0,0,19.19,0,0,0,0,0,0,0,0,0,0,0,0,0,0,0,0,0,0,0,0,0,0,0,0,0,0,0,0,9.54,0,0,0,0,0,0,0,0,0,0,0,0,0,0,0,0,0,0,0,0,0,0,0,0,0,0,0,0,0,0.44,0,0,0,0,0,0,0,0,0,0,0,0,0,0,0,0,0,0,0,0,0,0,0,0,0,0.51,0,0,0,0,0.6,0,0,0,0,0,0,9.84,0,0,0,0,0.28,0,0,0,0,0,0,0,0,0,0,0,0,0,0,0,0,0,0,0,0,0,0,0,0,0,0,0,0,0,0,0,0,0,0,0,0,0,58.67,0,0,0,0,0,0,0,0,0,0,0,0,0,0,0,0,0,0,0.63,0,0,0,0,0,0,0,0,0,0,0,0.3,0,0,0,0,0,0,0,0,0
Interglad,Interglad_3113, GP03-343404, US Patent    Others,2019, A0077699,mass_percent,92.4,,1290,0,0,0,0,0,0,0,0,16.44,0,0,0,0,0,0,0,0,0,0,0,0,0,0,0,0,0,0,0,0,0,0,0,0,0,0,0,0,10.83,0,0,0,0,0,0,0,0,0,0,0,0,0,0,0,0,0,0,0,0,0,0,0,0,0,0,0,0,0,0.44,0,0,0,0,0,0,0,0,0,0,0,0,0,0,0,0,0,0,0,0,0,0,0,0,0,0.51,0,0,0,0,0.5,0,0,0,0,0,0,9.22,0,0,0,0,0.21,0,0,0,0,0,0,0,0,0,0,0,0,0,0,0,0,0,0,0,0,0,0,0,0,0,0,0,0,0,0,0,0,0,0,0,0,0,59.65,0,0,0.2,0,0,0,0,0,0,0,0,0.9,0,0,0,0,0,0,1.1,0,0,0,0,0,0,0,0,0,0,0,0,0,0,0,0,0,0,0,0,0
Interglad,Interglad_3114, GP03-343405, US Patent    Others,2019, A0077699,mass_percent,93.6,,1298,0,0,0,0,0,0,0,0,16.65,0,0,0,0,0,0,0,0,0,0,0,0,0,0,0,0,0,0,0,0,0,0,0,0,0,0,0,0,9.72,0,0,0,0,0,0,0,0,0,0,0,0,0,0,0,0,0,0,0,0,0,0,0,0,0,0,0,0,0,0.44,0,0,0,0,0,0,0,0,0,0,0,0,0,0,0,0,0,0,0,0,0,0,0,0,0,0.43,0,0,0,0,0.6,0,0,0,0,0,0,9.22,0,0,0,0,0.21,0,0,0,0,0,0,0,0,0,0,0,0,0,0,0,0,0,0,0,0,0,0,0,0,0,0,0,0,0,0,0,0,0,0,0,0,0,60.35,0,0,0.9,0,0,0,0,0,0,0,0,1,0,0,0,0,0,0,0.48,0,0,0,0,0,0,0,0,0,0,0,0,0,0,0,0,0,0,0,0,0
Interglad,Interglad_3115, GP03-343406, US Patent    Others,2019, A0077699,mass_percent,94.4,,1290,0,0,0,0,0,0,0,0,18.85,0,0,0,0,0,0,0,0,0,0,0,0,0,0,0,0,0,0,0,0,0,0,0,0,0,0,0,0,9.72,0,0,0,0,0,0,0,0,0,0,0,0,0,0,0,0,0,0,0,0,0,0,0,0,0,0,0,0,0,0.44,0,0,0,0,0.4,0,0,0,0,0,0,0,0,0,0,0,0,0,0,0,0,0,0,0,0,0.43,0,0,0,0,0.6,0,0,0,0,0,0,9.22,0,0,0,0,0.23,0,0,0,0,0,0,0,0,0,0,0,0,0,0,0,0,0,0,0,0,0,0,0,0,0,0,0,0,0,0,0,0,0,0,0,0,0,58.15,0,0,0.4,0,0,0,0,0,0,0,0,1,0,0,0,0,0,0,0.56,0,0,0,0,0,0,0,0,0,0,0,0,0,0,0,0,0,0,0,0,0
Interglad,Interglad_3116, GP03-343407, US Patent    Others,2019, A0077699,mass_percent,93,,1292,0,0,0,0,0,0,0,0,19.05,0,0,0,0,0,0,0,0,0,0,0,0,0,0,0,0,0,0,0,0,0,0,0,0,0,0,0,0,9.92,0,0,0,0,0,0,0,0,0,0,0,0,0,0,0,0,0,0,0,0,0,0,0,0,0,0,0,0,0,0.44,0,0,0,0,0.4,0,0,0,0,0,0,0,0,0,0,0,0,0,0,0,0,0,0,0,0,0.43,0,0,0,0,0.6,0,0,0,0,0,0,9.22,0,0,0,0,0.23,0,0,0,0,0,0,0,0,0,0,0,0,0,0,0,0,0,0,0,0,0,0,0,0,0,0,0,0,0,0,0,0,0,0,0,0,0,58.15,0,0,0,0,0,0,0,0,0,0,0,1,0,0,0,0,0,0,0.56,0,0,0,0,0,0,0,0,0,0,0,0,0,0,0,0,0,0,0,0,0
Interglad,Interglad_3117, GP03-343408, US Patent    Others,2019, A0077699,mass_percent,92.8,,1294,0,0,0,0,0,0,0,0,19.05,0,0,0,0,0,0,0,0,0,0,0,0,0,0,0,0,0,0,0,0,0,0,0,0,0,0,0,0,9.92,0,0,0,0,0,0,0,0,0,0,0,0,0,0,0,0,0,0,0,0,0,0,0,0,0,0,0,0,0,0.44,0,0,0,0,0,0,0,0,0,0,0,0,0,0,0,0,0,0,0,0,0,0,0,0,0,0.43,0,0,0,0,0.6,0,0,0,0,0,0,9.22,0,0,0,0,0.23,0,0,0,0,0,0,0,0,0,0,0,0,0,0,0,0,0,0,0,0,0,0,0,0,0,0,0,0,0,0,0,0,0,0,0,0,0,58.15,0,0,0.4,0,0,0,0,0,0,0,0,1,0,0,0,0,0,0,0.56,0,0,0,0,0,0,0,0,0,0,0,0,0,0,0,0,0,0,0,0,0
Interglad,Interglad_3118, GP03-343455, US Patent    Jushi Group (CN),2019, A0100453,mass_percent,95.3,,1293,0,0,0,0,0,0,0,0,16.96,0,0,0,0,0,0,0,0,0,0,0,0,0,0,0,0,0,0,0,0,0,0,0,0,0,0,0,0,7.62,0,0,0,0,0,0,0,0,0,0,0,0,0,0,0,0,0,0,0,0,0,0,0,0,0,0,0,0,0,0.44,0,0,0,0,0,0,0,0,0,0,0,0,0,0,0,0,0,0,0,0,0,0,0,0,0,1.03,0,0,0,0,0.4,0,0,0,0,0,0,9.83,0,0,0,0,0.21,0,0,0,0,0,0,0,0,0,0,0,0,0,0,0,0,0,0,0,0,0,0,0,0,0,0,0,0,0,0,0,0,0,0,0,0,0,59.39,0,0,0,0,0,0,0,0,0,0,0,0.8,0,0,0,0,0,0,0.41,0,0,0,0,0,0,0,0,0,0,0,2.91,0,0,0,0,0,0,0,0,0
Interglad,Interglad_3119, GP03-343456, US Patent    Jushi Group (CN),2019, A0100453,mass_percent,96.1,,1295,0,0,0,0,0,0,0,0,16.85,0,0,0,0,0,0,0,0,0,0,0,0,0,0,0,0,0,0,0,0,0,0,0,0,0,0,0,0,6.92,0,0,0,0,0,0,0,0,0,0,0,0,0,0,0,0,0,0,0,0,0,0,0,0,0,0,0,0,0,0.44,0,0,0,0,0,0,0,0,0,0,0,0,0,0,0,0,0,0,0,0,0,0,0,0,0,1.05,0,0,0,0.3,0.2,0,0,0,0,0,0,11.13,0,0,0,0,0.21,0,0,0,0,0,0,0,0,0,0,0,0,0,0,0,0,0,0,0,0,0,0,0,0,0,0,0,0,0,0,0,0,0,0,0,0,0,59.48,0,0,0,0,0,0,0,0,0,0,0,0,0,0,0,0,0,0,0.41,0,0,0,0,0,0,0,0,0,0,0,3.01,0,0,0,0,0,0,0,0,0
Interglad,Interglad_3120, GP03-343457, US Patent    Jushi Group (CN),2019, A0100453,mass_percent,93.9,,1297,0,0,0,0,0,0,0,0,17.54,0,0,0,0,0,0,0,0,0,0,0,0,0,0,0,0,0,0,0,0,0,0,0,0,0,0,0,0,8.92,0,0,0,0,0,0,0,0,0,0,0,0,0,0,0,0,0,0,0,0,0,0,0,0,0,0,0,0,0,0.44,0,0,0,0,0,0,0,0,0,0,0,0,0,0,0,0,0,0,0,0,0,0,0,0,0,1.02,0,0,0,1.1,0.3,0,0,0,0,0,0,9.82,0,0,0,0,0.23,0,0,0,0,0,0,0,0,0,0,0,0,0,0,0,0,0,0,0,0,0,0,0,0,0,0,0,0,0,0,0,0,0,0,0,0,0,59.64,0,0,0,0,0,0,0,0,0,0,0,0.6,0,0,0,0,0,0,0.39,0,0,0,0,0,0,0,0,0,0,0,0,0,0,0,0,0,0,0,0,0
Interglad,Interglad_3121, GP03-343458, US Patent    Jushi Group (CN),2019, A0100453,mass_percent,93.5,,1294,0,0,0,0,0,0,0,0,18.03,0,0,0,0,0,0,0,0,0,0,0,0,0,0,0,0,0,0,0,0,0,0,0,0,0,0,0,0,9.22,0,0,0,0,0,0,0,0,0,0,0,0,0,0,0,0,0,0,0,0,0,0,0,0,0,0,0,0,0,0.45,0,0,0,0,0.41,0,0,0,0,0,0,0,0,0,0,0,0,0,0,0,0,0,0,0,0,1.09,0,0,0,0,0.61,0,0,0,0,0,0,10.23,0,0,0,0,0.23,0,0,0,0,0,0,0,0,0,0,0,0,0,0,0,0,0,0,0,0,0,0,0,0,0,0,0,0,0,0,0,0,0,0,0,0,0,59.15,0,0,0,0,0,0,0,0,0,0,0,0,0,0,0,0,0,0,0.58,0,0,0,0,0,0,0,0,0,0,0,0,0,0,0,0,0,0,0,0,0
Interglad,Interglad_3122, GP03-343459, US Patent    Jushi Group (CN),2019, A0100453,mass_percent,96.8,,1301,0,0,0,0,0,0,0,0,19.15,0,0,0,0,0,0,0,0,0,0,0,0,0,0,0,0,0,0,0,0,0,0,0,0,0,0,0,0,6.92,0,0,0,0,0,0,0,0,0,0,0,0,0,0,0,0,0,0,0,0,0,0,0,0,0,0,0,0,0,0.44,0,0,0,0,0,0,0,0,0,0,0,0,0,0,0,0,0,0,0,0,0,0,0,0,0,1.1,0,0,0,0.4,0.41,0,0,0,0,0,0,9.02,0,0,0,0,0.13,0,0,0,0,0,0,0,0,0,0,0,0,0,0,0,0,0,0,0,0,0,0,0,0,0,0,0,0,0,0,0,0,0,0,0,0,0,58.16,0,0,0,0,0,0,0,0,0,0,0,0,0,0,0,0,0,0,0.76,0,0,0,0,0,0,0,0,0,0,0,3.51,0,0,0,0,0,0,0,0,0
Interglad,Interglad_3123, GP03-343460, US Patent    Jushi Group (CN),2019, A0100453,mass_percent,98.6,,1301,0,0,0,0,0,0,0,0,17.05,0,0,0,0,0,0,0,0,0,0,0,0,0,0,0,0,0,0,0,0,0,0,0,0,0,0,0,0,5.71,0,0,0,0,0,0,0,0,0,0,0,0,0,0,0,0,0,0,0,0,0,0,0,0,0,0,0,0,0,0.43,0,0,0,0,0,0,0,0,0,0,0,0,0,0,0,0,0,0,0,0,0,0,0,0,0,1.08,0,0,0,0,0.51,0,0,0,0,0,0,10.53,0,0,0,0,0.27,0,0,0,0,0,0,0,0,0,0,0,0,0,0,0,0,0,0,0,0,0,0,0,0,0,0,0,0,0,0,0,0,0,0,0,0,0,58.96,0,0,0,0,0,0,0,0,0,0,0,0,0,0,0,0,0,0,0.45,0,0,0,0,0,0,0,0,0,0,0,5.01,0,0,0,0,0,0,0,0,0
Interglad,Interglad_3124, GP03-343461, US Patent    Jushi Group (CN),2019, A0100453,mass_percent,96.5,,1297,0,0,0,0,0,0,0,0,16.95,0,0,0,0,0,0,0,0,0,0,0,0,0,0,0,0,0,0,0,0,0,0,0,0,0,0,0,0,7.22,0,0,0,0,0,0,0,0,0,0,0,0,0,0,0,0,0,0,0,0,0,0,0,0,0,0,0,0,0,0.44,0,0,0,0,0,0,0,0,0,0,0,0,0,0,0,0,0,0,0,0,0,0,0,0,0,1.3,0,0,0,0.3,0.45,0,0,0,0,0,0,9.93,0,0,0,0,0.18,0,0,0,0,0,0,0,0,0,0,0,0,0,0,0,0,0,0,0,0,0,0,0,0,0,0,0,0,0,0,0,0,0,0,0,0,0,58.79,0,0,0,0,0,0,0,0,0,0,0,0,0,0,0,0,0,0,0.53,0,0,0,0,0,0,0,0,0,0,0,3.91,0,0,0,0,0,0,0,0,0
Interglad,Interglad_3125, GP03-343462, US Patent    Jushi Group (CN),2019, A0100453,mass_percent,96.5,,1299,0,0,0,0,0,0,0,0,16.94,0,0,0,0,0,0,0,0,0,0,0,0,0,0,0,0,0,0,0,0,0,0,0,0,0,0,0,0,7.32,0,0,0,0,0,0,0,0,0,0,0,0,0,0,0,0,0,0,0,0,0,0,0,0,0,0,0,0,0,0.44,0,0,0,0,0,0,0,0,0,0,0,0,0,0,0,0,0,0,0,0,0,0,0,0,0,1.15,0,0,0,0.3,0.5,0,0,0,0,0,0,9.92,0,0,0,0,0.18,0,0,0,0,0,0,0,0,0,0,0,0,0,0,0,0,0,0,0,0,0,0,0,0,0,0,0,0,0,0,0,0,0,0,0,0,0,58.76,0,0,0,0,0,0,0,0,0,0,0,0,0,0,0,0,0,0,0.58,0,0,0,0,0,0,0,0,0,0,0,3.91,0,0,0,0,0,0,0,0,0
Interglad,Interglad_3126, GP03-343463, US Patent    Jushi Group (CN),2019, A0100453,mass_percent,95.7,,1230,0,0,0,0,0,0,0,0,16.94,0,0,0,0,0,0,0,0,0,0,0,0,0,0,0,0,0,0,0,0,0,0,0,0,0,0,0,0,8.02,0,0,0,0,0,0,0,0,0,0,0,0,0,0,0,0,0,0,0,0,0,0,0,0,0,0,0,0,0,0.44,0,0,0,0,0,0,0,0,0,0,0,0,0,0,0,0,0,0,0,0,0,0,0,0,0,1.05,0,0,0,0.3,0.5,0,0,0,0,0,0,9.22,0,0,0,0,0.23,0,0,0,0,0,0,0,0,0,0,0,0,0,0,0,0,0,0,0,0,0,0,0,0,0,0,0,0,0,0,0,0,0,0,0,0,0,58.76,0,0,0,0,0,0,0,0,0,0,0,0,0,0,0,0,0,0,0.63,0,0,0,0,0,0,0,0,0,0,0,3.91,0,0,0,0,0,0,0,0,0
Interglad,Interglad_3127, GP03-343464, US Patent    Jushi Group (CN),2019, A0100453,mass_percent,96.8,,1300,0,0,0,0,0,0,0,0,16.94,0,0,0,0,0,0,0,0,0,0,0,0,0,0,0,0,0,0,0,0,0,0,0,0,0,0,0,0,6.82,0,0,0,0,0,0,0,0,0,0,0,0,0,0,0,0,0,0,0,0,0,0,0,0,0,0,0,0,0,0.44,0,0,0,0,0,0,0,0,0,0,0,0,0,0,0,0,0,0,0,0,0,0,0,0,0,1.05,0,0,0,0.3,0.5,0,0,0,0,0,0,9.62,0,0,0,0,0.23,0,0,0,0,0,0,0,0,0,0,0,0,0,0,0,0,0,0,0,0,0,0,0,0,0,0,0,0,0,0,0,0,0,0,0,0,0,58.76,0,0,0,0,0,0,0,0,0,0,0,0.8,0,0,0,0,0,0,0.63,0,0,0,0,0,0,0,0,0,0,0,3.91,0,0,0,0,0,0,0,0,0
Interglad,Interglad_3128, GP03-343465, US Patent    Jushi Group (CN),2019, A0100453,mass_percent,96,,1298,0,0,0,0,0,0,0,0,16.94,0,0,0,0,0,0,0,0,0,0,0,0,0,0,0,0,0,0,0,0,0,0,0,0,0,0,0,0,7.32,0,0,0,0,0,0,0,0,0,0,0,0,0,0,0,0,0,0,0,0,0,0,0,0,0,0,0,0,0,0.44,0,0,0,0,0,0,0,0,0,0,0,0,0,0,0,0,0,0,0,0,0,0,0,0,0,1.05,0,0,0,0.3,0.5,0,0,0,0,0,0,9.92,0,0,0,0,0.23,0,0,0,0,0,0,0,0,0,0,0,0,0,0,0,0,0,0,0,0,0,0,0,0,0,0,0,0,0,0,0,0,0,0,0,0,0,58.76,0,0,0,0,0,0,0,0,0,0,0,0,0,0,0,0,0,0,0.63,0,0,0,0,0,0,0,0,0,0,0,3.91,0,0,0,0,0,0,0,0,0
Interglad,Interglad_3129, GP05-343558, Japanese Patent    Nippon Electric Glass (J),2019, A112303,mass_percent,59,2.78,1499,0,0,0,0,0,0,0,0,10,0,0,0,0,0,0,0,0,20,0,0,0,0,0,0,0,0,0,0,0,0,0,0,0,0,0,0,0,0,0,0,0,0,0,0,0,0,0,0,0,0,0,0,0,0,0,0,0,0,0,0,0,0,0,0,0,0,0,0,0,0,0,0,0,0,0,0,0,0,0,0,0,0,0,0,0,0,0,0,0,0,0,0,0,0,0,0,0,0,0,0,0,0,0,0,0,5,0,0,0,0,0,0,0,0,0,0,0,0,0,0,0,0,0,0,0,0,0,0,0,0,0,0,0,0,0,0,0,0,0,0,0,0,0,0,0,0,0,0,64.8,0,0,0,0,0,0.2,0,0,0,0,0,0,0,0,0,0,0,0,0,0,0,0,0,0,0,0,0,0,0,0,0,0,0,0,0,0,0,0,0,0
Interglad,Interglad_3130, GP05-343559, Japanese Patent    Nippon Electric Glass (J),2019, A112303,mass_percent,56,3.09,1434,0,0,0,0,0,0,0,0,10,0,0,0,0,0,0,0,0,25,0,0,0,0,0,0,0,0,0,0,0,0,0,0,0,0,0,0,0,0,0,0,0,0,0,0,0,0,0,0,0,0,0,0,0,0,0,0,0,0,0,0,0,0,0,0,0,0,0,0,0,0,0,0,0,0,0,0,0,0,0,0,0,0,0,0,0,0,0,0,0,0,0,0,0,0,0,0,0,0,0,0,0,0,0,0,0,5,0,0,0,0,0,0,0,0,0,0,0,0,0,0,0,0,0,0,0,0,0,0,0,0,0,0,0,0,0,0,0,0,0,0,0,0,0,0,0,0,0,0,59.8,0,0,0,0,0,0.2,0,0,0,0,0,0,0,0,0,0,0,0,0,0,0,0,0,0,0,0,0,0,0,0,0,0,0,0,0,0,0,0,0,0
Interglad,Interglad_3131, GP05-343564, Japanese Patent    Nippon Electric Glass (J),2019, A112303,mass_percent,54,3.21,1469,0,0,0,0,0,0,0,0,10,0,0,0,0,0,0,0,0,25,0,0,0,0,0,0,0,0,0,0,0,0,0,0,0,0,0,0,0,5,0,0,0,0,0,0,0,0,0,0,0,0,0,0,0,0,0,0,0,0,0,0,0,0,0,0,0,0,0,0,0,0,0,0,0,0,0,0,0,0,0,0,0,0,0,0,0,0,0,0,0,0,0,0,0,0,0,0,0,0,0,0,0,0,0,0,0,0,0,0,0,0,0,0,0,0,0,0,0,0,0,0,0,0,0,0,0,0,0,0,0,0,0,0,0,0,0,0,0,0,0,0,0,0,0,0,0,0,0,0,59.8,0,0,0,0,0,0.2,0,0,0,0,0,0,0,0,0,0,0,0,0,0,0,0,0,0,0,0,0,0,0,0,0,0,0,0,0,0,0,0,0,0
Interglad,Interglad_3132, GP05-343568, Japanese Patent    Nippon Electric Glass (J),2019, A112303,mass_percent,54,3.18,1455,0,0,0,0,0,0,0,0,10,0,0,0,0,0,0,0,0,25,0,0,0,0,0,0,0,0,0,0,0,0,0,0,0,0,0,0,0,4,0,0,0,0,0,0,0,0,0,0,0,0,0,0,0,0,0,0,0,0,0,0,0,0,0,0,0,0,0,0,0,0,0,0,0,0,0,0,0,0,0,0,0,0,0,0,0,0,0,0,0,0,0,0,0,0,0,0,0,0,0,0,0,0,0,0,0,1,0,0,0,0,0,0,0,0,0,0,0,0,0,0,0,0,0,0,0,0,0,0,0,0,0,0,0,0,0,0,0,0,0,0,0,0,0,0,0,0,0,0,59.8,0,0,0,0,0,0.2,0,0,0,0,0,0,0,0,0,0,0,0,0,0,0,0,0,0,0,0,0,0,0,0,0,0,0,0,0,0,0,0,0,0
Interglad,Interglad_3133, GP05-343571, Japanese Patent    Nippon Electric Glass (J),2019, A112303,mass_percent,55,3.17,1450,0,0,0,0,0,0,0,0,10,0,0,0,0,0,0,0,0,25,0,0,0,0,0,0,0,0,0,0,0,0,0,0,0,0,0,0,0,3,0,0,0,0,0,0,0,0,0,0,0,0,0,0,0,0,0,0,0,0,0,0,0,0,0,0,0,0,0,0,0,0,0,0,0,0,0,0,0,0,0,0,0,0,0,0,0,0,0,0,0,0,0,0,0,0,0,0,0,0,0,0,0,0,0,0,0,2,0,0,0,0,0,0,0,0,0,0,0,0,0,0,0,0,0,0,0,0,0,0,0,0,0,0,0,0,0,0,0,0,0,0,0,0,0,0,0,0,0,0,59.8,0,0,0,0,0,0.2,0,0,0,0,0,0,0,0,0,0,0,0,0,0,0,0,0,0,0,0,0,0,0,0,0,0,0,0,0,0,0,0,0,0
Interglad,Interglad_3134, GP05-343573, Japanese Patent    Nippon Electric Glass (J),2019, A112303,mass_percent,62,3.18,1476,0,0,0,0,0,0,0,0,10.71,0,0,0,0,0,0,0,0,18.52,0,0,0,0,0,0,0,0,0,0,0,0,0,0,0,0,0,0,0,6.21,0,0,0,0,0,0,0,0,0,0,0,0,0,0,0,0,0,0,0,0,0,0,0,0,0,0,0,0,0,0,0,0,0,0,0,0,0,0,0,0,0,0,0,0,0,0,0,0,0,0,0,0,0,0,0,0,0,0,0,0,0,0,0,0,0,0,0,1.2,0,0,0,0,0,0,0,0,0,0,0,0,0,0,0,0,0,0,0,0,0,0,0,0,0,0,0,0,0,0,0,0,0,0,0,0,0,0,0,0,0,0,63.16,0,0,0,0,0,0.2,0,0,0,0,0,0,0,0,0,0,0,0,0,0,0,0,0,0,0,0,0,0,0,0,0,0,0,0,0,0,0,0,0,0
Interglad,Interglad_3135, GP05-343574, Japanese Patent    Nippon Electric Glass (J),2019, A112303,mass_percent,65,3.44,1430,0,0,0,0,0,0,0,0,10.5,0,0,0,0,0,0,0,0,18.2,0,0,0,0,0,0,0,0,0,0,0,0,0,0,0,0,0,0,0,7.6,0,0,0,0,0,0,0,0,0,0,0,0,0,0,0,0,0,0,0,0,0,0,0,0,0,0,0,0,0,0,0,0,0,0,0,0,0,0,0,0,0,0,0,0,0,0,0,0,0,0,0,0,0,0,0,0,0,0,0,0,0,0,0,0,0,0,0,1.5,0,0,0,0,0,0,0,0,0,0,0,0,0,0,0,0,0,0,0,0,0,0,0,0,0,0,0,0,0,0,0,0,0,0,0,0,0,0,0,0,0,0,62,0,0,0,0,0,0.2,0,0,0,0,0,0,0,0,0,0,0,0,0,0,0,0,0,0,0,0,0,0,0,0,0,0,0,0,0,0,0,0,0,0
Interglad,Interglad_3136, GP05-343575, Japanese Patent    Nippon Electric Glass (J),2019, A112303,mass_percent,67,3.68,1394,0,0,0,0,0,0,0,0,10.31,0,0,0,0,0,0,0,0,17.82,0,0,0,0,0,0,0,0,0,0,0,0,0,0,0,0,0,0,0,9.01,0,0,0,0,0,0,0,0,0,0,0,0,0,0,0,0,0,0,0,0,0,0,0,0,0,0,0,0,0,0,0,0,0,0,0,0,0,0,0,0,0,0,0,0,0,0,0,0,0,0,0,0,0,0,0,0,0,0,0,0,0,0,0,0,0,0,0,1.8,0,0,0,0,0,0,0,0,0,0,0,0,0,0,0,0,0,0,0,0,0,0,0,0,0,0,0,0,0,0,0,0,0,0,0,0,0,0,0,0,0,0,60.86,0,0,0,0,0,0.2,0,0,0,0,0,0,0,0,0,0,0,0,0,0,0,0,0,0,0,0,0,0,0,0,0,0,0,0,0,0,0,0,0,0
Interglad,Interglad_3137, GP05-343576, Japanese Patent    Nippon Electric Glass (J),2019, A112303,mass_percent,57,3.18,1445,0,0,0,0,0,0,0,0,10.89,0,0,0,0,0,0,0,0,23.78,0,0,0,0,0,0,0,0,0,0,0,0,0,0,0,0,0,0,0,4.8,0,0,0,0,0,0,0,0,0,0,0,0,0,0,0,0,0,0,0,0,0,0,0,0,0,0,0,0,0,0,0,0,0,0,0,0,0,0,0,0,0,0,0,0,0,0,0,0,0,0,0,0,0,0,0,0,0,0,0,0,0,0,0,0,0,0,0,1,0,0,0,0,0,0,0,0,0,0,0,0,0,0,0,0,0,0,0,0,0,0,0,0,0,0,0,0,0,0,0,0,0,0,0,0,0,0,0,0,0,0,59.33,0,0,0,0,0,0.2,0,0,0,0,0,0,0,0,0,0,0,0,0,0,0,0,0,0,0,0,0,0,0,0,0,0,0,0,0,0,0,0,0,0
Interglad,Interglad_3138, GP05-343577, Japanese Patent    Nippon Electric Glass (J),2019, A112303,mass_percent,60,3.39,1418,0,0,0,0,0,0,0,0,10.71,0,0,0,0,0,0,0,0,23.42,0,0,0,0,0,0,0,0,0,0,0,0,0,0,0,0,0,0,0,6.11,0,0,0,0,0,0,0,0,0,0,0,0,0,0,0,0,0,0,0,0,0,0,0,0,0,0,0,0,0,0,0,0,0,0,0,0,0,0,0,0,0,0,0,0,0,0,0,0,0,0,0,0,0,0,0,0,0,0,0,0,0,0,0,0,0,0,0,1.2,0,0,0,0,0,0,0,0,0,0,0,0,0,0,0,0,0,0,0,0,0,0,0,0,0,0,0,0,0,0,0,0,0,0,0,0,0,0,0,0,0,0,58.36,0,0,0,0,0,0.2,0,0,0,0,0,0,0,0,0,0,0,0,0,0,0,0,0,0,0,0,0,0,0,0,0,0,0,0,0,0,0,0,0,0
Interglad,Interglad_3139, GP05-343578, Japanese Patent    Nippon Electric Glass (J),2019, A112303,mass_percent,62,3.67,1362,0,0,0,0,0,0,0,0,10.51,0,0,0,0,0,0,0,0,23.02,0,0,0,0,0,0,0,0,0,0,0,0,0,0,0,0,0,0,0,7.51,0,0,0,0,0,0,0,0,0,0,0,0,0,0,0,0,0,0,0,0,0,0,0,0,0,0,0,0,0,0,0,0,0,0,0,0,0,0,0,0,0,0,0,0,0,0,0,0,0,0,0,0,0,0,0,0,0,0,0,0,0,0,0,0,0,0,0,1.5,0,0,0,0,0,0,0,0,0,0,0,0,0,0,0,0,0,0,0,0,0,0,0,0,0,0,0,0,0,0,0,0,0,0,0,0,0,0,0,0,0,0,57.26,0,0,0,0,0,0.2,0,0,0,0,0,0,0,0,0,0,0,0,0,0,0,0,0,0,0,0,0,0,0,0,0,0,0,0,0,0,0,0,0,0
Interglad,Interglad_3140, GP05-343579, Japanese Patent    Nippon Electric Glass (J),2019, A112303,mass_percent,65,3.84,1319,0,0,0,0,0,0,0,0,10.3,0,0,0,0,0,0,0,0,22.6,0,0,0,0,0,0,0,0,0,0,0,0,0,0,0,0,0,0,0,8.9,0,0,0,0,0,0,0,0,0,0,0,0,0,0,0,0,0,0,0,0,0,0,0,0,0,0,0,0,0,0,0,0,0,0,0,0,0,0,0,0,0,0,0,0,0,0,0,0,0,0,0,0,0,0,0,0,0,0,0,0,0,0,0,0,0,0,0,1.8,0,0,0,0,0,0,0,0,0,0,0,0,0,0,0,0,0,0,0,0,0,0,0,0,0,0,0,0,0,0,0,0,0,0,0,0,0,0,0,0,0,0,56.2,0,0,0,0,0,0.2,0,0,0,0,0,0,0,0,0,0,0,0,0,0,0,0,0,0,0,0,0,0,0,0,0,0,0,0,0,0,0,0,0,0
Interglad,Interglad_3141, GP05-343580, Japanese Patent    Nippon Electric Glass (J),2019, A112303,mass_percent,67,3.96,1298,0,0,0,0,0,0,0,0,10.22,0,0,0,0,0,0,0,0,22.34,0,0,0,0,0,0,0,0,0,0,0,0,0,0,0,0,0,0,0,9.62,0,0,0,0,0,0,0,0,0,0,0,0,0,0,0,0,0,0,0,0,0,0,0,0,0,0,0,0,0,0,0,0,0,0,0,0,0,0,0,0,0,0,0,0,0,0,0,0,0,0,0,0,0,0,0,0,0,0,0,0,0,0,0,0,0,0,0,1.9,0,0,0,0,0,0,0,0,0,0,0,0,0,0,0,0,0,0,0,0,0,0,0,0,0,0,0,0,0,0,0,0,0,0,0,0,0,0,0,0,0,0,55.72,0,0,0,0,0,0.2,0,0,0,0,0,0,0,0,0,0,0,0,0,0,0,0,0,0,0,0,0,0,0,0,0,0,0,0,0,0,0,0,0,0
Interglad,Interglad_3142, GP03-343624, Japanese Patent    Nippon Electric Glass (J),2019, A131429,mass_percent,81.9,3.89,1498,0,0,0,0,0,0,0,0,20.51,0,0,0,0,0,0,0,0,1.97,0,0,0,0,0,0,2.74,0,0,0,0,0,0,0,0,0,0,0,0,8.61,0,0,0,0,0,0,0,0,0,0,0,0,0,0,0,0,0,0,0,0,0,0,0,0,0,0,0,0,0,0,0,0,0,0,0,0,0,0,0,0,0,0,0,0,0,0,0,0,0,0,0,0,0,0,0,0,0,0,0,0,0,0,0,0,0,0,0,1.02,0,0,0,0,0,0,0,0,0,0,0,0,0,0,0,0,0,0,0,0,0,0,0,0,0,0,0,0,0,0,0,0,0,0,0,0,0,0,0,0,0,0,62.31,0,0,0,0,0,0.22,0,0,0,0,0,2.62,0,0,0,0,0,0,0,0,0,0,0,0,0,0,0,0,0,0,0,0,0,0,0,0,0,0,0,0
Interglad,Interglad_3143, GP03-344090, US Patent    Chongqing Polycomp Int'l Corp. (CN),2019, A0185372,mass_percent,,,1319,0,0,0,0,0,0,0,0,18.57429719,0,0,0,0,0,0,0,0,0,0,0,0,0,0,0,0,0,0,0,0,0,0,0,0,0,0,0,0,19.17670683,0,0,0,0,0,0,0,0,0,0,0,0,0,0,0,0,0,0,0,0,0,0,0,0,0,0,0,0,0,0,0,0,0,0,0,0,0,0,0,0,0,0,0,0,0,0,0,0,0,0,0,0,0,0,0,0,0,0,0,0,0,0,0,0,0,0,0,0,0,0,0,0,0,0,0,0,0,0,0,0,0,0,0,0,0,0,0,0,0,0,0,0,0,0,0,0,0,0,0,0,0,0,0,0,0,0,0,0,0,0,62.24899598,0,0,0,0,0,0,0,0,0,0,0,0,0,0,0,0,0,0,0,0,0,0,0,0,0,0,0,0,0,0,0,0,0,0,0,0,0,0,0,0
Interglad,Interglad_3144, GP03-344091, US Patent    Chongqing Polycomp Int'l Corp. (CN),2019, A0185372,mass_percent,,,1337,0,0,0,0,0,0,0,0,17.88944724,0,0,0,0,0,0,0,0,0,0,0,0,0,0,0,0,0,0,0,0,0,0,0,0,0,0,0,0,18.09045226,0,0,0,0,0,0,0,0,0,0,0,0,0,0,0,0,0,0,0,0,0,0,0,0,0,0,0,0,0,0.502512563,0,0,0,0,0,0,0,0,0,0,0,0,0,0,0,0,0,0,0,0,0,0,0,0,0,0,0,0,0,0,0,0,0,0,0,0,0,0,0,0,0,0,0,0,0,0,0,0,0,0,0,0,0,0,0,0,0,0,0,0,0,0,0,0,0,0,0,0,0,0,0,0,0,0,0,0,0,0,0,0,63.31658291,0,0,0,0,0,0,0,0,0,0,0,0,0,0,0,0,0,0,0.201005025,0,0,0,0,0,0,0,0,0,0,0,0,0,0,0,0,0,0,0,0,0
Interglad,Interglad_3145, GP03-344092, US Patent    Chongqing Polycomp Int'l Corp. (CN),2019, A0185372,mass_percent,,,1352,0,0,0,0,0,0,0,0,16.75025075,0,0,0,0,0,0,0,0,0,0,0,0,0,0,0,0.100300903,0,0,0,0,0,0,0,0,0,0,0,0,17.55265797,0,0,0,0,0,0,0,0,0,0,0,0,0,0,0,0,0,0,0,0,0,0,0,0,0,0,0,0,0,0.902708124,0,0,0,0,0,0,0,0,0,0,0,0,0,0,0,0,0,0,0,0,0,0,0,0,0,0,0,0,0,0,0,0,0,0,0,0,0,0.300902708,0,0,0,0,0,0,0,0,0,0,0,0,0,0,0,0,0,0,0,0,0,0,0,0,0,0,0,0,0,0,0,0,0,0,0,0,0,0,0,0,0,0,64.19257773,0,0,0,0,0,0,0,0,0,0,0,0,0,0,0,0,0,0,0.100300903,0,0,0,0,0,0,0,0,0,0,0,0,0,0,0,0,0,0,0,0,0.100300903
Interglad,Interglad_3146, GP03-344093, US Patent    Chongqing Polycomp Int'l Corp. (CN),2019, A0185372,mass_percent,,,1344,0,0,0,0,0,0,0,0,14.7442327,0,0,0,0,0,0,0,0,0,0,0,0,0,0,0,0.200601805,0,0,0,0,0,0,0,0,0,0,0,0,16.34904714,0,0,0,0,0,0,0,0,0,0,0,0,0,0,0,0,0,0,0,0,0,0,0,0,0,0,0,0,0,1.504513541,0,0,0,0,0,0,0,0,0,0,0,0,0,0,0,0,0,0,0,0,0,0,0,0,0,0,0,0,0,0,0,0,0,0,0,0,0,1.003009027,0,0,0,0,0,0,0,0,0,0,0,0,0,0,0,0,0,0,0,0,0,0,0,0,0,0,0,0,0,0,0,0,0,0,0,0,0,0,0,0,0,0,65.19558676,0,0,0,0,0,0,0,0,0,0,0,0,0,0,0,0,0,0,0.401203611,0,0,0,0,0,0,0,0,0,0,0,0,0,0,0,0,0,0,0,0,0.601805416
Interglad,Interglad_3147, GP03-344094, US Patent    Chongqing Polycomp Int'l Corp. (CN),2019, A0185372,mass_percent,,,1368,0,0,0,0,0,0,0,0,16.04814443,0,0,0,0,0,0,0,0,0,0,0,0,0,0,0,0,0,0,0,0,0,0,0,0,0,0,0,0,15.04513541,0,0,0,0,0,0,0,0,0,0,0,0,0,0,0,0,0,0,0,0,0,0,0,0,0,0,0,0,0,2.306920762,0,0,0,0,0,0,0,0,0,0,0,0,0,0,0,0,0,0,0,0,0,0,0,0,0,0,0,0,0,0,0,0,0,0,0,0,0,0.300902708,0,0,0,0,0,0,0,0,0,0,0,0,0,0,0,0,0,0,0,0,0,0,0,0,0,0,0,0,0,0,0,0,0,0,0,0,0,0,0,0,0,0,66.19859579,0,0,0,0,0,0,0,0,0,0,0,0,0,0,0,0,0,0,0.100300903,0,0,0,0,0,0,0,0,0,0,0,0,0,0,0,0,0,0,0,0,0
Interglad,Interglad_3148, GP02-344347, Japanese Patent    Nippon Electric Glass (J),2019, A147727,mass_percent,,10.9,1471,0,0,0,0,0,0,0,0,20.79916803,0,0,0,0,0,0,0,0,0,0,0,0,0,0,0,0,0,0,0,0,0,0,0,0,0,0,0,0,0,0,0,0,0,0,0,0,0.099996,0,0,0,0,0,0,0,0,0,0,0,0,0,0,0,0,0,0,0,0,0,0.00399984,0,0,0,0,0,0,0,0,0,0,0,0,0,0,0,0,0,0,0,0,0,0,0,0,0,5.099796008,0,0,0,0,0,0,0,0,0,0,0,1.499940002,0,0,0,0,14.39942402,0,0,0,0,0,0,0,0,0,0,4.999800008,0,0,0,0,0,0,0,0,0,0,0,0,0,0,0,0,0,0,0,0,0,0,0,0,0,0,52.79788808,0,0,0,0,0,0.299988,0,0,0,0,0,0,0,0,0,0,0,0,0,0,0,0,0,0,0,0,0,0,0,0,0,0,0,0,0,0,0,0,0,0
Interglad,Interglad_3149, GP02-344348, Japanese Patent    Nippon Electric Glass (J),2019, A147727,mass_percent,,10.8,1462,0,0,0,0,0,0,0,0,20.82104001,0,0,0,0,0,0,0,0,0.500024976,0,0,0,0,0,0,0,0,0,0,0,0,0,0,0,0,0,0,0,0,0,0,0,0,0,0,0,0.100004995,0,0,0,0,0,0,0,0,0,0,0,0,0,0,0,0,0,0,0,0,0,0.00500525,0,0,0,0,0,0,0,0,0,0,0,0,0,0,0,0,0,0,0,0,0,0,0,0,0,4.400219791,0,0,0,0,0,0,0,0,0,0,0,1.500074929,0,0,0,0,14.41071982,0,0,0,0,0,0,0,0,0,0,5.000249762,0,0,0,0,0,0,0,0,0,0,0,0,0,0,0,0,0,0,0,0,0,0,0,0,0,0,52.96264548,0,0,0,0,0,0.300014986,0,0,0,0,0,0,0,0,0,0,0,0,0,0,0,0,0,0,0,0,0,0,0,0,0,0,0,0,0,0,0,0,0,0
Interglad,Interglad_3150, GP02-344349, Japanese Patent    Nippon Electric Glass (J),2019, A147727,mass_percent,,10.4,1465,0,0,0,0,0,0,0,0,20.89874608,0,0,0,0,0,0,0,0,0.999940004,0,0,0,0,0,0,0,0,0,0,0,0,0,0,0,0,0,0,0,0,0,0,0,0,0,0,0,0.099994,0,0,0,0,0,0,0,0,0,0,0,0,0,0,0,0,0,0,0,0,0,0.00599964,0,0,0,0,0,0,0,0,0,0,0,0,0,0,0,0,0,0,0,0,0,0,0,0,0,3.699778013,0,0,0,0,0,0,0,0,0,0,0,1.499910005,0,0,0,0,14.49913005,0,0,0,0,0,0,0,0,0,0,4.999700018,0,0,0,0,0,0,0,0,0,0,0,0,0,0,0,0,0,0,0,0,0,0,0,0,0,0,52.99682019,0,0,0,0,0,0.299982001,0,0,0,0,0,0,0,0,0,0,0,0,0,0,0,0,0,0,0,0,0,0,0,0,0,0,0,0,0,0,0,0,0,0
Interglad,Interglad_3151, GP02-344350, Japanese Patent    Nippon Electric Glass (J),2019, A147727,mass_percent,,11.1,1455,0,0,0,0,0,0,0,0,20.09919603,0,0,0,0,0,0,0,0,0,0,0,0,0,0,0,0,0,0,0,0,0,0,0,0,0,0,0,0,0,0,0,0,0,0,0,0,0.099996,0,0,0,0,0,0,0,0,0,0,0,0,0,0,0,0,0,0,0,0,0,0.00399984,0,0,0,0,0,0,0,0,0,0,0,0,0,0,0,0,0,0,0,0,0,0,0,0,0,5.099796008,0,0,0,0,0,0,0,0,0,0,0,1.799928003,0,0,0,0,14.49942002,0,0,0,0,0,0,0,0,0,0,4.999800008,0,0,0,0,0,0,0,0,0,0,0,0,0,0,0,0,0,0,0,0,0,0,0,0,0,0,53.09787608,0,0,0,0,0,0.299988,0,0,0,0,0,0,0,0,0,0,0,0,0,0,0,0,0,0,0,0,0,0,0,0,0,0,0,0,0,0,0,0,0,0
Interglad,Interglad_3152, GP02-344351, Japanese Patent    Nippon Electric Glass (J),2019, A147727,mass_percent,,10.8,1446,0,0,0,0,0,0,0,0,20.19899005,0,0,0,0,0,0,0,0,0.499975001,0,0,0,0,0,0,0,0,0,0,0,0,0,0,0,0,0,0,0,0,0,0,0,0,0,0,0,0.099995,0,0,0,0,0,0,0,0,0,0,0,0,0,0,0,0,0,0,0,0,0,0.00499975,0,0,0,0,0,0,0,0,0,0,0,0,0,0,0,0,0,0,0,0,0,0,0,0,0,4.399780011,0,0,0,0,0,0,0,0,0,0,0,1.799910004,0,0,0,0,14.49927504,0,0,0,0,0,0,0,0,0,0,4.999750012,0,0,0,0,0,0,0,0,0,0,0,0,0,0,0,0,0,0,0,0,0,0,0,0,0,0,53.19734013,0,0,0,0,0,0.299985001,0,0,0,0,0,0,0,0,0,0,0,0,0,0,0,0,0,0,0,0,0,0,0,0,0,0,0,0,0,0,0,0,0,0
Interglad,Interglad_3153, GP02-344352, Japanese Patent    Nippon Electric Glass (J),2019, A147727,mass_percent,,10.9,1471,0,0,0,0,0,0,0,0,20.82104001,0,0,0,0,0,0,0,0,0.500024976,0,0,0,0,0,0,0,0,0,0,0,0,0,0,0,0,0,0,0,0,0,0,0,0,0,0,0,0.100004995,0,0,0,0,0,0,0,0,0,0,0,0,0,0,0,0,0,0,0,0,0,0.00500525,0,0,0,0,0,0,0,0,0,0,0,0,0,0,0,0,0,0,0,0,0,0,0,0,0,4.400219791,0,0,0,0,0,0,0,0,0,0,0,1.800089914,0,0,0,0,14.01069983,0,0,0,0,0,0,0,0,0,0,5.000249762,0,0,0,0,0,0,0,0,0,0,0,0,0,0,0,0,0,0,0,0,0,0,0,0,0,0,53.06265048,0,0,0,0,0,0.300014986,0,0,0,0,0,0,0,0,0,0,0,0,0,0,0,0,0,0,0,0,0,0,0,0,0,0,0,0,0,0,0,0,0,0
Interglad,Interglad_3154, GP02-344353, Japanese Patent    Nippon Electric Glass (J),2019, A147727,mass_percent,,10.2,1474,0,0,0,0,0,0,0,0,20.89832709,0,0,0,0,0,0,0,0,0.499959978,0,0,0,0,0,0,0,0,0,0,0,0,0,0,0,0,0,0,0,0,0,0,0,0,0,0,0,0.099991996,0,0,0,0,0,0,0,0,0,0,0,0,0,0,0,0,0,0,0,0,0,0.008004359,0,0,0,0,0,0,0,0,0,0,0,0,0,0,0,0,0,0,0,0,0,0,0,0,0,4.399647808,0,0,0,0,0,0,0,0,0,0,0,1.799855922,0,0,0,0,13.09895143,0,0,0,0,0,0,0,0,0,0,4.999599782,0,0,0,0,0,0,0,0,0,0,0,0,0,0,0,0,0,0,0,0,0,0,0,0,0,0,53.89568565,0,0,0,0,0,0.299975987,0,0,0,0,0,0,0,0,0,0,0,0,0,0,0,0,0,0,0,0,0,0,0,0,0,0,0,0,0,0,0,0,0,0
Interglad,Interglad_3155, GP02-344354, Japanese Patent    Nippon Electric Glass (J),2019, A147727,mass_percent,,10.2,1500,0,0,0,0,0,0,0,0,20.929162,0,0,0,0,0,0,0,0,0.499979981,0,0,0,0,0,0,0,0,0,0,0,0,0,0,0,0,0,0,0,0,0,0,0,0,0,0,0,0.099995996,0,0,0,0,0,0,0,0,0,0,0,0,0,0,0,0,0,0,0,0,0,0.00400384,0,0,0,0,0,0,0,0,0,0,0,0,0,0,0,0,0,0,0,0,0,0,0,0,0,3.699851858,0,0,0,0,0,0,0,0,0,0,0,1.799927931,0,0,0,0,14.00943906,0,0,0,0,0,0,0,0,0,0,4.999799808,0,0,0,0,0,0,0,0,0,0,0,0,0,0,0,0,0,0,0,0,0,0,0,0,0,0,53.65785154,0,0,0,0,0,0.299987988,0,0,0,0,0,0,0,0,0,0,0,0,0,0,0,0,0,0,0,0,0,0,0,0,0,0,0,0,0,0,0,0,0,0
Interglad,Interglad_3156, GP02-344355, Japanese Patent    Nippon Electric Glass (J),2019, A147727,mass_percent,,10.2,1477,0,0,0,0,0,0,0,0,20.22919002,0,0,0,0,0,0,0,0,0.499979981,0,0,0,0,0,0,0,0,0,0,0,0,0,0,0,0,0,0,0,0,0,0,0,0,0,0,0,0.099995996,0,0,0,0,0,0,0,0,0,0,0,0,0,0,0,0,0,0,0,0,0,0.00400384,0,0,0,0,0,0,0,0,0,0,0,0,0,0,0,0,0,0,0,0,0,0,0,0,0,4.399823831,0,0,0,0,0,0,0,0,0,0,0,1.799927931,0,0,0,0,14.00943906,0,0,0,0,0,0,0,0,0,0,4.999799808,0,0,0,0,0,0,0,0,0,0,0,0,0,0,0,0,0,0,0,0,0,0,0,0,0,0,53.65785154,0,0,0,0,0,0.299987988,0,0,0,0,0,0,0,0,0,0,0,0,0,0,0,0,0,0,0,0,0,0,0,0,0,0,0,0,0,0,0,0,0,0
