Repository: n000188975/2026.05.25-glass-predition-reverse-model

File: interglad_database.csv (part 43 of 76)
_mass_pct,GeSe_mass_pct,GeTe4_mass_pct,GeTe_mass_pct,Ge_mass_pct,H2O_mass_pct,HfF4_mass_pct,HfO2_mass_pct,Ho2O3_mass_pct,I_mass_pct,In2S3_mass_pct,InF3_mass_pct,In_mass_pct,K2O_mass_pct,KBr_mass_pct,KCl_mass_pct,KF_mass_pct,La2O3_mass_pct,Li2O_mass_pct,Li2SO4_mass_pct,Li2S_mass_pct,LiCl_mass_pct,LiF_mass_pct,Lu2O3_mass_pct,MgF2_mass_pct,MgO_mass_pct,MnF2_mass_pct,MnO2_mass_pct,MnO_mass_pct,MoO3_mass_pct,Na2O_mass_pct,Na2SO4_mass_pct,Na2S_mass_pct,NaCl_mass_pct,NaF_mass_pct,NaPO3_mass_pct,Nb2O5_mass_pct,Nd2O3_mass_pct,NdF3_mass_pct,NiO_mass_pct,O_mass_pct,P2O5_mass_pct,P2S5_mass_pct,P_mass_pct,PbBr2_mass_pct,PbCl2_mass_pct,PbF2_mass_pct,PbI2_mass_pct,PbO_mass_pct,PbSe_mass_pct,PbTe_mass_pct,Pb_mass_pct,Pr2O3_mass_pct,Rb2O_mass_pct,RbCl_mass_pct,RbF_mass_pct,Rh2O3_mass_pct,Rh_mass_pct,SO3_mass_pct,S_mass_pct,Sb2O3_mass_pct,Sb2S3_mass_pct,Sb2Se3_mass_pct,Sb2Te3_mass_pct,Sb_mass_pct,Sc2O3_mass_pct,SeO2_mass_pct,Se_mass_pct,SiO2_mass_pct,SiS2_mass_pct,Si_mass_pct,Sm2O3_mass_pct,SnCl2_mass_pct,SnF2_mass_pct,SnO2_mass_pct,SnO_mass_pct,SnS_mass_pct,SnSe2_mass_pct,SnSe_mass_pct,SnTe_mass_pct,SrO_mass_pct,Ta2O5_mass_pct,Tb2O3_mass_pct,TeO2_mass_pct,Te_mass_pct,ThF4_mass_pct,Th_mass_pct,TiO2_mass_pct,Tl2O_mass_pct,Tl2S_mass_pct,Tl2Se_mass_pct,Tl2Te_mass_pct,TlBr_mass_pct,TlCl_mass_pct,TlSe_mass_pct,Tl_mass_pct,U_mass_pct,V2O5_mass_pct,WO3_mass_pct,Y2O3_mass_pct,YF3_mass_pct,Yb2O3_mass_pct,ZnBr2_mass_pct,ZnCl2_mass_pct,ZnF2_mass_pct,ZnO_mass_pct,ZnSO4_mass_pct,ZrF4_mass_pct,ZrO2_mass_pct
Interglad,Interglad_3229, GP03-346502, Japanese Patent    Nippon Electric Glass (J),2020, A172423,mass_percent,82,3.75,1431,0,0,0,0,0,0,0,0,21.03856925,0,0,0,0,0,0,0,0,5.129651153,0,0,0,0,0,0,4.519692634,0,0,0,0,0,0,0,0,0,0,0,0,4.959662713,0,0,0,0,0,0,0,0.000522564,0,0,0,0,0,0,0,0,0,0,0,0,0,0,0,0,0,0,0,0,0,0,0,0,0,0,0,0,0,0,0,0,0,0,0,0,0,0,0,0,0,0,0,0,0,0,0,0,0,0,0,0,0,0,0,0,0,0,0,3.569757235,0,0,0,0,0,0,0,0,0,0,0,0,0,0,0,0.006277573,0,0,0,0,0,0,0,0,0,0,0,0,0,0,0,0,0,0,0,0,0,0,0,0,0,0,57.4860906,0,0,0,0,0,0.21998504,0,0,0,0,0,3.059791916,0,0,0,0,0,0,0.00999932,0,0,0,0,0,0,0,0,0,0,0,0,0,0,0,0,0,0,0,0,0
Interglad,Interglad_3230, GP03-346503, Japanese Patent    Nippon Electric Glass (J),2020, A172423,mass_percent,82,3.74,1452,0,0,0,0,0,0,0,0,19.8279737,0,0,0,0,0,0,0,0,4.169573895,0,0,0,0,0,0,4.589530977,0,0,0,0,0,0,0,0,0,0,0,0,5.869400183,0,0,0,0,0,0,0,0.000530346,0,0,0,0,0,0,0,0,0,0,0,0,0,0,0,0,0,0,0,0,0,0,0,0,0,0,0,0,0,0,0,0,0,0,0,0,0,0,0,0,0,0,0,0,0,0,0,0,0,0,0,0,0,0,0,0,0,0,0,3.619630096,0,0,0,0,0,0,0,0,0,0,0,0,0,0,0,0.008493132,0,0,0,0,0,0,0,0,0,0,0,0,0,0,0,0,0,0,0,0,0,0,0,0,0,0,60.13385468,0,0,0,0,0,0.229976498,0,0,0,0,0,1.549841615,0,0,0,0,0,0,0.001194878,0,0,0,0,0,0,0,0,0,0,0,0,0,0,0,0,0,0,0,0,0
Interglad,Interglad_3231, GP03-346504, Japanese Patent    Nippon Electric Glass (J),2020, A172423,mass_percent,84,3.8,1422,0,0,0,0,0,0,0,0,21.44962836,0,0,0,0,0,0,0,0,4.179927579,0,0,0,0,0,0,0,0,0,0,0,0,0,0,0,0,0,0,0,5.059912332,0,0,0,0,0,0,0,0.000532591,0,0,0,0,0,0,0,0,0,0,0,0,0,0,0,0,0,0,0,0,0,0,0,0,0,0,0,0,0,0,0,0,0,0,0,0,0,0,0,0,0,0,0,0,0,0,0,0,0,0,0,0,0,0,0,0,0,0,0,4.239926539,0,0,0,0,0,0,0,0,0,0,0,0,0,0,0,0.019999653,0,0,0,0,0,0,0,0,0,0,0,0,0,0,0,0,0,0,0,0,0,0,0,0,0,0,58.58898489,0,0,0,0,0,0.229996015,0,0,0,0,0,6.229892061,0,0,0,0,0,0,0.001199979,0,0,0,0,0,0,0,0,0,0,0,0,0,0,0,0,0,0,0,0,0
Interglad,Interglad_3232, GP03-346505, Japanese Patent    Nippon Electric Glass (J),2020, A172423,mass_percent,83,3.77,1444,0,0,0,0,0,0,0,0,20.98939731,0,0,0,0,0,0,0,0,4.099882276,0,0,0,0,0,0,5.639838058,0,0,0,0,0,0,0,0,0,0,0,0,4.94985787,0,0,0,0,0,0,0,0.000521385,0,0,0,0,0,0,0,0,0,0,0,0,0,0,0,0,0,0,0,0,0,0,0,0,0,0,0,0,0,0,0,0,0,0,0,0,0,0,0,0,0,0,0,0,0,0,0,0,0,0,0,0,0,0,0,0,0,0,0,3.559897781,0,0,0,0,0,0,0,0,0,0,0,0,0,0,0,0.019999426,0,0,0,0,0,0,0,0,0,0,0,0,0,0,0,0,0,0,0,0,0,0,0,0,0,0,58.22832803,0,0,0,0,0,0.219993683,0,0,0,0,0,2.289934247,0,0,0,0,0,0,0.002349933,0,0,0,0,0,0,0,0,0,0,0,0,0,0,0,0,0,0,0,0,0
Interglad,Interglad_3233, GP03-346506, Japanese Patent    Nippon Electric Glass (J),2020, A172423,mass_percent,81,3.82,1466,0,0,0,0,0,0,0,0,19.47944113,0,0,0,0,0,0,0,0,4.089882661,0,0,0,0,0,0,5.62983848,0,0,0,0,0,0,0,0,0,0,0,0,4.119881801,0,0,0,0,0,0,0,0.000520985,0,0,0,0,0,0,0,0,0,0,0,0,0,0,0,0,0,0,0,0,0,0,0,0,0,0,0,0,0,0,0,0,0,0,0,0,0,0,0,0,0,0,0,0,0,0,0,0,0,0,0,0,0,0,0,0,0,0,0,3.549898153,0,0,0,0,0,0,0,0,0,0,0,0,0,0,0,0.009999713,0,0,0,0,0,0,0,0,0,0,0,0,0,0,0,0,0,0,0,0,0,0,0,0,0,0,59.08830476,0,0,0,0,0,0.219993688,0,0,0,0,0,3.809890694,0,0,0,0,0,0,0.002347933,0,0,0,0,0,0,0,0,0,0,0,0,0,0,0,0,0,0,0,0,0
Interglad,Interglad_3234, GP03-346507, Japanese Patent    Nippon Electric Glass (J),2020, A172423,mass_percent,84,3.71,1463,0,0,0,0,0,0,0,0,21.26898847,0,0,0,0,0,0,0,0,3.109852099,0,0,0,0,0,0,2.279891571,0,0,0,0,0,0,0,0,0,0,0,0,5.009761741,0,0,0,0,0,0,0,0.000527875,0,0,0,0,0,0,0,0,0,0,0,0,0,0,0,0,0,0,0,0,0,0,0,0,0,0,0,0,0,0,0,0,0,0,0,0,0,0,0,0,0,0,0,0,0,0,0,0,0,0,0,0,0,0,0,0,0,0,0,3.599828796,0,0,0,0,0,0,0,0,0,0,0,0,0,0,0,0.004227799,0,0,0,0,0,0,0,0,0,0,0,0,0,0,0,0,0,0,0,0,0,0,0,0,0,0,59.86715278,0,0,0,0,0,0.219989538,0,0,0,0,0,4.629779812,0,0,0,0,0,0,0.009999524,0,0,0,0,0,0,0,0,0,0,0,0,0,0,0,0,0,0,0,0,0
Interglad,Interglad_3235, GP03-346508, Japanese Patent    Nippon Electric Glass (J),2020, A172423,mass_percent,83,3.84,1472,0,0,0,0,0,0,0,0,20.76710515,0,0,0,0,0,0,0,0,3.039576295,0,0,0,0,0,0,6.689067571,0,0,0,0,0,0,0,0,0,0,0,0,4.979305905,0,0,0,0,0,0,0,0.000515528,0,0,0,0,0,0,0,0,0,0,0,0,0,0,0,0,0,0,0,0,0,0,0,0,0,0,0,0,0,0,0,0,0,0,0,0,0,0,0,0,0,0,0,0,0,0,0,0,0,0,0,0,0,0,0,0,0,0,0,2.989583264,0,0,0,0,0,0,0,0,0,0,0,0,0,0,0,0.004128425,0,0,0,0,0,0,0,0,0,0,0,0,0,0,0,0,0,0,0,0,0,0,0,0,0,0,58.29187435,0,0,0,0,0,0.219969337,0,0,0,0,0,3.009580477,0,0,0,0,0,0,0.009293704,0,0,0,0,0,0,0,0,0,0,0,0,0,0,0,0,0,0,0,0,0
Interglad,Interglad_3236, GP03-346509, Japanese Patent    Nippon Electric Glass (J),2020, A172423,mass_percent,82,3.79,1456,0,0,0,0,0,0,0,0,18.8598995,0,0,0,0,0,0,0,0,3.559981029,0,0,0,0,0,0,4.839974208,0,0,0,0,0,0,0,0,0,0,0,0,5.399971224,0,0,0,0,0,0,0,0.000532897,0,0,0,0,0,0,0,0,0,0,0,0,0,0,0,0,0,0,0,0,0,0,0,0,0,0,0,0,0,0,0,0,0,0,0,0,0,0,0,0,0,0,0,0,0,0,0,0,0,0,0,0,0,0,0,0,0,0,0,4.359976766,0,0,0,0,0,0,0,0,0,0,0,0,0,0,0,0.009999947,0,0,0,0,0,0,0,0,0,0,0,0,0,0,0,0,0,0,0,0,0,0,0,0,0,0,60.69967653,0,0,0,0,0,0.229998774,0,0,0,0,0,2.029989182,0,0,0,0,0,0,0.009999947,0,0,0,0,0,0,0,0,0,0,0,0,0,0,0,0,0,0,0,0,0
Interglad,Interglad_3237, GP03-346510, Japanese Patent    Nippon Electric Glass (J),2020, A172423,mass_percent,82,3.83,1481,0,0,0,0,0,0,0,0,19.47725805,0,0,0,0,0,0,0,0,2.859597434,0,0,0,0,0,0,6.759048481,0,0,0,0,0,0,0,0,0,0,0,0,5.439234281,0,0,0,0,0,0,0,0.000520627,0,0,0,0,0,0,0,0,0,0,0,0,0,0,0,0,0,0,0,0,0,0,0,0,0,0,0,0,0,0,0,0,0,0,0,0,0,0,0,0,0,0,0,0,0,0,0,0,0,0,0,0,0,0,0,0,0,0,0,3.019574913,0,0,0,0,0,0,0,0,0,0,0,0,0,0,0,0.004169413,0,0,0,0,0,0,0,0,0,0,0,0,0,0,0,0,0,0,0,0,0,0,0,0,0,0,59.93156301,0,0,0,0,0,0.219969033,0,0,0,0,0,2.279679074,0,0,0,0,0,0,0.009385679,0,0,0,0,0,0,0,0,0,0,0,0,0,0,0,0,0,0,0,0,0
Interglad,Interglad_3238, GP03-346511, Japanese Patent    Nippon Electric Glass (J),2020, A172423,mass_percent,82,3.84,1461,0,0,0,0,0,0,0,0,20.0686089,0,0,0,0,0,0,0,0,3.869731762,0,0,0,0,0,0,3.449760873,0,0,0,0,0,0,0,0,0,0,0,0,5.479620169,0,0,0,0,0,0,0,0.000532663,0,0,0,0,0,0,0,0,0,0,0,0,0,0,0,0,0,0,0,0,0,0,0,0,0,0,0,0,0,0,0,0,0,0,0,0,0,0,0,0,0,0,0,0,0,0,0,0,0,0,0,0,0,0,0,0,0,0,0,3.699743545,0,0,0,0,0,0,0,0,0,0,0,0,0,0,0,0.006398556,0,0,0,0,0,0,0,0,0,0,0,0,0,0,0,0,0,0,0,0,0,0,0,0,0,0,60.85578166,0,0,0,0,0,0.229984058,0,0,0,0,0,2.329838503,0,0,0,0,0,0,0.009999307,0,0,0,0,0,0,0,0,0,0,0,0,0,0,0,0,0,0,0,0,0
Interglad,Interglad_3239, GP03-346512, Japanese Patent    Nippon Electric Glass (J),2020, A172423,mass_percent,82,3.77,1476,0,0,0,0,0,0,0,0,19.05868398,0,0,0,0,0,0,0,0,3.119784576,0,0,0,0,0,0,4.589683078,0,0,0,0,0,0,0,0,0,0,0,0,5.449623698,0,0,0,0,0,0,0,0.000530063,0,0,0,0,0,0,0,0,0,0,0,0,0,0,0,0,0,0,0,0,0,0,0,0,0,0,0,0,0,0,0,0,0,0,0,0,0,0,0,0,0,0,0,0,0,0,0,0,0,0,0,0,0,0,0,0,0,0,0,3.619750053,0,0,0,0,0,0,0,0,0,0,0,0,0,0,0,0.00637456,0,0,0,0,0,0,0,0,0,0,0,0,0,0,0,0,0,0,0,0,0,0,0,0,0,0,61.28576816,0,0,0,0,0,0.229984119,0,0,0,0,0,2.629818408,0,0,0,0,0,0,0.00999931,0,0,0,0,0,0,0,0,0,0,0,0,0,0,0,0,0,0,0,0,0
Interglad,Interglad_3240, GP03-346513, Japanese Patent    Nippon Electric Glass (J),2020, A172423,mass_percent,83,3.91,1455,0,0,0,0,0,0,0,0,18.66830973,0,0,0,0,0,0,0,0,2.919735641,0,0,0,0,0,0,5.069540994,0,0,0,0,0,0,0,0,0,0,0,0,6.139444122,0,0,0,0,0,0,0,0.000532152,0,0,0,0,0,0,0,0,0,0,0,0,0,0,0,0,0,0,0,0,0,0,0,0,0,0,0,0,0,0,0,0,0,0,0,0,0,0,0,0,0,0,0,0,0,0,0,0,0,0,0,0,0,0,0,0,0,0,0,4.28961161,0,0,0,0,0,0,0,0,0,0,0,0,0,0,0,0.008521228,0,0,0,0,0,0,0,0,0,0,0,0,0,0,0,0,0,0,0,0,0,0,0,0,0,0,60.63451003,0,0,0,0,0,0.229979177,0,0,0,0,0,2.029816216,0,0,0,0,0,0,0.009999095,0,0,0,0,0,0,0,0,0,0,0,0,0,0,0,0,0,0,0,0,0
Interglad,Interglad_3241, GP03-346514, Japanese Patent    Nippon Electric Glass (J),2020, A172423,mass_percent,84,4.04,1455,0,0,0,0,0,0,0,0,18.38872496,0,0,0,0,0,0,0,0,2.089855094,0,0,0,0,0,0,4.609680374,0,0,0,0,0,0,0,0,0,0,0,0,6.739532694,0,0,0,0,0,0,0,0.000532763,0,0,0,0,0,0,0,0,0,0,0,0,0,0,0,0,0,0,0,0,0,0,0,0,0,0,0,0,0,0,0,0,0,0,0,0,0,0,0,0,0,0,0,0,0,0,0,0,0,0,0,0,0,0,0,0,0,0,0,3.939726827,0,0,0,0,0,0,0,0,0,0,0,0,0,0,0,0.006400556,0,0,0,0,0,0,0,0,0,0,0,0,0,0,0,0,0,0,0,0,0,0,0,0,0,0,60.86577969,0,0,0,0,0,0.229984053,0,0,0,0,0,3.11978368,0,0,0,0,0,0,0.009999307,0,0,0,0,0,0,0,0,0,0,0,0,0,0,0,0,0,0,0,0,0
Interglad,Interglad_3242, GP03-346515, Japanese Patent    Nippon Electric Glass (J),2020, A172423,mass_percent,83,3.98,1477,0,0,0,0,0,0,0,0,18.24874454,0,0,0,0,0,0,0,0,2.079856912,0,0,0,0,0,0,4.569685619,0,0,0,0,0,0,0,0,0,0,0,0,5.019654663,0,0,0,0,0,0,0,0.000528664,0,0,0,0,0,0,0,0,0,0,0,0,0,0,0,0,0,0,0,0,0,0,0,0,0,0,0,0,0,0,0,0,0,0,0,0,0,0,0,0,0,0,0,0,0,0,0,0,0,0,0,0,0,0,0,0,0,0,0,3.909731022,0,0,0,0,0,0,0,0,0,0,0,0,0,0,0,0.006350563,0,0,0,0,0,0,0,0,0,0,0,0,0,0,0,0,0,0,0,0,0,0,0,0,0,0,61.29578303,0,0,0,0,0,0.219984866,0,0,0,0,0,4.639680804,0,0,0,0,0,0,0.009999312,0,0,0,0,0,0,0,0,0,0,0,0,0,0,0,0,0,0,0,0,0
Interglad,Interglad_3243, GP03-346665, US Patent    Others,2020, A0039869,mass_percent,,,1298,0,0,0,0,0,0,0,0,26.93,0,0,0,0,0,0,0,0,2,0,0,0,0,0,0,0,0,0,0,0,0,0,0,0,0,0,0,0,2.02,0,0,0,0,0,0,0,0,0,0,0,0,0,0,0,0,0,0,0,0,0,0,0,0,0,0,0,0,0.61,0.39,0,0,0,0,0,0,0,0,0,0,0,0,0,0,0,0,0,0,0,0,0,0,0,0,0,0.14,0,0,0,0,0,0,0,0,0,0,0,12.5,0,0,0,0,0.06,0,0,0,0,0,0,0,0,0,0,0,0,0,0,0,0,0,0,0,0,0,0,0,0,0,0,0,0,0,0,0,0,0,0,0,0,0,54.84,0,0,0,0,0,0,0,0,0,0,0,0,0,0,0,0,0,0,0.5,0,0,0,0,0,0,0,0,0,0,0,0,0,0,0,0,0,0,0,0,0.01
Interglad,Interglad_3244, GP03-346666, US Patent    Others,2020, A0039869,mass_percent,,,1391,0,0,0,0,0,0,0,0,23.91760824,0,0,0,0,0,0,0,0,1.069893011,0,0,0,0,0,0,0,0,0,0,0,0,0,0,0,0,0,0,0,1.489851015,0,0,0,0,0,0,0,0,0,0,0,0,0,0,0,0,0,0,0,0,0,0,0,0,0,0,0,0,0.599940006,0.379962004,0,0,0,0,0,0,0,0,0,0,0,0,0,0,0,0,0,0,0,0,0,0,0,0,0,0.129987001,0,0,0,0,0,0,0,0,0,0,0,14.98850115,0,0,0,0,0.059994001,0,0,0,0,0,0,0,0,0,0,0,0,0,0,0,0,0,0,0,0,0,0,0,0,0,0,0,0,0,0,0,0,0,0,0,0,0,56.91430857,0,0,0,0,0,0,0,0,0,0,0,0,0,0,0,0,0,0,0.439956004,0,0,0,0,0,0,0,0,0,0,0,0,0,0,0,0,0,0,0,0,0.009999
Interglad,Interglad_3245, GP03-346667, US Patent    Others,2020, A0039869,mass_percent,94.9,,1320,0,0,0,0,0,0,0,0,24.07240724,0,0,0,0,0,0,0,0,0,0,0,0,0,0,0,0,0,0,0,0,0,0,0,0,0,0,0,0,2.470247025,0,0,0,0,0,0,0,0,0,0,0,0,0,0,0,0,0,0,0,0,0,0,0,0,0,0,0,0,0.010001,0.360036004,0,0,0,0,0,0,0,0,0,0,0,0,0,0,0,0,0,0,0,0,0,0,0,0,0,0.130013001,0,0,0,0,0,0,0,0,0,0,0,13.88138814,0,0,0,0,0.060006001,0,0,0,0,0,0,0,0,0,0,0,0,0,0,0,0,0,0,0,0,0,0,0,0,0,0,0,0,0,0,0,0,0,0,0,0,0,58.57585759,0,0,0,0,0,0,0,0,0,0,0,0,0,0,0,0,0,0,0.440044004,0,0,0,0,0,0,0,0,0,0,0,0,0,0,0,0,0,0,0,0,0
Interglad,Interglad_3246, GP03-346668, US Patent    Others,2020, A0039869,mass_percent,94.58,,1310,0,0,0,0,0,0,0,0,23.81238124,0,0,0,0,0,0,0,0,0,0,0,0,0,0,0,0,0,0,0,0,0,0,0,0,0,0,0,0,3.500350035,0,0,0,0,0,0,0,0,0,0,0,0,0,0,0,0,0,0,0,0,0,0,0,0,0,0,0,0,0.010001,0.360036004,0,0,0,0,0,0,0,0,0,0,0,0,0,0,0,0,0,0,0,0,0,0,0,0,0,0.130013001,0,0,0,0,0,0,0,0,0,0,0,13.74137414,0,0,0,0,0.060006001,0,0,0,0,0,0,0,0,0,0,0,0,0,0,0,0,0,0,0,0,0,0,0,0,0,0,0,0,0,0,0,0,0,0,0,0,0,57.94579458,0,0,0,0,0,0,0,0,0,0,0,0,0,0,0,0,0,0,0.440044004,0,0,0,0,0,0,0,0,0,0,0,0,0,0,0,0,0,0,0,0,0
Interglad,Interglad_3247, GP06-346670, US Patent    Others,2020, A0039869,mass_percent,87.57,,1474,0,0,0,0,0,0,0,0,25.12,0,0,0,0,0,0,0,0,0.97,0,0,0,0,0,0,0,0,0,0,0,0,0,0,0,0,0,0,0,3.15,0,0,0,0,0,0,0,0,0,0,0,0,0,0,0,0,0,0,0,0,0,0,0,0,0,0,0,0,0.01,0.37,0,0,0,0,0,0,0,0,0,0,0,0,0,0,0,0,0,0,0,0,0,0,0,0,0,0.14,0,0,0,0,0,0,0,0,0,0,0,4.79,0,0,0,0,1.07,0,0,0,0,0,0,0,0,0,0,0,0,0,0,0,0,0,0,0,0,0,0,0,0,0,0,0,0,0,0,0,0,0,0,0,0,0,63.92,0,0,0,0,0,0,0,0,0,0,0,0,0,0,0,0,0,0,0.46,0,0,0,0,0,0,0,0,0,0,0,0,0,0,0,0,0,0,0,0,0
Interglad,Interglad_3248, GP06-346675, US Patent    Others,2020, A0039869,mass_percent,92.71,,1402,0,0,0,0,0,0,0,0,29.64000059,0,0,0,0,0,0,0,0,1.060000021,0,0,0,0,0,0,0,0,0,0,0,0,0,0,0,0,0,0,0,1.570000031,0,0,0,0,0,0,0,0,0,0,0,0,0,0,0,0,0,0,0,0,0,0,0,0,0,0,0,0,0.009998,0.400000008,0,0,0,0,0,0,0,0,0,0,0,0,0,0,0,0,0,0,0,0,0,0,0,0,0,0.180000004,0,0,0,0,1.01000002,0,0,0,0,0,0,7.140000143,0,0,0,0,0.400000008,0,0,0,0,0,0,0,0,0,0,0,0,0,0,0,0,0,0,0,0,0,0,0,0,0,0,0,0,0,0,0,0,0,0,0,0,0,58.08000116,0,0,0,0,0,0,0,0,0,0,0,0,0,0,0,0,0,0,0.49000001,0,0,0,0,0,0,0,0,0,0,0,0,0,0,0,0,0,0,0,0,0.02
Interglad,Interglad_3249, GP06-346676, US Patent    Others,2020, A0039869,mass_percent,92.95,,1402,0,0,0,0,0,0,0,0,29.71,0,0,0,0,0,0,0,0,0,0,0,0,0,0,0,0,0,0,0,0,0,0,0,0,0,0,0,0,1.47,0,0,0,0,0,0,0,0,0,0,0,0,0,0,0,0,0,0,0,0,0,0,0,0,0,0,0,0,0.01,0.38,0,0,0,0,0,0,0,0,0,0,0,0,0,0,0,0,0,0,0,0,0,0,0,0,0,0.19,0,0,0,0,1.52,0,0,0,0,0,0,6.65,0,0,0,0,0.4,0,0,0,0,0,0,0,0,0,0,0,0,0,0,0,0,0,0,0,0,0,0,0,0,0,0,0,0,0,0,0,0,0,0,0,0,0,59.19,0,0,0,0,0,0,0,0,0,0,0,0,0,0,0,0,0,0,0.46,0,0,0,0,0,0,0,0,0,0,0,0,0,0,0,0,0,0,0,0,0.02
Interglad,Interglad_3250, GP06-346678, US Patent    Others,2020, A0039869,mass_percent,93.66,,1240,0,0,0,0,0,0,0,0,29.57,0,0,0,0,0,0,0,0,0.96,0,0,0,0,0,0,0,0,0,0,0,0,0,0,0,0,0,0,0,3.68,0,0,0,0,0,0,0,0,0,0,0,0,0,0,0,0,0,0,0,0,0,0,0,0,0,0,0,0,0.01,0.31,0,0,0,0,0,0,0,0,0,0,0,0,0,0,0,0,0,0,0,0,0,0,0,0,0,0.25,0,0,0,0,3.96,0,0,0,0,0,0,8.02,0,0,0,0,0.2,0,0,0,0,0,0,0,0,0,0,0,0,0,0,0,0,0,0,0,0,0,0,0,0,0,0,0,0,0,0,0,0,0,0,0,0,0,52.66,0,0,0,0,0,0,0,0,0,0,0,0,0,0,0,0,0,0,0.31,0,0,0,0,0,0,0,0,0,0,0,0,0,0,0,0,0,0,0,0,0.07
Interglad,Interglad_3251, GP06-346681, US Patent    Others,2020, A0039869,mass_percent,87.45,,1319,0,0,0,0,0,0,0,0,26.30263026,0,0,0,0,0,0,0,0,0.570057006,0,0,0,0,0,0,5.240524052,0,0,0,0,0,0,0,0,0,0,0,0,3.120312031,0,0,0,0,0,0,0,0,0,0,0,0,0,0,0,0,0,0,0,0,0,0,0,0,0,0,0,0,0.010001,0.290029003,0,0,0,0,0,0,0,0,0,0,0,0,0,0,0,0,0,0,0,0,0,0,0,0,0,0.230023002,0,0,0,6.480648065,2.890289029,0,0,0,0,0,0,1.890189019,0,0,0,0,0.750075008,0,0,0,0,0,0,0,0,0,0,0,0,0,0,0,0,0,0,0,0,0,0,0,0,0,0,0,0,0,0,0,0,0,0,0,0,0,51.85518552,0,0,0,0,0,0,0,0,0,0,0,0,0,0,0,0,0,0,0.310031003,0,0,0,0,0,0,0,0,0,0,0,0,0,0,0,0,0,0,0,0,0.060006001
Interglad,Interglad_3252, GP03-346682, US Patent    Others,2020, A0039869,mass_percent,90.54,,1266,0,0,0,0,0,0,0,0,22.14000044,0,0,0,0,0,0,0,0,0.650000013,0,0,0,0,0,0,5.920000118,0,0,0,0,0,0,0,0,0,0,0,0,3.51000007,0,0,0,0,0,0,0,0,0,0,0,0,0,0,0,0,0,0,0,0,0,0,0,0,0,0,0,0,0.009998,0.270000005,0,0,0,0,0,0,0,0,0,0,0,0,0,0,0,0,0,0,0,0,0,0,0,0,0,0.230000005,0,0,0,7.320000146,1.850000037,0,0,0,0,0,0,6.550000131,0,0,0,0,0.780000016,0,0,0,0,0,0,0,0,0,0,0,0,0,0,0,0,0,0,0,0,0,0,0,0,0,0,0,0,0,0,0,0,0,0,0,0,0,50.41000101,0,0,0,0,0,0,0,0,0,0,0,0,0,0,0,0,0,0,0.300000006,0,0,0,0,0,0,0,0,0,0,0,0,0,0,0,0,0,0,0,0,0.060000001
Interglad,Interglad_3253, GP06-346683, US Patent    Others,2020, A0039869,mass_percent,,,1367,0,0,0,0,0,0,0,0,27.43,0,0,0,0,0,0,0,0,0,0,0,0,0,0,0,5.78,0,0,0,0,0,0,0,0,0,0,0,0,2.95,0,0,0,0,0,0,0,0,0,0,0,0,0,0,0,0,0,0,0,0,0,0,0,0,0,0,0,0,0.01,0.4,0,0,0,0,0,0,0,0,0,0,0,0,0,0,0,0,0,0,0,0,0,0,0,0,0,0.23,0,0,0,5.58,0,0,0,0,0,0,0,5.06,0,0,0,0,0.64,0,0,0,0,0,0,0,0,0,0,0,0,0,0,0,0,0,0,0,0,0,0,0,0,0,0,0,0,0,0,0,0,0,0,0,0,0,51.35,0,0,0,0,0,0,0,0,0,0,0,0,0,0,0,0,0,0,0.51,0,0,0,0,0,0,0,0,0,0,0,0,0,0,0,0,0,0,0,0,0.06
Interglad,Interglad_3254, GP06-346684, US Patent    Others,2020, A0039869,mass_percent,,,1388,0,0,0,0,0,0,0,0,26.90730927,0,0,0,0,0,0,0,0,0.669933007,0,0,0,0,0,0,5.539446055,0,0,0,0,0,0,0,0,0,0,0,0,0.639936006,0,0,0,0,0,0,0,0,0,0,0,0,0,0,0,0,0,0,0,0,0,0,0,0,0,0,0,0,0.009999,0.359964004,0,0,0,0,0,0,0,0,0,0,0,0,0,0,0,0,0,0,0,0,0,0,0,0,0,0.229977002,0,0,0,7.619238076,0.939906009,0,0,0,0,0,0,3.519648035,0,0,0,0,0.099990001,0,0,0,0,0,0,0,0,0,0,0,0,0,0,0,0,0,0,0,0,0,0,0,0,0,0,0,0,0,0,0,0,0,0,0,0,0,52.04479552,0,0,0,0,0,0,0,0,0,0,0,0,0,0,0,0,0,0,0.439956004,0,0,0,0,0,0,0,0,0,0,0,0,0,0,0,0,0,0.919908009,0,0,0.059994001
Interglad,Interglad_3255, GP06-346686, US Patent    Others,2020, A0039869,mass_percent,,,1398,0,0,0,0,0,0,0,0,27.40725927,0,0,0,0,0,0,0,0,0.689931007,0,0,0,0,0,0,5.169483052,0,0,0,0,0,0,0,0,0,0,0,0,0.649935006,0,0,0,0,0,0,0,0,0,0,0,0,0,0,0,0,0,0,0,0,0,0,0,0,0,0,0,0,0.009999,0.359964004,0,0,0,0,0,0,0,0,0,0,0,0,0,0,0,0,0,0,0,0,0,0,0,0,0,0.229977002,0,0,0,6.369363064,0.95990401,0,0,0,0,0,0,2.179782022,0,0,0,0,0.099990001,0,0,0,0,0,0,0,0,0,0,0,0,0,0,0,0,0,0,0,0,0,0,0,0,0,0,0,0,0,0,0,0,0,0,0,0,0,53.01469853,0,0,0,0,0,0,0,0,0,0,0,0,0,0,0,0,0,0,0.449955004,0,0,0,0,0,0,0,0,0,0,0,0,0,0,0,0,0,2.349765023,0,0,0.059994001
Interglad,Interglad_3256, GP05-346687, US Patent    PPG Industries (US),2020, A0039870,mass_percent,62,3.32,1314,0,0,0,0,0,0,0,0,14.76852315,0,0,0,0,0,0,0,0,23.45765423,0,0,0,0,0,0,0,0,0,0,0,0,0,0,0,0,0,0,0,5.139486051,0,0,0,0,0,0,0,0,0,0,0,0,0,0,0,0,0,0,0,0,0,0,0,0,0,0,0,0,1.109889011,0.219978002,0,0,0,0,0,0,0,0,0,0,0,0,0,0,0,0,0,0,0,0,0,0,0,0,0,0,0,0,0,0,0.009999,0,0,0,0,0,0,1.99980002,0,0,0,0,0.039996,0,0,0,0,0,0,0,0,0,0,0,0,0,0,0,0,0,0,0,0,0,0,0,0,0,0,0,0,0,0,0,0,0,0,0,0,0,52.75472453,0,0,0,0,0,0,0,0,0,0,0,0,0,0,0,0,0,0,0.499950005,0,0,0,0,0,0,0,0,0,0,0,0,0,0,0,0,0,0,0,0,0
Interglad,Interglad_3257, GP05-346688, US Patent    PPG Industries (US),2020, A0039870,mass_percent,60.6,3.47,1295,0,0,0,0,0,0,0,0,14.82,0,0,0,0,0,0,0,0,22.83,0,0,0,0,0,0,0,0,0,0,0,0,0,0,0,0,0,0,0,5.15,0,0,0,0,0,0,0,0,0,0,0,0,0,0,0,0,0,0,0,0,0,0,0,0,0,0,0,0,1.11,0.22,0,0,0,0,0,0,0,0,0,0,0,0,0,0,0,0,0,0,0,0,0,0,0,0,0,0,0,0,0,0,0.41,0,0,0,0,0,0,2.01,0,0,0,0,0.04,0,0,0,0,0,0,0,0,0,0,0,0,0,0,0,0,0,0,0,0,0,0,0,0,0,0,0,0,0,0,0,0,0,0,0,0,0,52.91,0,0,0,0,0,0,0,0,0,0,0,0,0,0,0,0,0,0,0.5,0,0,0,0,0,0,0,0,0,0,0,0,0,0,0,0,0,0,0,0,0
Interglad,Interglad_3258, GP05-346689, US Patent    PPG Industries (US),2020, A0039870,mass_percent,64,,1288,0,0,0,0,0,0,0,0,14.46,0,0,0,0,0,0,0,0,22.25,0,0,0,0,0,0,0,0,0,0,0,0,0,0,0,0,0,0,0,3.17,0,0,0,0,0,0,0,0,0,0,0,0,0,0,0,0,0,0,0,0,0,0,0,0,0,0,0,0,1.09,0.22,0,0,0,0,0,0,0,0,0,0,0,0,0,0,0,0,0,0,0,0,0,0,0,0,0,0,0,0,0,0,0.61,0,0,0,0,0,0,4.15,0,0,0,0,0.04,0,0,0,0,0,0,0,0,0,0,0,0,0,0,0,0,0,0,0,0,0,0,0,0,0,0,0,0,0,0,0,0,0,0,0,0,0,53.52,0,0,0,0,0,0,0,0,0,0,0,0,0,0,0,0,0,0,0.49,0,0,0,0,0,0,0,0,0,0,0,0,0,0,0,0,0,0,0,0,0
Interglad,Interglad_3259, GP05-346690, US Patent    PPG Industries (US),2020, A0039870,mass_percent,63.8,3.28,1298,0,0,0,0,0,0,0,0,14.67853215,0,0,0,0,0,0,0,0,22.51774823,0,0,0,0,0,0,0,0,0,0,0,0,0,0,0,0,0,0,0,0.169983002,0,0,0,0,0,0,0,0,0,0,0,0,0,0,0,0,0,0,0,0,0,0,0,0,0,0,0,0,1.119888011,0.229977002,0,0,0,0,0,0,0,0,0,0,0,0,0,0,0,0,0,0,0,0,0,0,0,0,0,0,0,0,0,0,0,0,0,0,0,0,0,7.729227077,0,0,0,0,0.039996,0,0,0,0,0,0,0,0,0,0,0,0,0,0,0,0,0,0,0,0,0,0,0,0,0,0,0,0,0,0,0,0,0,0,0,0,0,53.01469853,0,0,0,0,0,0,0,0,0,0,0,0,0,0,0,0,0,0,0.499950005,0,0,0,0,0,0,0,0,0,0,0,0,0,0,0,0,0,0,0,0,0
Interglad,Interglad_3260, GP05-346691, US Patent    PPG Industries (US),2020, A0039870,mass_percent,69.3,3.02,1296,0,0,0,0,0,0,0,0,17.4,0,0,0,0,0,0,0,0,19.01,0,0,0,0,0,0,0,0,0,0,0,0,0,0,0,0,0,0,0,0.18,0,0,0,0,0,0,0,0,0,0,0,0,0,0,0,0,0,0,0,0,0,0,0,0,0,0,0,0,1.05,0.27,0,0,0,0,0,0,0,0,0,0,0,0,0,0,0,0,0,0,0,0,0,0,0,0,0,0,0,0,0,0,0,0,0,0,0,0,0,8.26,0,0,0,0,0.05,0,0,0,0,0,0,0,0,0,0,0,0,0,0,0,0,0,0,0,0,0,0,0,0,0,0,0,0,0,0,0,0,0,0,0,0,0,53.18,0,0,0,0,0,0,0,0,0,0,0,0,0,0,0,0,0,0,0.6,0,0,0,0,0,0,0,0,0,0,0,0,0,0,0,0,0,0,0,0,0
Interglad,Interglad_3261, GP05-346692, US Patent    PPG Industries (US),2020, A0039870,mass_percent,69.3,3.12,1307,0,0,0,0,0,0,0,0,17.71177118,0,0,0,0,0,0,0,0,17.53175318,0,0,0,0,0,0,0,0,0,0,0,0,0,0,0,0,0,0,0,0.180018002,0,0,0,0,0,0,0,0,0,0,0,0,0,0,0,0,0,0,0,0,0,0,0,0,0,0,0,0,1.070107011,0.280028003,0,0,0,0,0,0,0,0,0,0,0,0,0,0,0,0,0,0,0,0,0,0,0,0,0,0,0,0,0,0,0,0,0,0,0,0,0,8.410841084,0,0,0,0,0.050005001,0,0,0,0,0,0,0,0,0,0,0,0,0,0,0,0,0,0,0,0,0,0,0,0,0,0,0,0,0,0,0,0,0,0,0,0,0,54.15541554,0,0,0,0,0,0,0,0,0,0,0,0,0,0,0,0,0,0,0.610061006,0,0,0,0,0,0,0,0,0,0,0,0,0,0,0,0,0,0,0,0,0
Interglad,Interglad_3262, GP05-346693, US Patent    PPG Industries (US),2020, A0039870,mass_percent,57.2,3.16,1333,0,0,0,0,0,0,0,0,14.75852415,0,0,0,0,0,0,0,0,23.84761524,0,0,0,0,0,0,0,0,0,0,0,0,0,0,0,0,0,0,0,4.189581042,0,0,0,0,0,0,0,0,0,0,0,0,0,0,0,0,0,0,0,0,0,0,0,0,0,0,0,0,1.119888011,0.209979002,0,0,0,0,0,0,0,0,0,0,0,0,0,0,0,0,0,0,0,0,0,0,0,0,0,0,0,0,0,0,0.009999,0,0,0,0,0,0,0.079992001,0,0,0,0,0.039996,0,0,0,0,0,0,0,0,0,0,0,0,0,0,0,0,0,0,0,0,0,0,0,0,0,0,0,0,0,0,0,0,0,0,0,0,0,53.02469753,0,0,0,0,0,0,0,0,0,0,0,0,0,0,0,0,0,0,0.499950005,0,0,0,0,0,0,0,0,0,0,0,0,0,0,0,0,0,2.219778022,0,0,0
Interglad,Interglad_3263, GP05-346694, US Patent    PPG Industries (US),2020, A0039870,mass_percent,58.4,3.12,1330,0,0,0,0,0,0,0,0,14.44855514,0,0,0,0,0,0,0,0,23.33766623,0,0,0,0,0,0,0,0,0,0,0,0,0,0,0,0,0,0,0,5.129487051,0,0,0,0,0,0,0,0,0,0,0,0,0,0,0,0,0,0,0,0,0,0,0,0,0,0,0,0,1.089891011,0.199980002,0,0,0,0,0,0,0,0,0,0,0,0,0,0,0,0,0,0,0,0,0,0,0,0,0,0,0,0,0,0,0.009999,0,0,0,0,0,0,0.089991001,0,0,0,0,0.039996,0,0,0,0,0,0,0,0,0,0,0,0,0,0,0,0,0,0,0,0,0,0,0,0,0,0,0,0,0,0,0,0,0,0,0,0,0,52.99470053,0,0,0,0,0,0,0,0,0,0,0,0,0,0,0,0,0,0,0.489951005,0,0,0,0,0,0,0,0,0,0,0,0,0,0,0,0,0,2.169783022,0,0,0
Interglad,Interglad_3264, GP05-346695, US Patent    PPG Industries (US),2020, A0039870,mass_percent,58,3.24,1309,0,0,0,0,0,0,0,0,14.69146915,0,0,0,0,0,0,0,0,23.74237424,0,0,0,0,0,0,0,0,0,0,0,0,0,0,0,0,0,0,0,4.170417042,0,0,0,0,0,0,0,0,0,0,0,0,0,0,0,0,0,0,0,0,0,0,0,0,0,0,0,0,1.110111011,0.210021002,0,0,0,0,0,0,0,0,0,0,0,0,0,0,0,0,0,0,0,0,0,0,0,0,0,0,0,0,0,0,0.450045005,0,0,0,0,0,0,0.080008001,0,0,0,0,0.040004,0,0,0,0,0,0,0,0,0,0,0,0,0,0,0,0,0,0,0,0,0,0,0,0,0,0,0,0,0,0,0,0,0,0,0,0,0,52.79527953,0,0,0,0,0,0,0,0,0,0,0,0,0,0,0,0,0,0,0.500050005,0,0,0,0,0,0,0,0,0,0,0,0,0,0,0,0,0,2.210221022,0,0,0
Interglad,Interglad_3265, GP05-346696, US Patent    PPG Industries (US),2020, A0039870,mass_percent,55.9,3.24,1330,0,0,0,0,0,0,0,0,14.44,0,0,0,0,0,0,0,0,23.34,0,0,0,0,0,0,0,0,0,0,0,0,0,0,0,0,0,0,0,2.17,0,0,0,0,0,0,0,0,0,0,0,0,0,0,0,0,0,0,0,0,0,0,0,0,0,0,0,0,1.09,0.2,0,0,0,0,0,0,0,0,0,0,0,0,0,0,0,0,0,0,0,0,0,0,0,0,0,0,0,0,0,0,0,0,0,0,0,0,0,0.05,0,0,0,0,0.04,0,0,0,0,0,0,0,0,0,0,0,0,0,0,0,0,0,0,0,0,0,0,0,0,0,0,0,0,0,0,0,0,0,0,0,0,0,52.97,0,0,0,0,0,0,0,0,0,0,0,0,0,0,0,0,0,0,0.49,0,0,0,0,0,0,0,0,0,0,0,0,0,0,0,0,0,5.21,0,0,0
Interglad,Interglad_3266, GP05-346697, US Patent    PPG Industries (US),2020, A0039870,mass_percent,60.8,3.33,1288,0,0,0,0,0,0,0,0,14.79147915,0,0,0,0,0,0,0,0,23.32233223,0,0,0,0,0,0,0,0,0,0,0,0,0,0,0,0,0,0,0,2.160216022,0,0,0,0,0,0,0,0,0,0,0,0,0,0,0,0,0,0,0,0,0,0,0,0,0,0,0,0,1.120112011,0.220022002,0,0,0,0,0,0,0,0,0,0,0,0,0,0,0,0,0,0,0,0,0,0,0,0,0,0,0,0,0,0,0.580058006,0,0,0,0,0,0,3.220322032,0,0,0,0,0.040004,0,0,0,0,0,0,0,0,0,0,0,0,0,0,0,0,0,0,0,0,0,0,0,0,0,0,0,0,0,0,0,0,0,0,0,0,0,52.93529353,0,0,0,0,0,0,0,0,0,0,0,0,0,0,0,0,0,0,0.500050005,0,0,0,0,0,0,0,0,0,0,0,0,0,0,0,0,0,1.110111011,0,0,0
Interglad,Interglad_3267, GP05-346698, US Patent    PPG Industries (US),2020, A0039870,mass_percent,58.6,3.02,1327,0,0,0,0,0,0,0,0,14.75,0,0,0,0,0,0,0,0,23.05,0,0,0,0,0,0,0,0,0,0,0,0,0,0,0,0,0,0,0,0.07,0,0,0,0,0,0,0,0,0,0,0,0,0,0,0,0,0,0,0,0,0,0,0,0,0,0,0,0,1.11,0.21,0,0,0,0,0,0,0,0,0,0,0,0,0,0,0,0,0,0,0,0,0,0,0,0,0,0,0,0,0,0,0.58,0,0,0,0,0,0,3.2,0,0,0,0,0.04,0,0,0,0,0,0,0,0,0,0,0,0,0,0,0,0,0,0,0,0,0,0,0,0,0,0,0,0,0,0,0,0,0,0,0,0,0,52.91,0,0,0,0,0,0,0,0,0,0,0,0,0,0,0,0,0,0,0.5,0,0,0,0,0,0,0,0,0,0,0,0,0,0,0,0,0,3.58,0,0,0
Interglad,Interglad_3268, GP05-346699, US Patent    PPG Industries (US),2020, A0039870,mass_percent,65.4,2.69,1287,0,0,0,0,0,0,0,0,15.75157516,0,0,0,0,0,0,0,0,19.27192719,0,0,0,0,0,0,0,0,0,0,0,0,0,0,0,0,0,0,0,3.570357036,0,0,0,0,0,0,0,0,0,0,0,0,0,0,0,0,0,0,0,0,0,0,0,0,0,0,0,0,0.940094009,0.240024002,0,0,0,0,0,0,0,0,0,0,0,0,0,0,0,0,0,0,0,0,0,0,0,0,0,0,0,0,0,0,0,0,0,0,0,0,0,3.800380038,0,0,0,0,0.040004,0,0,0,0,0,0,0,0,0,0,0,0,0,0,0,0,0,0,0,0,0,0,0,0,0,0,0,0,0,0,0,0,0,0,0,0,0,52.28522852,0,0,0,0,0,0,0,0,0,0,0,0,0,0,0,0,0,0,0.540054005,0,0,0,0,0,0,0,0,0,0,0,0,0,0,0,0,0,3.560356036,0,0,0
Interglad,Interglad_3269, GP05-346700, US Patent    PPG Industries (US),2020, A0039870,mass_percent,66,3.21,1265,0,0,0,0,0,0,0,0,16.44164416,0,0,0,0,0,0,0,0,20.1320132,0,0,0,0,0,0,0,0,0,0,0,0,0,0,0,0,0,0,0,3.730373037,0,0,0,0,0,0,0,0,0,0,0,0,0,0,0,0,0,0,0,0,0,0,0,0,0,0,0,0,0.98009801,0.250025003,0,0,0,0,0,0,0,0,0,0,0,0,0,0,0,0,0,0,0,0,0,0,0,0,0,0,0,0,0,0,0,0,0,0,0,0,0,3.97039704,0,0,0,0,0.040004,0,0,0,0,0,0,0,0,0,0,0,0,0,0,0,0,0,0,0,0,0,0,0,0,0,0,0,0,0,0,0,0,0,0,0,0,0,50.1650165,0,0,0,0,0,0,0,0,0,0,0,0,0,0,0,0,0,0,0.570057006,0,0,0,0,0,0,0,0,0,0,0,0,0,0,0,0,0,3.720372037,0,0,0
Interglad,Interglad_3270, GP05-346701, US Patent    PPG Industries (US),2020, A0039870,mass_percent,61.1,3.12,1322,0,0,0,0,0,0,0,0,14.75,0,0,0,0,0,0,0,0,23.05,0,0,0,0,0,0,0,0,0,0,0,0,0,0,0,0,0,0,0,0.07,0,0,0,0,0,0,0,0,0,0,0,0,0,0,0,0,0,0,0,0,0,0,0,0,0,0,0,0,1.11,0.21,0,0,0,0,0,0,0,0,0,0,0,0,0,0,0,0,0,0,0,0,0,0,0,0,0,0,0,0,0,3.58,0.58,0,0,0,0,0,0,3.2,0,0,0,0,0.04,0,0,0,0,0,0,0,0,0,0,0,0,0,0,0,0,0,0,0,0,0,0,0,0,0,0,0,0,0,0,0,0,0,0,0,0,0,52.91,0,0,0,0,0,0,0,0,0,0,0,0,0,0,0,0,0,0,0.5,0,0,0,0,0,0,0,0,0,0,0,0,0,0,0,0,0,0,0,0,0
Interglad,Interglad_3271, GP05-346702, US Patent    PPG Industries (US),2020, A0039870,mass_percent,61.2,3.1,1311,0,0,0,0,0,0,0,0,14.75,0,0,0,0,0,0,0,0,23.05,0,0,0,0,0,0,0,0,0,0,0,0,0,0,0,0,0,0,0,0.07,0,0,0,0,0,0,0,0,0,0,0,0,0,0,0,0,0,0,0,0,0,0,0,0,0,0,0,0,1.11,0.21,0,0,0,0,0,0,0,0,0,0,0,0,0,0,0,0,0,0,0,0,0,0,0,0,0,0,0,0,0,0,0.58,0,0,0,0,0,0,3.2,0,0,0,0,0.04,0,0,0,0,0,0,0,0,0,0,0,0,0,0,0,0,0,0,0,0,0,0,0,0,0,0,0,0,0,0,0,0,0,0,0,0,0,52.91,0,0,0,0,0,0,0,0,0,0,0,0,0,0,0,0,0,0,0.5,0,0,0,0,0,0,0,0,0,0,0,3.58,0,0,0,0,0,0,0,0,0
Interglad,Interglad_3272, GP05-346703, US Patent    PPG Industries (US),2020, A0039870,mass_percent,,,1274,0,0,0,0,0,0,0,0,14.69,0,0,0,0,0,0,0,0,22.8,0,0,0,0,0,0,0,0,0,0,0,0,0,0,0,0,0,0,0,3.79,0,0,0,0,0,0,0,0,0,0,0,0,0,0,0,0,0,0,0,0,0,0,0,0,0,0,0,0,0.98,0.23,0,0,0,0,0,0,0,0,0,0,0,0,0,0,0,0,0,0,0,0,0,0,0,0,0,0,0,0,0,0,0,0,0,0,0,0,0,5.04,0,0,0,0,0.04,0,0,0,0,0,0,0,0,0,0,0,0,0,0,0,0,0,0,0,0,0,0,0,0,0,0,0,0,0,0,0,0,0,0,0,0,0,51.93,0,0,0,0,0,0,0,0,0,0,0,0,0,0,0,0,0,0,0.5,0,0,0,0,0,0,0,0,0,0,0,0,0,0,0,0,0,0,0,0,0
Interglad,Interglad_3273, GP05-346704, US Patent    PPG Industries (US),2020, A0039870,mass_percent,,,1279,0,0,0,0,0,0,0,0,14.51,0,0,0,0,0,0,0,0,23.1,0,0,0,0,0,0,0,0,0,0,0,0,0,0,0,0,0,0,0,3.83,0,0,0,0,0,0,0,0,0,0,0,0,0,0,0,0,0,0,0,0,0,0,0,0,0,0,0,0,0.99,0.22,0,0,0,0,0,0,0,0,0,0,0,0,0,0,0,0,0,0,0,0,0,0,0,0,0,0,0,0,0,0,0,0,0,0,0,0,0,4.76,0,0,0,0,0.04,0,0,0,0,0,0,0,0,0,0,0,0,0,0,0,0,0,0,0,0,0,0,0,0,0,0,0,0,0,0,0,0,0,0,0,0,0,52.05,0,0,0,0,0,0,0,0,0,0,0,0,0,0,0,0,0,0,0.5,0,0,0,0,0,0,0,0,0,0,0,0,0,0,0,0,0,0,0,0,0
Interglad,Interglad_3274, GP05-346705, US Patent    PPG Industries (US),2020, A0039870,mass_percent,,,1326,0,0,0,0,0,0,0,0,15.7,0,0,0,0,0,0,0,0,23.9,0,0,0,0,0,0,0,0,0,0,0,0,0,0,0,0,0,0,0,1.94,0,0,0,0,0,0,0,0,0,0,0,0,0,0,0,0,0,0,0,0,0,0,0,0,0,0,0,0,1.07,0.23,0,0,0,0,0,0,0,0,0,0,0,0,0,0,0,0,0,0,0,0,0,0,0,0,0,0,0,0,0,0,0,0,0,0,0,0,0,3.06,0,0,0,0,0.04,0,0,0,0,0,0,0,0,0,0,0,0,0,0,0,0,0,0,0,0,0,0,0,0,0,0,0,0,0,0,0,0,0,0,0,0,0,53.52,0,0,0,0,0,0,0,0,0,0,0,0,0,0,0,0,0,0,0.54,0,0,0,0,0,0,0,0,0,0,0,0,0,0,0,0,0,0,0,0,0
Interglad,Interglad_3275, GP05-346706, US Patent    PPG Industries (US),2020, A0039870,mass_percent,,,1327,0,0,0,0,0,0,0,0,16.26,0,0,0,0,0,0,0,0,24.8,0,0,0,0,0,0,0,0,0,0,0,0,0,0,0,0,0,0,0,1.98,0,0,0,0,0,0,0,0,0,0,0,0,0,0,0,0,0,0,0,0,0,0,0,0,0,0,0,0,1.11,0.23,0,0,0,0,0,0,0,0,0,0,0,0,0,0,0,0,0,0,0,0,0,0,0,0,0,0,0,0,0,0,0,0,0,0,0,0,0,1.84,0,0,0,0,0.04,0,0,0,0,0,0,0,0,0,0,0,0,0,0,0,0,0,0,0,0,0,0,0,0,0,0,0,0,0,0,0,0,0,0,0,0,0,53.18,0,0,0,0,0,0,0,0,0,0,0,0,0,0,0,0,0,0,0.56,0,0,0,0,0,0,0,0,0,0,0,0,0,0,0,0,0,0,0,0,0
Interglad,Interglad_3276, GP05-346707, US Patent    PPG Industries (US),2020, A0039870,mass_percent,,,1325,0,0,0,0,0,0,0,0,16.67,0,0,0,0,0,0,0,0,25.45,0,0,0,0,0,0,0,0,0,0,0,0,0,0,0,0,0,0,0,2.01,0,0,0,0,0,0,0,0,0,0,0,0,0,0,0,0,0,0,0,0,0,0,0,0,0,0,0,0,1.13,0.23,0,0,0,0,0,0,0,0,0,0,0,0,0,0,0,0,0,0,0,0,0,0,0,0,0,0,0,0,0,0,0,0,0,0,0,0,0,0.98,0,0,0,0,0.04,0,0,0,0,0,0,0,0,0,0,0,0,0,0,0,0,0,0,0,0,0,0,0,0,0,0,0,0,0,0,0,0,0,0,0,0,0,52.92,0,0,0,0,0,0,0,0,0,0,0,0,0,0,0,0,0,0,0.57,0,0,0,0,0,0,0,0,0,0,0,0,0,0,0,0,0,0,0,0,0
Interglad,Interglad_3277, GP03-346928, US Patent    OCV Intellectual Capital (US),2020, A0165158,mass_percent,92.4,,1237,0,0,0,0,0,0,0,0,22,0,0,0,0,0,0,0,0,0,0,0,0,0,0,0,0,0,0,0,0,0,0,0,0,0,0,0,0,0,0,0,0,0,0,0,0,0,0,0,0,0,0,0,0,0,0,0,0,0,0,0,0,0,0,0,0,0,0,0,0,0,0,0,0,0,0,0,0,0,0,0,0,0,0,0,0,0,0,0,0,0,0,0,0,0,0,0,0,0,4,0,0,0,0,0,0,14,0,0,0,0,0,0,0,0,0,0,0,0,0,0,0,0,0,0,0,0,0,0,0,0,0,0,0,0,0,0,0,0,0,0,0,0,0,0,0,0,0,0,60,0,0,0,0,0,0,0,0,0,0,0,0,0,0,0,0,0,0,0,0,0,0,0,0,0,0,0,0,0,0,0,0,0,0,0,0,0,0,0,0
Interglad,Interglad_3278, GP03-346929, US Patent    OCV Intellectual Capital (US),2020, A0165158,mass_percent,90.5,,1382,0,0,0,0,0,0,0,0,21,0,0,0,0,0,0,0,0,0,0,0,0,0,0,0,0,0,0,0,0,0,0,0,0,0,0,0,0,0,0,0,0,0,0,0,0,0,0,0,0,0,0,0,0,0,0,0,0,0,0,0,0,0,0,0,0,0,0,0,0,0,0,0,0,0,0,0,0,0,0,0,0,0,0,0,0,0,0,0,0,0,0,0,0,0,0,0,0,0,2,0,0,0,0,0,0,12,0,0,0,0,0,0,0,0,0,0,0,0,0,0,0,0,0,0,0,0,0,0,0,0,0,0,0,0,0,0,0,0,0,0,0,0,0,0,0,0,0,0,65,0,0,0,0,0,0,0,0,0,0,0,0,0,0,0,0,0,0,0,0,0,0,0,0,0,0,0,0,0,0,0,0,0,0,0,0,0,0,0,0
Interglad,Interglad_3279, GP03-346930, US Patent    OCV Intellectual Capital (US),2020, A0165158,mass_percent,91.6,,1348,0,0,0,0,0,0,0,0,21,0,0,0,0,0,0,0,0,0,0,0,0,0,0,0,0,0,0,0,0,0,0,0,0,0,0,0,0,2,0,0,0,0,0,0,0,0,0,0,0,0,0,0,0,0,0,0,0,0,0,0,0,0,0,0,0,0,0,0,0,0,0,0,0,0,0,0,0,0,0,0,0,0,0,0,0,0,0,0,0,0,0,0,0,0,0,0,0,0,2,0,0,0,0,0,0,12,0,0,0,0,0,0,0,0,0,0,0,0,0,0,0,0,0,0,0,0,0,0,0,0,0,0,0,0,0,0,0,0,0,0,0,0,0,0,0,0,0,0,63,0,0,0,0,0,0,0,0,0,0,0,0,0,0,0,0,0,0,0,0,0,0,0,0,0,0,0,0,0,0,0,0,0,0,0,0,0,0,0,0
Interglad,Interglad_3280, GP03-346931, US Patent    OCV Intellectual Capital (US),2020, A0165158,mass_percent,92,,1347,0,0,0,0,0,0,0,0,20.5,0,0,0,0,0,0,0,0,0,0,0,0,0,0,0,0,0,0,0,0,0,0,0,0,0,0,0,0,2,0,0,0,0,0,0,0,0,0,0,0,0,0,0,0,0,0,0,0,0,0,0,0,0,0,0,0,0,0,0,0,0,0,0,0,0,0,0,0,0,0,0,0,0,0,0,0,0,0,0,0,0,0,0,0,0,0,0,0,0,2,0,0,0,0,0,0,12,0,0,0,0,0,0,0,0,0,0,0,0,0,0,0,0,0,0,0,0,0,0,0,0,0,0,0,0,0,0,0,0,0,0,0,0,0,0,0,0,0,0,63.5,0,0,0,0,0,0,0,0,0,0,0,0,0,0,0,0,0,0,0,0,0,0,0,0,0,0,0,0,0,0,0,0,0,0,0,0,0,0,0,0
Interglad,Interglad_3281, GP03-346932, US Patent    OCV Intellectual Capital (US),2020, A0165158,mass_percent,91.9,,1327,0,0,0,0,0,0,0,0,21,0,0,0,0,0,0,0,0,0,0,0,0,0,0,0,0,0,0,0,0,0,0,0,0,0,0,0,0,3,0,0,0,0,0,0,0,0,0,0,0,0,0,0,0,0,0,0,0,0,0,0,0,0,0,0,0,0,0,0,0,0,0,0,0,0,0,0,0,0,0,0,0,0,0,0,0,0,0,0,0,0,0,0,0,0,0,0,0,0,2,0,0,0,0,0,0,12,0,0,0,0,0,0,0,0,0,0,0,0,0,0,0,0,0,0,0,0,0,0,0,0,0,0,0,0,0,0,0,0,0,0,0,0,0,0,0,0,0,0,62,0,0,0,0,0,0,0,0,0,0,0,0,0,0,0,0,0,0,0,0,0,0,0,0,0,0,0,0,0,0,0,0,0,0,0,0,0,0,0,0
Interglad,Interglad_3282, GP03-346933, US Patent    OCV Intellectual Capital (US),2020, A0165158,mass_percent,91.6,,1308,0,0,0,0,0,0,0,0,20.3,0,0,0,0,0,0,0,0,0,0,0,0,0,0,0,0,0,0,0,0,0,0,0,0,0,0,0,0,3.3,0,0,0,0,0,0,0,0,0,0,0,0,0,0,0,0,0,0,0,0,0,0,0,0,0,0,0,0,0,0,0,0,0,0,0,0,0,0,0,0,0,0,0,0,0,0,0,0,0,0,0,0,0,0,0,0,0,0,0,0,2,0,0,0,0,0,0,12,0,0,0,0,0,0,0,0,0,0,0,0,0,0,0,0,0,0,0,0,0,0,0,0,0,0,0,0,0,0,0,0,0,0,0,0,0,0,0,0,0,0,62.4,0,0,0,0,0,0,0,0,0,0,0,0,0,0,0,0,0,0,0,0,0,0,0,0,0,0,0,0,0,0,0,0,0,0,0,0,0,0,0,0
Interglad,Interglad_3283, GP03-346934, US Patent    OCV Intellectual Capital (US),2020, A0165158,mass_percent,91.6,,1314,0,0,0,0,0,0,0,0,20.5,0,0,0,0,0,0,0,0,0,0,0,0,0,0,0,0,0,0,0,0,0,0,0,0,0,0,0,0,3,0,0,0,0,0,0,0,0,0,0,0,0,0,0,0,0,0,0,0,0,0,0,0,0,0,0,0,0,0,0,0,0,0,0,0,0,0,0,0,0,0,0,0,0,0,0,0,0,0,0,0,0,0,0,0,0,0,0,0,0,2,0,0,0,0,0,0,12,0,0,0,0,0,0,0,0,0,0,0,0,0,0,0,0,0,0,0,0,0,0,0,0,0,0,0,0,0,0,0,0,0,0,0,0,0,0,0,0,0,0,62.5,0,0,0,0,0,0,0,0,0,0,0,0,0,0,0,0,0,0,0,0,0,0,0,0,0,0,0,0,0,0,0,0,0,0,0,0,0,0,0,0
Interglad,Interglad_3284, GP03-346935, US Patent    OCV Intellectual Capital (US),2020, A0165158,mass_percent,89.7,,1371,0,0,0,0,0,0,0,0,20.5,0,0,0,0,0,0,0,0,0,0,0,0,0,0,0,0,0,0,0,0,0,0,0,0,0,0,0,0,0,0,0,0,0,0,0,0,0,0,0,0,0,0,0,0,0,0,0,0,0,0,0,0,0,0,0,0,0,0,0,0,0,0,0,0,0,0,0,0,0,0,0,0,0,0,0,0,0,0,0,0,0,0,0,0,0,0,0,0,0,2,0,0,0,0,0,0,12,0,0,0,0,0,0,0,0,0,0,0,0,0,0,0,0,0,0,0,0,0,0,0,0,0,0,0,0,0,0,0,0,0,0,0,0,0,0,0,0,0,0,65.5,0,0,0,0,0,0,0,0,0,0,0,0,0,0,0,0,0,0,0,0,0,0,0,0,0,0,0,0,0,0,0,0,0,0,0,0,0,0,0,0
Interglad,Interglad_3285, GP03-346936, US Patent    OCV Intellectual Capital (US),2020, A0165158,mass_percent,93.5,,1288,0,0,0,0,0,0,0,0,19.16,0,0,0,0,0,0,0,0,0,0,0,0,0,0,0,0,0,0,0,0,0,0,0,0,0,0,0,0,5.05,0,0,0,0,0,0,0,0,0,0,0,0,0,0,0,0,0,0,0,0,0,0,0,0,0,0,0,0,0,0,0,0,0,0,0,0,0,0,0,0,0,0,0,0,0,0,0,0,0,0,0,0,0,0,0,0,0,0,0,0,1.82,0,0,0,0,0,0,10.98,0,0,0,0,0,0,0,0,0,0,0,0,0,0,0,0,0,0,0,0,0,0,0,0,0,0,0,0,0,0,0,0,0,0,0,0,0,0,0,3.94,0,0,59.05,0,0,0,0,0,0,0,0,0,0,0,0,0,0,0,0,0,0,0,0,0,0,0,0,0,0,0,0,0,0,0,0,0,0,0,0,0,0,0,0
Interglad,Interglad_3286, GP03-346937, US Patent    OCV Intellectual Capital (US),2020, A0165158,mass_percent,93.1,,1291,0,0,0,0,0,0,0,0,20.5,0,0,0,0,0,0,0,0,0,0,0,0,0,0,0,0,0,0,0,0,0,0,0,0,0,0,0,0,1.5,0,0,0,0,0,0,0,0,0,0,0,0,0,0,0,0,0,0,0,0,0,0,0,0,0,0,0,0,0,0,0,0,0,0,0,0,0,0,0,0,0,0,0,0,0,0,0,0,0,0,0,0,0,0,0,0,0,0,0,0,2,0,0,0,0,0,0,12,0,0,0,0,0,0,0,0,0,0,0,0,0,0,0,0,0,0,0,0,0,0,0,0,0,0,0,0,0,0,0,0,0,0,0,0,0,0,0,0,0,0,60,0,0,0,0,0,0,0,0,0,0,0,0,0,0,0,0,0,0,0,0,0,0,0,0,0,0,0,0,0,0,3,0,0,0,0,0,0,0,0,1
Interglad,Interglad_3287, GP03-346938, US Patent    OCV Intellectual Capital (US),2020, A0165158,mass_percent,92.2,,1305,0,0,0,0,0,0,0,0,19.8519852,0,0,0,0,0,0,0,0,0,0,0,0,0,0,0,0,0,0,0,0,0,0,0,0,0,0,0,0,5.230523052,0,0,0,0,0,0,0,0,0,0,0,0,0,0,0,0,0,0,0,0,0,0,0,0,0,0,0,0,0,0,0,0,0,0,0,0,0,0,0,0,0,0,0,0,0,0,0,0,0,0,0,0,0,0,0,0,0,0,0,0,1.890189019,0,0,0,0,0,0,9.820982098,0,0,0,0,0,0,0,0,0,0,0,0,0,0,0,0,0,0,0,0,0,0,0,0,0,0,0,0,0,0,0,0,0,0,0,0,0,0,0,2.00020002,0,0,61.20612061,0,0,0,0,0,0,0,0,0,0,0,0,0,0,0,0,0,0,0,0,0,0,0,0,0,0,0,0,0,0,0,0,0,0,0,0,0,0,0,0
Interglad,Interglad_3288, GP03-346939, US Patent    OCV Intellectual Capital (US),2020, A0165158,mass_percent,92.8,,1297,0,0,0,0,0,0,0,0,20.5,0,0,0,0,0,0,0,0,0,0,0,0,0,0,0,0,0,0,0,0,0,0,0,0,0,0,0,0,1.5,0,0,0,0,0,0,0,0,0,0,0,0,0,0,0,0,0,0,0,0,0,0,0,0,0,0,0,0,0,0,0,0,0,0,0,0,0,0,0,0,0,0,0,0,0,0,0,0,0,0,0,0,0,0,0,0,0,0,0,0,2,0,0,0,0,0,0,12,0,0,0,0,0,0,0,0,0,0,0,0,0,0,0,0,0,0,0,0,0,0,0,0,0,0,0,0,0,0,0,0,0,0,0,0,0,0,0,0,0,0,60.5,0,0,0,0,0,0,0,0,0,0,0,0,0,0,0,0,0,0,0,0,0,0,0,0,0,0,0,0,0,0,3.5,0,0,0,0,0,0,0,0,0
Interglad,Interglad_3289, GP03-346940, US Patent    OCV Intellectual Capital (US),2020, A0165158,mass_percent,92.3,,1299,0,0,0,0,0,0,0,0,20.62,0,0,0,0,0,0,0,0,0,0,0,0,0,0,0,0,0,0,0,0,0,0,0,0,0,0,0,0,2.06,0,0,0,0,0,0,0,0,0,0,0,0,0,0,0,0,0,0,0,0,0,0,0,0,0,0,0,0,0,0,0,0,0,0,0,0,0,0,0,0,0,0,0,0,0,0,0,0,0,0,0,0,0,0,0,0,0,0,0,0,2.06,0,0,0,0,0,0,12.37,0,0,0,0,0,0,0,0,0,0,0,0,0,0,0,0,0,0,0,0,0,0,0,0,0,0,0,0,0,0,0,0,0,0,0,0,0,0,0,0,0,0,61.86,0,0,0,0,0,0,0,0,0,0,0,0,0,0,0,0,0,0,0,0,0,0,0,0,0,0,0,0,0,0,0,0,0,0,0,0,0,0,0,1.03
Interglad,Interglad_3290, GP03-346941, US Patent    OCV Intellectual Capital (US),2020, A0165158,mass_percent,92.3,,1339,0,0,0,0,0,0,0,0,20.0579942,0,0,0,0,0,0,0,0,0,0,0,0,0,0,0,0,0,0,0,0,0,0,0,0,0,0,0,0,5.289471053,0,0,0,0,0,0,0,0,0,0,0,0,0,0,0,0,0,0,0,0,0,0,0,0,0,0,0,0,0,0,0,0,0,0,0,0,0,0,0,0,0,0,0,0,0,0,0,0,0,0,0,0,0,0,0,0,0,0,0,0,1.909809019,0,0,0,0,0,0,9.919008099,0,0,0,0,0,0,0,0,0,0,0,0,0,0,0,0,0,0,0,0,0,0,0,0,0,0,0,0,0,0,0,0,0,0,0,0,0,0,0,0,0,0,61.82381762,0,0,0,0,0,0,0,0,0,0,0,0,0,0,0,0,0,0,0,0,0,0,0,0,0,0,0,0,0,0,0,0,0,0,0,0,0,0,0,0.99990001
Interglad,Interglad_3291, GP03-346942, US Patent    OCV Intellectual Capital (US),2020, A0165158,mass_percent,94.3,,1274,0,0,0,0,0,0,0,0,19.23,0,0,0,0,0,0,0,0,0,0,0,0,0,0,0,0,0,0,0,0,0,0,0,0,0,0,0,0,1.92,0,0,0,0,0,0,0,0,0,0,0,0,0,0,0,0,0,0,0,0,0,0,0,0,0,0,0,0,0,0,0,0,0,0,0,0,0,0,0,0,0,0,0,0,0,0,0,0,0,0,0,0,0,0,0,0,0,0,0,2.88,1.92,0,0,0,0,0,0,11.54,0,0,0,0,0,0,0,0,0,0,0,0,0,0,0,0,0,0,0,0,0,0,0,0,0,0,0,0,0,0,0,0,0,0,0,0,0,0,0,0,0,0,55.78,0,0,0,0,0,0,0,0,0,0,0,0,2.88,0,0,0,0,0,0,0,0,0,0,0,0,0,0,0,0,0,3.85,0,0,0,0,0,0,0,0,0
Interglad,Interglad_3292, GP03-346943, US Patent    OCV Intellectual Capital (US),2020, A0165158,mass_percent,91.8,,1293,0,0,0,0,0,0,0,0,20.5,0,0,0,0,0,0,0,0,0,0,0,0,0,0,0,0,0,0,0,0,0,0,0,0,0,0,0,0,1.5,0,0,0,0,0,0,0,0,0,0,0,0,0,0,0,0,0,0,0,0,0,0,0,0,0,0,0,0,0,0,0,0,0,0,0,0,0,0,0,0,0,0,0,0,0,0,0,0,0,0,0,0,0,0,0,0,0,0,0,3,2,0,0,0,0,0,0,12,0,0,0,0,0,0,0,0,0,0,0,0,0,0,0,0,0,0,0,0,0,0,0,0,0,0,0,0,0,0,0,0,0,0,0,0,0,0,0,0,0,0,60,0,0,0,0,0,0,0,0,0,0,0,0,0,0,0,0,0,0,0,0,0,0,0,0,0,0,0,0,0,0,0,0,0,0,0,0,0,0,0,1
Interglad,Interglad_3293, GP03-346944, US Patent    OCV Intellectual Capital (US),2020, A0165158,mass_percent,93.7,,1271,0,0,0,0,0,0,0,0,20,0,0,0,0,0,0,0,0,0,0,0,0,0,0,0,0,0,0,0,0,0,0,0,0,0,0,0,0,2,0,0,0,0,0,0,0,0,0,0,0,0,0,0,0,0,0,0,0,0,0,0,0,0,0,0,0,0,0,0,0,0,0,0,0,0,0,0,0,0,0,0,0,0,0,0,0,0,0,0,0,0,0,0,0,0,0,0,0,0,2,0,0,0,0,0,0,12,0,0,0,0,0,0,0,0,0,0,0,0,0,0,0,0,0,0,0,0,0,0,0,0,0,0,0,0,0,0,0,0,0,0,0,0,0,0,0,0,0,0,58,0,0,0,0,0,0,0,0,0,0,0,0,3,0,0,0,0,0,0,0,0,0,0,0,0,0,0,0,0,0,3,0,0,0,0,0,0,0,0,0
Interglad,Interglad_3294, GP03-346945, US Patent    OCV Intellectual Capital (US),2020, A0165158,mass_percent,91.7,,1297,0,0,0,0,0,0,0,0,21.24,0,0,0,0,0,0,0,0,0,0,0,0,0,0,0,0,0,0,0,0,0,0,0,0,0,0,0,0,1.55,0,0,0,0,0,0,0,0,0,0,0,0,0,0,0,0,0,0,0,0,0,0,0,0,0,0,0,0,0,0,0,0,0,0,0,0,0,0,0,0,0,0,0,0,0,0,0,0,0,0,0,0,0,0,0,0,0,0,0,0,2.07,0,0,0,0,0,0,12.44,0,0,0,0,0,0,0,0,0,0,0,0,0,0,0,0,0,0,0,0,0,0,0,0,0,0,0,0,0,0,0,0,0,0,0,0,0,0,0,0,0,0,62.7,0,0,0,0,0,0,0,0,0,0,0,0,0,0,0,0,0,0,0,0,0,0,0,0,0,0,0,0,0,0,0,0,0,0,0,0,0,0,0,0
Interglad,Interglad_3295, GP03-346946, US Patent    OCV Intellectual Capital (US),2020, A0165158,mass_percent,92,,1303,0,0,0,0,0,0,0,0,19.55,0,0,0,0,0,0,0,0,0,0,0,0,0,0,0,0,0,0,0,0,0,0,0,0,0,0,0,0,5.15,0,0,0,0,0,0,0,0,0,0,0,0,0,0,0,0,0,0,0,0,0,0,0,0,0,0,0,0,0,0,0,0,0,0,0,0,0,0,0,0,0,0,0,0,0,0,0,0,0,0,0,0,0,0,0,0,0,0,0,0,1.87,0,0,0,0,0,0,9.67,0,0,0,0,0,0,0,0,0,0,0,0,0,0,0,0,0,0,0,0,0,0,0,0,0,0,0,0,0,0,0,0,0,0,0,0,0,0,0,0,0,0,60.26,0,0,0,0,0,0,0,0,0,0,0,0,0,0,0,0,0,0,0,0,0,0,0,0,0,0,0,0,0,0,3.5,0,0,0,0,0,0,0,0,0
Interglad,Interglad_3296, GP03-346947, US Patent    OCV Intellectual Capital (US),2020, A0165158,mass_percent,90.4,,1293,0,0,0,0,0,0,0,0,19.8519852,0,0,0,0,0,0,0,0,0,0,0,0,0,0,0,0,0,0,0,0,0,0,0,0,0,0,0,0,5.230523052,0,0,0,0,0,0,0,0,0,0,0,0,0,0,0,0,0,0,0,0,0,0,0,0,0,0,0,0,0,0,0,0,0,0,0,0,0,0,0,0,0,0,0,0,0,0,0,0,0,0,0,0,0,0,0,0,0,0,0,0,1.890189019,0,0,0,0,0,0,9.820982098,0,0,0,0,0,0,0,0,0,0,0,0,0,0,0,0,0,0,0,0,0,0,0,0,0,0,0,0,0,0,0,0,0,0,0,0,0,0,0,0,0,0,61.20612061,0,0,0,0,0,0,0,0,0,0,0,0,0,0,0,0,0,0,2.00020002,0,0,0,0,0,0,0,0,0,0,0,0,0,0,0,0,0,0,0,0,0
Interglad,Interglad_3297, GP03-346948, US Patent    OCV Intellectual Capital (US),2020, A0165158,mass_percent,90.6,,1311,0,0,0,0,0,0,0,0,19.8519852,0,0,0,0,0,0,0,0,0,0,0,0,0,0,0,0,0,0,0,0,0,0,0,0,0,0,0,0,5.230523052,0,0,0,0,0,0,2.00020002,0,0,0,0,0,0,0,0,0,0,0,0,0,0,0,0,0,0,0,0,0,0,0,0,0,0,0,0,0,0,0,0,0,0,0,0,0,0,0,0,0,0,0,0,0,0,0,0,0,0,0,0,0,1.890189019,0,0,0,0,0,0,9.820982098,0,0,0,0,0,0,0,0,0,0,0,0,0,0,0,0,0,0,0,0,0,0,0,0,0,0,0,0,0,0,0,0,0,0,0,0,0,0,0,0,0,0,61.20612061,0,0,0,0,0,0,0,0,0,0,0,0,0,0,0,0,0,0,0,0,0,0,0,0,0,0,0,0,0,0,0,0,0,0,0,0,0,0,0,0
Interglad,Interglad_3298, GP03-346949, US Patent    OCV Intellectual Capital (US),2020, A0165158,mass_percent,90.6,,1288,0,0,0,0,0,0,0,0,19.45,0,0,0,0,0,0,0,0,0,0,0,0,0,0,0,0,0,0,0,0,0,0,0,0,0,0,0,0,5.13,0,0,0,0,0,0,0,0,0,0,0,0,0,0,0,0,0,0,0,0,0,0,0,0,0,0,0,0,0,0,0,0,0,0,0,0,0,0,0,0,0,0,0,0,0,0,0,0,0,0,0,0,0,0,0,0,0,0,0,0,1.85,0,0,0,0,0,0,9.62,0,0,0,0,0,0,0,0,0,0,0,0,0,0,0,0,0,0,0,0,0,0,0,0,0,0,0,0,0,0,0,0,0,0,0,0,0,0,0,0,0,0,59.95,0,0,0,0,0,0,0,0,0,0,0,0,0,0,0,0,0,0,4,0,0,0,0,0,0,0,0,0,0,0,0,0,0,0,0,0,0,0,0,0
Interglad,Interglad_3299, GP03-346950, US Patent    OCV Intellectual Capital (US),2020, A0165158,mass_percent,93.5,,1281,0,0,0,0,0,0,0,0,18.84,0,0,0,0,0,0,0,0,0,0,0,0,0,0,0,0,0,0,0,0,0,0,0,0,0,0,0,0,4.97,0,0,0,0,0,0,0,0,0,0,0,0,0,0,0,0,0,0,0,0,0,0,0,0,0,0,0,0,0,0,0,0,0,0,0,0,0,0,0,0,0,0,0,0,0,0,0,0,0,0,0,0,0,0,0,0,0,0,0,0,1.79,0,0,0,0,0,0,9.32,0,0,0,0,0,0,0,0,0,0,0,0,0,0,0,0,0,0,0,0,0,0,0,0,0,0,0,0,0,0,0,0,0,0,0,0,0,0,0,0,0,0,58.08,0,0,0,0,0,0,0,0,0,0,0,0,0,0,0,0,0,0,0,0,0,0,0,0,0,0,0,0,0,0,7,0,0,0,0,0,0,0,0,0
Interglad,Interglad_3300, GP03-346951, US Patent    OCV Intellectual Capital (US),2020, A0165159,mass_percent,94.3,,1274,0,0,0,0,0,0,0,0,20,0,0,0,0,0,0,0,0,0,0,0,0,0,0,0,0,0,0,0,0,0,0,0,0,0,0,0,0,2,0,0,0,0,0,0,0,0,0,0,0,0,0,0,0,0,0,0,0,0,0,0,0,0,0,0,0,0,0,0,0,0,0,0,0,0,0,0,0,0,0,0,0,0,0,0,0,0,0,0,0,0,0,0,0,0,0,0,0,3,2,0,0,0,0,0,0,12,0,0,0,0,0,0,0,0,0,0,0,0,0,0,0,0,0,0,0,0,0,0,0,0,0,0,0,0,0,0,0,0,0,0,0,0,0,0,0,0,0,0,58,0,0,0,0,0,0,0,0,0,0,0,0,3,0,0,0,0,0,0,0,0,0,0,0,0,0,0,0,0,0,0,0,0,0,0,0,0,0,0,0
