Repository: n000188975/2026.05.25-glass-predition-reverse-model

File: interglad_database.csv (part 44 of 76)
_mass_pct,GeSe_mass_pct,GeTe4_mass_pct,GeTe_mass_pct,Ge_mass_pct,H2O_mass_pct,HfF4_mass_pct,HfO2_mass_pct,Ho2O3_mass_pct,I_mass_pct,In2S3_mass_pct,InF3_mass_pct,In_mass_pct,K2O_mass_pct,KBr_mass_pct,KCl_mass_pct,KF_mass_pct,La2O3_mass_pct,Li2O_mass_pct,Li2SO4_mass_pct,Li2S_mass_pct,LiCl_mass_pct,LiF_mass_pct,Lu2O3_mass_pct,MgF2_mass_pct,MgO_mass_pct,MnF2_mass_pct,MnO2_mass_pct,MnO_mass_pct,MoO3_mass_pct,Na2O_mass_pct,Na2SO4_mass_pct,Na2S_mass_pct,NaCl_mass_pct,NaF_mass_pct,NaPO3_mass_pct,Nb2O5_mass_pct,Nd2O3_mass_pct,NdF3_mass_pct,NiO_mass_pct,O_mass_pct,P2O5_mass_pct,P2S5_mass_pct,P_mass_pct,PbBr2_mass_pct,PbCl2_mass_pct,PbF2_mass_pct,PbI2_mass_pct,PbO_mass_pct,PbSe_mass_pct,PbTe_mass_pct,Pb_mass_pct,Pr2O3_mass_pct,Rb2O_mass_pct,RbCl_mass_pct,RbF_mass_pct,Rh2O3_mass_pct,Rh_mass_pct,SO3_mass_pct,S_mass_pct,Sb2O3_mass_pct,Sb2S3_mass_pct,Sb2Se3_mass_pct,Sb2Te3_mass_pct,Sb_mass_pct,Sc2O3_mass_pct,SeO2_mass_pct,Se_mass_pct,SiO2_mass_pct,SiS2_mass_pct,Si_mass_pct,Sm2O3_mass_pct,SnCl2_mass_pct,SnF2_mass_pct,SnO2_mass_pct,SnO_mass_pct,SnS_mass_pct,SnSe2_mass_pct,SnSe_mass_pct,SnTe_mass_pct,SrO_mass_pct,Ta2O5_mass_pct,Tb2O3_mass_pct,TeO2_mass_pct,Te_mass_pct,ThF4_mass_pct,Th_mass_pct,TiO2_mass_pct,Tl2O_mass_pct,Tl2S_mass_pct,Tl2Se_mass_pct,Tl2Te_mass_pct,TlBr_mass_pct,TlCl_mass_pct,TlSe_mass_pct,Tl_mass_pct,U_mass_pct,V2O5_mass_pct,WO3_mass_pct,Y2O3_mass_pct,YF3_mass_pct,Yb2O3_mass_pct,ZnBr2_mass_pct,ZnCl2_mass_pct,ZnF2_mass_pct,ZnO_mass_pct,ZnSO4_mass_pct,ZrF4_mass_pct,ZrO2_mass_pct
Interglad,Interglad_3301, GP03-346952, US Patent    OCV Intellectual Capital (US),2020, A0165159,mass_percent,93.7,,1271,0,0,0,0,0,0,0,0,20,0,0,0,0,0,0,0,0,0,0,0,0,0,0,0,0,0,0,0,0,0,0,0,0,0,0,0,0,2,0,0,0,0,0,0,0,0,0,0,0,0,0,0,0,0,0,0,0,0,0,0,0,0,0,0,0,0,0,0,0,0,0,0,0,0,0,0,0,0,0,0,0,0,0,0,0,0,0,0,0,0,0,0,0,0,0,0,0,0,2,0,0,0,0,0,0,12,0,0,0,0,0,0,0,0,0,0,0,0,0,0,0,0,0,0,0,0,0,0,0,0,0,0,0,0,0,0,0,0,0,0,0,0,0,0,0,0,0,0,58,0,0,0,0,0,0,0,0,0,0,0,0,3,0,0,0,0,0,0,0,0,0,0,0,0,0,0,0,0,0,3,0,0,0,0,0,0,0,0,0
Interglad,Interglad_3302, GP03-346953, US Patent    OCV Intellectual Capital (US),2020, A0165159,mass_percent,93.5,,1288,0,0,0,0,0,0,0,0,19.45,0,0,0,0,0,0,0,0,0,0,0,0,0,0,0,0,0,0,0,0,0,0,0,0,0,0,0,0,5.13,0,0,0,0,0,0,0,0,0,0,0,0,0,0,0,0,0,0,0,0,0,0,0,0,0,0,0,0,0,0,0,0,0,0,0,0,0,0,0,0,0,0,0,0,0,0,0,0,0,0,0,0,0,0,0,0,0,0,0,0,1.85,0,0,0,0,0,0,9.62,0,0,0,0,0,0,0,0,0,0,0,0,0,0,0,0,0,0,0,0,0,0,0,0,0,0,0,0,0,0,0,0,0,0,0,0,0,0,0,4,0,0,59.95,0,0,0,0,0,0,0,0,0,0,0,0,0,0,0,0,0,0,0,0,0,0,0,0,0,0,0,0,0,0,0,0,0,0,0,0,0,0,0,0
Interglad,Interglad_3303, GP03-346954, US Patent    OCV Intellectual Capital (US),2020, A0165159,mass_percent,93.1,,1291,0,0,0,0,0,0,0,0,20.71,0,0,0,0,0,0,0,0,0,0,0,0,0,0,0,0,0,0,0,0,0,0,0,0,0,0,0,0,1.52,0,0,0,0,0,0,0,0,0,0,0,0,0,0,0,0,0,0,0,0,0,0,0,0,0,0,0,0,0,0,0,0,0,0,0,0,0,0,0,0,0,0,0,0,0,0,0,0,0,0,0,0,0,0,0,0,0,0,0,0,2.02,0,0,0,0,0,0,12.12,0,0,0,0,0,0,0,0,0,0,0,0,0,0,0,0,0,0,0,0,0,0,0,0,0,0,0,0,0,0,0,0,0,0,0,0,0,0,0,0,0,0,60.6,0,0,0,0,0,0,0,0,0,0,0,0,0,0,0,0,0,0,0,0,0,0,0,0,0,0,0,0,0,0,3.03,0,0,0,0,0,0,0,0,0
Interglad,Interglad_3304, GP03-346955, US Patent    OCV Intellectual Capital (US),2020, A0165159,mass_percent,92.8,,1297,0,0,0,0,0,0,0,0,19.71,0,0,0,0,0,0,0,0,0,0,0,0,0,0,0,0,0,0,0,0,0,0,0,0,0,0,0,0,1.44,0,0,0,0,0,0,0,0,0,0,0,0,0,0,0,0,0,0,0,0,0,0,0,0,0,0,0,0,0,0,0,0,0,0,0,0,0,0,0,0,0,0,0,0,0,0,0,0,0,0,0,0,0,0,0,0,0,0,0,0,1.92,0,0,0,0,0,0,11.54,0,0,0,0,0,0,0,0,0,0,0,0,0,0,0,0,0,0,0,0,0,0,0,0,0,0,0,0,0,0,0,0,0,0,0,0,0,0,0,3.85,0,0,58.17,0,0,0,0,0,0,0,0,0,0,0,0,0,0,0,0,0,0,0,0,0,0,0,0,0,0,0,0,0,0,3.37,0,0,0,0,0,0,0,0,0
Interglad,Interglad_3305, GP03-346956, US Patent    OCV Intellectual Capital (US),2020, A0165159,mass_percent,92.8,,1272,0,0,0,0,0,0,0,0,22,0,0,0,0,0,0,0,0,0,0,0,0,0,0,0,0,0,0,0,0,0,0,0,0,0,0,0,0,3,0,0,0,0,0,0,0,0,0,0,0,0,0,0,0,0,0,0,0,0,0,0,0,0,0,0,0,0,0,0,0,0,0,0,0,0,0,0,0,0,0,0,0,0,0,0,0,0,0,0,0,0,0,0,0,0,0,0,0,0,2,0,0,0,0,0,0,12,0,0,0,0,0,0,0,0,0,0,0,0,0,0,0,0,0,0,0,0,0,0,0,0,0,0,0,0,0,0,0,0,0,0,0,0,0,0,0,0,0,0,59,0,0,0,0,0,0,0,0,0,0,0,0,0,0,0,0,0,0,2,0,0,0,0,0,0,0,0,0,0,0,0,0,0,0,0,0,0,0,0,0
Interglad,Interglad_3306, GP03-346957, US Patent    OCV Intellectual Capital (US),2020, A0165159,mass_percent,92.4,,1237,0,0,0,0,0,0,0,0,22,0,0,0,0,0,0,0,0,0,0,0,0,0,0,0,0,0,0,0,0,0,0,0,0,0,0,0,0,0,0,0,0,0,0,0,0,0,0,0,0,0,0,0,0,0,0,0,0,0,0,0,0,0,0,0,0,0,0,0,0,0,0,0,0,0,0,0,0,0,0,0,0,0,0,0,0,0,0,0,0,0,0,0,0,0,0,0,0,0,4,0,0,0,0,0,0,14,0,0,0,0,0,0,0,0,0,0,0,0,0,0,0,0,0,0,0,0,0,0,0,0,0,0,0,0,0,0,0,0,0,0,0,0,0,0,0,0,0,0,60,0,0,0,0,0,0,0,0,0,0,0,0,0,0,0,0,0,0,0,0,0,0,0,0,0,0,0,0,0,0,0,0,0,0,0,0,0,0,0,0
Interglad,Interglad_3307, GP03-346958, US Patent    OCV Intellectual Capital (US),2020, A0165159,mass_percent,92,,1352,0,0,0,0,0,0,0,0,20.5,0,0,0,0,0,0,0,0,0,0,0,0,0,0,0,0,0,0,0,0,0,0,0,0,0,0,0,0,2,0,0,0,0,0,0,0,0,0,0,0,0,0,0,0,0,0,0,0,0,0,0,0,0,0,0,0,0,0,0,0,0,0,0,0,0,0,0,0,0,0,0,0,0,0,0,0,0,0,0,0,0,0,0,0,0,0,0,0,0,2,0,0,0,0,0,0,12,0,0,0,0,0,0,0,0,0,0,0,0,0,0,0,0,0,0,0,0,0,0,0,0,0,0,0,0,0,0,0,0,0,0,0,0,0,0,0,0,0,0,63.5,0,0,0,0,0,0,0,0,0,0,0,0,0,0,0,0,0,0,0,0,0,0,0,0,0,0,0,0,0,0,0,0,0,0,0,0,0,0,0,0
Interglad,Interglad_3308, GP03-346959, US Patent    OCV Intellectual Capital (US),2020, A0165159,mass_percent,92,,1303,0,0,0,0,0,0,0,0,19.5519552,0,0,0,0,0,0,0,0,0,0,0,0,0,0,0,0,0,0,0,0,0,0,0,0,0,0,0,0,5.150515052,0,0,0,0,0,0,0,0,0,0,0,0,0,0,0,0,0,0,0,0,0,0,0,0,0,0,0,0,0,0,0,0,0,0,0,0,0,0,0,0,0,0,0,0,0,0,0,0,0,0,0,0,0,0,0,0,0,0,0,0,1.860186019,0,0,0,0,0,0,9.670967097,0,0,0,0,0,0,0,0,0,0,0,0,0,0,0,0,0,0,0,0,0,0,0,0,0,0,0,0,0,0,0,0,0,0,0,0,0,0,0,0,0,0,60.2660266,0,0,0,0,0,0,0,0,0,0,0,0,0,0,0,0,0,0,0,0,0,0,0,0,0,0,0,0,0,0,3.500350035,0,0,0,0,0,0,0,0,0
Interglad,Interglad_3309, GP03-346960, US Patent    OCV Intellectual Capital (US),2020, A0165159,mass_percent,91.9,,1327,0,0,0,0,0,0,0,0,21,0,0,0,0,0,0,0,0,0,0,0,0,0,0,0,0,0,0,0,0,0,0,0,0,0,0,0,0,3,0,0,0,0,0,0,0,0,0,0,0,0,0,0,0,0,0,0,0,0,0,0,0,0,0,0,0,0,0,0,0,0,0,0,0,0,0,0,0,0,0,0,0,0,0,0,0,0,0,0,0,0,0,0,0,0,0,0,0,0,2,0,0,0,0,0,0,12,0,0,0,0,0,0,0,0,0,0,0,0,0,0,0,0,0,0,0,0,0,0,0,0,0,0,0,0,0,0,0,0,0,0,0,0,0,0,0,0,0,0,62,0,0,0,0,0,0,0,0,0,0,0,0,0,0,0,0,0,0,0,0,0,0,0,0,0,0,0,0,0,0,0,0,0,0,0,0,0,0,0,0
Interglad,Interglad_3310, GP03-346961, US Patent    OCV Intellectual Capital (US),2020, A0165159,mass_percent,91.8,,1293,0,0,0,0,0,0,0,0,20.5,0,0,0,0,0,0,0,0,0,0,0,0,0,0,0,0,0,0,0,0,0,0,0,0,0,0,0,0,1.5,0,0,0,0,0,0,0,0,0,0,0,0,0,0,0,0,0,0,0,0,0,0,0,0,0,0,0,0,0,0,0,0,0,0,0,0,0,0,0,0,0,0,0,0,0,0,0,0,0,0,0,0,0,0,0,0,0,0,0,3,2,0,0,0,0,0,0,12,0,0,0,0,0,0,0,0,0,0,0,0,0,0,0,0,0,0,0,0,0,0,0,0,0,0,0,0,0,0,0,0,0,0,0,0,0,0,0,0,0,0,60,0,0,0,0,0,0,0,0,0,0,0,0,0,0,0,0,0,0,0,0,0,0,0,0,0,0,0,0,0,0,0,0,0,0,0,0,0,0,0,1
Interglad,Interglad_3311, GP03-346962, US Patent    OCV Intellectual Capital (US),2020, A0165159,mass_percent,91.7,,1297,0,0,0,0,0,0,0,0,20.5,0,0,0,0,0,0,0,0,0,0,0,0,0,0,0,0,0,0,0,0,0,0,0,0,0,0,0,0,1.5,0,0,0,0,0,0,0,0,0,0,0,0,0,0,0,0,0,0,0,0,0,0,0,0,0,0,0,0,0,0,0,0,0,0,0,0,0,0,0,0,0,0,0,0,0,0,0,0,0,0,0,0,0,0,0,0,0,0,0,3.5,2,0,0,0,0,0,0,12,0,0,0,0,0,0,0,0,0,0,0,0,0,0,0,0,0,0,0,0,0,0,0,0,0,0,0,0,0,0,0,0,0,0,0,0,0,0,0,0,0,0,60.5,0,0,0,0,0,0,0,0,0,0,0,0,0,0,0,0,0,0,0,0,0,0,0,0,0,0,0,0,0,0,0,0,0,0,0,0,0,0,0,0
Interglad,Interglad_3312, GP03-346963, US Patent    OCV Intellectual Capital (US),2020, A0165159,mass_percent,91.6,,1314,0,0,0,0,0,0,0,0,19.61,0,0,0,0,0,0,0,0,0,0,0,0,0,0,0,0,0,0,0,0,0,0,0,0,0,0,0,0,3.92,0,0,0,0,0,0,0,0,0,0,0,0,0,0,0,0,0,0,0,0,0,0,0,0,0,0,0,0,0,0,0,0,0,0,0,0,0,0,0,0,0,0,0,0,0,0,0,0,0,0,0,0,0,0,0,0,0,0,0,1.96,1.67,0,0,0,0,0,0,9.8,0,0,0,0,0,0,0,0,0,0,0,0,0,0,0,0,0,0,0,0,0,0,0,0,0,0,0,0,0,0,0,0,0,0,0,0,0,0,0,0,0,0,58.14,0,0,0,0,0,0,0,0,0,0,0,0,4.9,0,0,0,0,0,0,0,0,0,0,0,0,0,0,0,0,0,0,0,0,0,0,0,0,0,0,0
Interglad,Interglad_3313, GP03-346964, US Patent    OCV Intellectual Capital (US),2020, A0165159,mass_percent,91.6,,1348,0,0,0,0,0,0,0,0,21,0,0,0,0,0,0,0,0,0,0,0,0,0,0,0,0,0,0,0,0,0,0,0,0,0,0,0,0,2,0,0,0,0,0,0,0,0,0,0,0,0,0,0,0,0,0,0,0,0,0,0,0,0,0,0,0,0,0,0,0,0,0,0,0,0,0,0,0,0,0,0,0,0,0,0,0,0,0,0,0,0,0,0,0,0,0,0,0,0,2,0,0,0,0,0,0,12,0,0,0,0,0,0,0,0,0,0,0,0,0,0,0,0,0,0,0,0,0,0,0,0,0,0,0,0,0,0,0,0,0,0,0,0,0,0,0,0,0,0,63,0,0,0,0,0,0,0,0,0,0,0,0,0,0,0,0,0,0,0,0,0,0,0,0,0,0,0,0,0,0,0,0,0,0,0,0,0,0,0,0
Interglad,Interglad_3314, GP03-346965, US Patent    OCV Intellectual Capital (US),2020, A0165159,mass_percent,91.6,,1314,0,0,0,0,0,0,0,0,20.5,0,0,0,0,0,0,0,0,0,0,0,0,0,0,0,0,0,0,0,0,0,0,0,0,0,0,0,0,3,0,0,0,0,0,0,0,0,0,0,0,0,0,0,0,0,0,0,0,0,0,0,0,0,0,0,0,0,0,0,0,0,0,0,0,0,0,0,0,0,0,0,0,0,0,0,0,0,0,0,0,0,0,0,0,0,0,0,0,0,2,0,0,0,0,0,0,12,0,0,0,0,0,0,0,0,0,0,0,0,0,0,0,0,0,0,0,0,0,0,0,0,0,0,0,0,0,0,0,0,0,0,0,0,0,0,0,0,0,0,62.5,0,0,0,0,0,0,0,0,0,0,0,0,0,0,0,0,0,0,0,0,0,0,0,0,0,0,0,0,0,0,0,0,0,0,0,0,0,0,0,0
Interglad,Interglad_3315, GP03-346966, US Patent    OCV Intellectual Capital (US),2020, A0165159,mass_percent,91.6,,1309,0,0,0,0,0,0,0,0,20.3,0,0,0,0,0,0,0,0,0,0,0,0,0,0,0,0,0,0,0,0,0,0,0,0,0,0,0,0,3.3,0,0,0,0,0,0,0,0,0,0,0,0,0,0,0,0,0,0,0,0,0,0,0,0,0,0,0,0,0,0,0,0,0,0,0,0,0,0,0,0,0,0,0,0,0,0,0,0,0,0,0,0,0,0,0,0,0,0,0,0,2,0,0,0,0,0,0,12,0,0,0,0,0,0,0,0,0,0,0,0,0,0,0,0,0,0,0,0,0,0,0,0,0,0,0,0,0,0,0,0,0,0,0,0,0,0,0,0,0,0,62.4,0,0,0,0,0,0,0,0,0,0,0,0,0,0,0,0,0,0,0,0,0,0,0,0,0,0,0,0,0,0,0,0,0,0,0,0,0,0,0,0
Interglad,Interglad_3316, GP03-346967, US Patent    OCV Intellectual Capital (US),2020, A0165159,mass_percent,91.5,,1289,0,0,0,0,0,0,0,0,18.84,0,0,0,0,0,0,0,0,0,0,0,0,0,0,0,0,0,0,0,0,0,0,0,0,0,0,0,0,4.97,0,0,0,0,0,0,0,0,0,0,0,0,0,0,0,0,0,0,0,0,0,0,0,0,0,0,0,0,0,0,0,0,0,0,0,0,0,0,0,0,0,0,0,0,0,0,0,0,0,0,0,0,0,0,0,0,0,0,0,7,1.79,0,0,0,0,0,0,9.32,0,0,0,0,0,0,0,0,0,0,0,0,0,0,0,0,0,0,0,0,0,0,0,0,0,0,0,0,0,0,0,0,0,0,0,0,0,0,0,0,0,0,58.08,0,0,0,0,0,0,0,0,0,0,0,0,0,0,0,0,0,0,0,0,0,0,0,0,0,0,0,0,0,0,0,0,0,0,0,0,0,0,0,0
Interglad,Interglad_3317, GP03-346968, US Patent    OCV Intellectual Capital (US),2020, A0165159,mass_percent,91.4,,1377,0,0,0,0,0,0,0,0,20.5,0,0,0,0,0,0,0,0,0,0,0,0,0,0,0,0,0,0,0,0,0,0,0,0,0,0,0,0,1,0,0,0,0,0,0,0,0,0,0,0,0,0,0,0,0,0,0,0,0,0,0,0,0,0,0,0,0,0,0,0,0,0,0,0,0,0,0,0,0,0,0,0,0,0,0,0,0,0,0,0,0,0,0,0,0,0,0,0,0,2,0,0,0,0,0,0,12,0,0,0,0,0,0,0,0,0,0,0,0,0,0,0,0,0,0,0,0,0,0,0,0,0,0,0,0,0,0,0,0,0,0,0,0,0,0,0,0,0,0,64.5,0,0,0,0,0,0,0,0,0,0,0,0,0,0,0,0,0,0,0,0,0,0,0,0,0,0,0,0,0,0,0,0,0,0,0,0,0,0,0,0
Interglad,Interglad_3318, GP03-346969, US Patent    OCV Intellectual Capital (US),2020, A0165159,mass_percent,91.4,,1361,0,0,0,0,0,0,0,0,21,0,0,0,0,0,0,0,0,0,0,0,0,0,0,0,0,0,0,0,0,0,0,0,0,0,0,0,0,1,0,0,0,0,0,0,0,0,0,0,0,0,0,0,0,0,0,0,0,0,0,0,0,0,0,0,0,0,0,0,0,0,0,0,0,0,0,0,0,0,0,0,0,0,0,0,0,0,0,0,0,0,0,0,0,0,0,0,0,0,2,0,0,0,0,0,0,12,0,0,0,0,0,0,0,0,0,0,0,0,0,0,0,0,0,0,0,0,0,0,0,0,0,0,0,0,0,0,0,0,0,0,0,0,0,0,0,0,0,0,64,0,0,0,0,0,0,0,0,0,0,0,0,0,0,0,0,0,0,0,0,0,0,0,0,0,0,0,0,0,0,0,0,0,0,0,0,0,0,0,0
Interglad,Interglad_3319, GP03-346970, US Patent    OCV Intellectual Capital (US),2020, A0165159,mass_percent,91.1,,1309,0,0,0,0,0,0,0,0,19.5519552,0,0,0,0,0,0,0,0,0,0,0,0,0,0,0,0,0,0,0,0,0,0,0,0,0,0,0,0,5.150515052,0,0,0,0,0,0,0,0,0,0,0,0,0,0,0,0,0,0,0,0,0,0,0,0,0,0,0,0,0,0,0,0,0,0,0,0,0,0,0,0,0,0,0,0,0,0,0,0,0,0,0,0,0,0,0,0,0,0,0,3.500350035,1.860186019,0,0,0,0,0,0,9.670967097,0,0,0,0,0,0,0,0,0,0,0,0,0,0,0,0,0,0,0,0,0,0,0,0,0,0,0,0,0,0,0,0,0,0,0,0,0,0,0,0,0,0,60.2660266,0,0,0,0,0,0,0,0,0,0,0,0,0,0,0,0,0,0,0,0,0,0,0,0,0,0,0,0,0,0,0,0,0,0,0,0,0,0,0,0
Interglad,Interglad_3320, GP03-346971, US Patent    OCV Intellectual Capital (US),2020, A0165159,mass_percent,91.1,,1322,0,0,0,0,0,0,0,0,20,0,0,0,0,0,0,0,0,0,0,0,0,0,0,0,0,0,0,0,0,0,0,0,0,0,0,0,0,3,0,0,0,0,0,0,0,0,0,0,0,0,0,0,0,0,0,0,0,0,0,0,0,0,0,0,0,0,0,0,0,3,0,0,0,0,0,0,0,0,0,0,0,0,0,0,0,0,0,0,0,0,0,0,0,0,0,0,0,0,1.7,0,0,0,0,0,0,10,0,0,0,0,0,0,0,0,0,0,0,0,0,0,0,0,0,0,0,0,0,0,0,0,0,0,0,0,0,0,0,0,0,0,0,0,0,0,0,0,0,0,59.3,0,0,0,0,0,0,0,0,0,0,0,0,3,0,0,0,0,0,0,0,0,0,0,0,0,0,0,0,0,0,0,0,0,0,0,0,0,0,0,0
Interglad,Interglad_3321, GP03-346972, US Patent    OCV Intellectual Capital (US),2020, A0165159,mass_percent,91,,1301,0,0,0,0,0,0,0,0,19.45,0,0,0,0,0,0,0,0,0,0,0,0,0,0,0,0,0,0,0,0,0,0,0,0,0,0,0,0,5.13,0,0,0,0,0,4,0,0,0,0,0,0,0,0,0,0,0,0,0,0,0,0,0,0,0,0,0,0,0,0,0,0,0,0,0,0,0,0,0,0,0,0,0,0,0,0,0,0,0,0,0,0,0,0,0,0,0,0,0,0,1.85,0,0,0,0,0,0,9.62,0,0,0,0,0,0,0,0,0,0,0,0,0,0,0,0,0,0,0,0,0,0,0,0,0,0,0,0,0,0,0,0,0,0,0,0,0,0,0,0,0,0,59.95,0,0,0,0,0,0,0,0,0,0,0,0,0,0,0,0,0,0,0,0,0,0,0,0,0,0,0,0,0,0,0,0,0,0,0,0,0,0,0,0
Interglad,Interglad_3322, GP03-346973, US Patent    OCV Intellectual Capital (US),2020, A0165159,mass_percent,91,,1339,0,0,0,0,0,0,0,0,20.06,0,0,0,0,0,0,0,0,0,0,0,0,0,0,0,0,0,0,0,0,0,0,0,0,0,0,0,0,5.29,0,0,0,0,0,0,0,0,0,0,0,0,0,0,0,0,0,0,0,0,0,0,0,0,0,0,0,0,0,0,0,0,0,0,0,0,0,0,0,0,0,0,0,0,0,0,0,0,0,0,0,0,0,0,0,0,0,0,0,0,1.91,0,0,0,0,0,0,9.92,0,0,0,0,0,0,0,0,0,0,0,0,0,0,0,0,0,0,0,0,0,0,0,0,0,0,0,0,0,0,0,0,0,0,0,0,0,0,0,0,0,0,61.82,0,0,0,0,0,0,0,0,0,0,0,0,0,0,0,0,0,0,0,0,0,0,0,0,0,0,0,0,0,0,0,0,0,0,0,0,0,0,0,1
Interglad,Interglad_3323, XP06-347042, US Patent    Corning Inc. (US),2020, ARE48200,mass_percent,,3.77,1393,0,0,0,0,0,0,0,0,20.38,0,0,0,0,0,0,0,0,0,0,0,0,0,0,0,0,0,0,0,0,0,0,0,0,0,0,0,0,0,0,0,0,0,0,0,0,0,0,0,0,0,0,0,0,0,0,0,0,0,0,0,0,0,0,0,0,0,0,0,0,0,0,0,0,0,0,0,0,0,0,0,0,0,0,0,0,0,0,0,0,0,0,0,0,0,0,0,0,0,0,0,0,0,0,0,0,4.24,0,0,0,0,0,0,0,0,0,0,0,0,0,0,0,0,0,0,0,0,0,0,0,0,0,0,0,0,0,0,0,0,0,0,0,0,0,0,0,0,0,0,58.82,0,0,0,0,0,0,0,0,0,0,0,0,0,0,0,0,0,0,3.03,0,0,0,0,0,0,0,0,0,0,0,0,0,0,0,0,0,8.48,0,0,5.05
Interglad,Interglad_3324, XP06-347043, US Patent    Corning Inc. (US),2020, ARE48200,mass_percent,,3.83,1443,0,0,0,0,0,0,0,0,20.28,0.5,0,0,0,0,0,0,0,0,0,0,0,0,0,0,0,0,0,0,0,0,0,0,0,0,0,0,0,0,0,0,0,0,0,0,0,0,0,0,0,0,0,0,0,0,0,0,0,0,0,0,0,0,0,0,0,0,0,0,0,0,0,0,0,0,0,0,0,0,0,0,0,0,0,0,0,0,0,0,0,0,0,0,0,0,0,0,0,0,0,0,0,0,0,0,0,4.57,0,0,0,0,0,0,0,0,0,0,0,0,0,0,0,0,0,0,0,0,0,0,0,0,0,0,0,0,0,0,0,0,0,0,0,0,0,0,0,0,0,0,58.55,0,0,0,0,0,0,0,0,0,0,0,0,0,0,0,0,0,0,5.27,0,0,0,0,0,0,0,0,0,0,0,0,0,0,0,0,0,7.65,0,0,3.18
Interglad,Interglad_3325, XP06-347044, US Patent    Corning Inc. (US),2020, ARE48200,mass_percent,,3.71,1420,0,0,0,0,0,0,0,0,18.3,0,0,0,0,0,0,0,0,0,0,0,0,0,0,0,2,0,0,0,0,0,0,0,0,0,0,0,0,0,0,0,0,0,0,0,0,0,0,0,0,0,0,4.1,0,0,0,0,0,0,0,0,0,0,0,0,0,0,0,0,0,0,0,0,0,0,0,0,0,0,0,0,0,0,0,0,0,0,0,0,0,0,0,0,0,0,0,0,0,0,0,0,0,0,0,0,0,2,0,0,0,0,0,0,0,0,0,0,0,0,0,0,0,0,0,0,0,0,0,0,0,0,0,0,0,0,0,0,0,0,0,0,0,0,0,0,0,0,0,0,57,0,0,0,0,0,0,0,0,0,0,0,0,0,0,0,0,0,0,5.1,0,0,0,0,0,0,0,0,0,0,0,0,0,0,0,0,0,8.4,0,0,3.1
Interglad,Interglad_3326, XP06-347045, US Patent    Corning Inc. (US),2020, ARE48200,mass_percent,,3.91,1420,0,0,0,0,0,0,0,0,19.3,0,0,0,0,0,0,0,0,0,0,0,0,0,0,0,2,0,0,0,0,0,0,0,0,0,0,0,0,0,0,0,0,0,0,0,0,0,0,0,0,0,0,4,0,0,0,0,0,0,0,0,0,0,0,0,0,0,0,0,0,0,0,0,0,0,0,0,0,0,0,0,0,0,0,0,0,0,0,0,0,0,0,0,0,0,0,0,0,0,0,0,0,0,0,0,0,2,0,0,0,0,0,0,0,0,0,0,0,0,0,0,0,0,0,0,0,0,0,0,0,0,0,0,0,0,0,0,0,0,0,0,0,0,0,0,0,0,0,0,55.7,0,0,0,0,0,0,0,0,0,0,0,0,0,0,0,0,0,0,5,0,0,0,0,0,0,0,0,0,0,0,0,0,0,0,0,0,9,0,0,3
Interglad,Interglad_3327, XP06-347046, US Patent    Corning Inc. (US),2020, ARE48200,mass_percent,,3.75,1400,0,0,0,0,0,0,0,0,20,0,0,0,0,0,0,0,0,0,0,0,0,0,0,0,0,0,0,0,0,0,0,0,0,0,0,0,0,0,0,0,0,0,0,0,0,0,0,0,0,0,0,2.1,0,0,0,0,0,0,0,0,0,0,0,0,0,0,0,0,0,0,0,0,0,0,0,0,0,0,0,0,0,0,0,0,0,0,0,0,0,0,0,0,0,0,0,0,0,0,0,0,0,0,0,0,0,3.5,0,0,0,0,0,0,0,0,0,0,0,0,0,0,0,0,0,0,0,0,0,0,0,0,0,0,0,0,0,0,0,0,0,0,0,0,0,0,0,0,0,0,57.7,0,0,0,0,0,0,0,0,0,0,0,0,0,0,0,0,0,0,5.1,0,0,0,0,0,0,0,0,0,0,0,0,0,0,0,0,0,8.5,0,0,3.1
Interglad,Interglad_3328, XP06-347047, US Patent    Corning Inc. (US),2020, ARE48200,mass_percent,,3.71,1400,0,0,0,0,0,0,0,0,18.5,0,0,0,0,0,0,0,0,0,0,0,0,0,0,0,3.1,0,0,0,0,0,0,0,0,0,0,0,0,0,0,0,0,0,0,0,0,0,0,0,0,0,0,0,0,0,0,0,0,0,0,0,0,0,0,0,0,0,0,0,0,0,0,0,0,0,0,0,0,0,0,0,0,0,0,0,0,0,0,0,0,0,0,0,0,0,0,0,0,0,0,0,0,0,0,0,0,0,0,0,0,0,0,0,0,0,0,0,0,0,0,0,0,0,0,0,0,0,0,0,0,0,0,0,0,0,0,0,0,0,0,0,0,0,0,0,0,0,0,0,57.4,0,0,0,0,0,0,0,0,0,0,0,0,0,0,0,0,0,0,5,0,0,0,0,0,0,0,0,0,0,0,0,0,0,0,0,0,13,0,0,3
Interglad,Interglad_3329, XP06-347048, US Patent    Corning Inc. (US),2020, ARE48200,mass_percent,,3.76,1413,0,0,0,0,0,0,0,0,19.12,0,0,0,0,0,0,0,0,0,0,0,0,0,0,0,2.1,0,0,0,0,0,0,0,0,0,0,0,0,0,0,0,0,0,0,0,0,0,0,0,0,0,0,0,0,0,0,0,0,0,0,0,0,0,0,0,0,0,0,0,0,0,0,0,0,0,0,0,0,0,0,0,0,0,0,0,0,0,0,0,0,0,0,0,0,0,0,0,0,0,0,0,0,0,0,0,0,2.5,0,0,0,0,0,0,0,0,0,0,0,0,0,0,0,0,0,0,0,0,0,0,0,0,0,0,0,0,0,0,0,0,0,0,0,0,0,0,0,0,0,0,59.06,0,0,0,0,0,0,0,0,0,0,0,0,0,0,0,0,0,0,5.11,0,0,0,0,0,0,0,0,0,0,0,0,0,0,0,0,0,9.01,0,0,3.1
Interglad,Interglad_3330, XP06-347049, US Patent    Corning Inc. (US),2020, ARE48200,mass_percent,,3.84,1385,0,0,0,0,0,0,0,0,18.54,0,0,0,0,0,0,0,0,0,0,0,0,0,0,0,2,0,0,0,0,0,0,0,0,0,0,0,0,0,0,0,0,0,0,0,0,0,0,0,0,0,0,0,0,0,0,0,0,0,0,0,0,0,0,0,0,0,0,0,0,0,0,0,0,0,0,0,0,0,0,0,0,0,0,0,0,0,0,0,0,0,0,0,0,0,0,0,0,0,0,0,0,0,0,0,0,2.4,0,0,0,0,0,0,0,0,0,0,0,0,0,0,0,0,0,0,0,0,0,0,0,0,0,0,0,0,0,0,0,0,0,0,0,0,0,0,0,0,0,0,57.42,0,0,0,0,0,0,0,0,0,0,0,0,0,0,0,0,0,0,5.01,0,0,0,0,0,0,0,0,0,0,0,0,0,0,0,0,0,11.62,0,0,3.01
Interglad,Interglad_3331, XP06-347050, US Patent    Corning Inc. (US),2020, ARE48200,mass_percent,,3.73,1425,0,0,0,0,0,0,0,0,17.7,0,0,0,0,0,0,0,0,0,0,0,0,0,0,0,3.2,0,0,0,0,0,0,0,0,0,0,0,0,0,0,0,0,0,0,0,0,0,0,0,0,0,0,0,0,0,0,0,0,0,0,0,0,0,0,0,0,0,0,0,0,0,0,0,0,0,0,0,0,0,0,0,0,0,0,0,0,0,0,0,0,0,0,0,0,0,0,0,0,3.4,0,0,0,0,0,0,0,0,0,0,0,0,0,0,0,0,0,0,0,0,0,0,0,0,0,0,0,0,0,0,0,0,0,0,0,0,0,0,0,0,0,0,0,0,0,0,0,0,0,0,57.4,0,0,0,0,0,0,0,0,0,0,0,0,0,0,0,0,0,0,5.1,0,0,0,0,0,0,0,0,0,0,0,0,0,0,0,0,0,10.1,0,0,3.1
Interglad,Interglad_3332, XP06-347053, US Patent    Corning Inc. (US),2020, ARE48200,mass_percent,86.94,2.83,1572,0,0,0,0,0,0,0,0,14.03,0.5,0,0,0,0,0,0,0,0,0,0,0,0,0,0,1.39,0,0,0,0,0,0,0,0,0,0,0,0,0,0,0,0,0,0,0,0,0,0,0,0,0,0,0,0,0,0,0,0,0,0,0,0,0,0,0,0,0,0,0,0,0,0,0,0,0,0,0,0,0,0,0,0,0,0,0,0,0,0,0,0,0,0,0,0,0,0,0,0,0,0,0,0,0,0,0,0,2.59,0,0,0,0,0,0,0,0,0,0,0,0,0,0,0,0,0,0,0,0,0,0,0,0,0,0,0,0,0,0,0,0,0,0,0,0,0,0,0,0,0,0,68.35,0,0,0,0,0,0,0,0,0,0,0,0,0,0,0,0,0,0,4.98,0,0,0,0,0,0,0,0,0,0,0,0,0,0,0,0,0,5.17,0,0,2.99
Interglad,Interglad_3333, GP03-347600, Japanese Patent    Nippon Electric Glass (J),2021, A031307,mass_percent,73,3.78,1428,0,0,0,0,0,0,0,0,16.48960445,0,0,0,0,0,0,0,0,10.29975293,0,0,0,0,0,0,0.499988006,0,0,0,0,0,0,0,0,0,0,0,0,7.999808101,0,0,0,0,0,0,0,0,0,0,0,0,0,0,0,0,0,0,0,0,0,0,0,0,0,0,0,0,0,0,0,0,0,0,0,0,0,0,0,0,0,0,0,0,0,0,0,0,0,0,0,0,0,0,0,0.001898954,0,0,0,0,0.000499788,0,0,0,0,0,0,0.299992804,0,0,0,0,0.02999928,0,0,0,0,0,0,0,0,0,0,0,0,0,0,0,0,0,0,0,0,0,0,0,0,0,0,0,0,0,0,0,0,0,0,0,0,0,59.67856843,0,0,0,0,0,0.199995203,0,0,0,0,0,4.499892057,0,0,0,0,0,0,0,0,0,0,0,0,0,0,0,0,0,0,0,0,0,0,0,0,0,0,0,0
Interglad,Interglad_3334, GP03-347601, Japanese Patent    Nippon Electric Glass (J),2021, A031307,mass_percent,78,3.68,1440,0,0,0,0,0,0,0,0,19.29816667,0,0,0,0,0,0,0,0,6.499382559,0,0,0,0,0,0,5.699458551,0,0,0,0,0,0,0,0,0,0,0,0,6.299401557,0,0,0,0,0,0,0,0,0,0,0,0,0,0,0,0,0,0,0,0,0,0,0,0,0,0,0,0,0,0,0,0,0,0,0,0,0,0,0,0,0,0,0,0,0,0,0,0,0,0,0,0,0,0,0,0.001299877,0,0,0,0,0.000699934,0,0,0,0,0,0,2.499762523,0,0,0,0,0.007499288,0,0,0,0,0,0,0,0,0,0,0,0,0,0,0,0,0,0,0,0,0,0,0,0,0,0,0,0,0,0,0,0,0,0,0,0,0,58.99439553,0,0,0,0,0,0.199981002,0,0,0,0,0,0.499952505,0,0,0,0,0,0,0,0,0,0,0,0,0,0,0,0,0,0,0,0,0,0,0,0,0,0,0,0
Interglad,Interglad_3335, GP06-347602, Japanese Patent    Nippon Electric Glass (J),2021, A031307,mass_percent,77,3.48,1497,0,0,0,0,0,0,0,0,18.98956326,0,0,0,0,0,0,0,0,6.199857409,0,0,0,0,0,0,1.499965502,0,0,0,0,0,0,0,0,0,0,0,0,7.199834411,0,0,0,0,0,0,0,0,0,0,0,0,0,0,0,0,0,0,0,0,0,0,0,0,0,0,0,0,0,0,0,0,0,0,0,0,0,0,0,0,0,0,0,0,0,0,0,0,0,0,0,0,0,0,0,0.001799959,0,0,0,0,0.000499889,0,0,0,0,0,0,0.799981601,0,0,0,0,0.01999954,0,0,0,0,0,0,0,0,0,0,0,0,0,0,0,0,0,0,0,0,0,0,0,0,0,0,0,0,0,0,0,0,0,0,0,0,0,62.58856053,0,0,0,0,0,0.1999954,0,0,0,0,0,2.499942504,0,0,0,0,0,0,0,0,0,0,0,0,0,0,0,0,0,0,0,0,0,0,0,0,0,0,0,0
Interglad,Interglad_3336, GP03-347603, Japanese Patent    Nippon Electric Glass (J),2021, A031307,mass_percent,83,3.63,1469,0,0,0,0,0,0,0,0,20.07961883,0,0,0,0,0,0,0,0,3.399935459,0,0,0,0,0,0,3.899925968,0,0,0,0,0,0,0,0,0,0,0,0,5.489895785,0,0,0,0,0,0,0,0,0,0,0,0,0,0,0,0,0,0,0,0,0,0,0,0,0,0,0,0,0,0,0,0,0,0,0,0,0,0,0,0,0,0,0,0,0,0,0,0,0,0,0,0,0,0,0,0.001298975,0,0,0,0,0.000599289,0,0,0,0,0,0,3.699929764,0,0,0,0,0.00999981,0,0,0,0,0,0,0,0,0,0,0,0,0,0,0,0,0,0,0,0,0,0,0,0,0,0,0,0,0,0,0,0,0,0,0,0,0,60.71884737,0,0,0,0,0,0.199996203,0,0,0,0,0,2.499952543,0,0,0,0,0,0,0,0,0,0,0,0,0,0,0,0,0,0,0,0,0,0,0,0,0,0,0,0
Interglad,Interglad_3337, GP05-347799, US Patent    AGY Holding Corp. (US),2020, A0181004,mass_percent,,,1409,0,0,0,0,0,0,0,0,14.09859014,0,0,0,0,0,0,0,0,21.02789721,0,0,0,0,0,0,0,0,0,0,0,0,0,0,0,0,0,0,0,4.919508049,0,0,0,0,0,0,0,0,0,0,0,0,0,0,0,0,0,0,0,0,0,0,0,0,0,0,0,0,0,0.019998,0,0,0,0,0,0,0,0,0,0,0,0,0,0,0,0,0,0,0,0,0,0,0,0,0,0.009999,0,0,0,0,0,0,0,0,0,0,0,1.519848015,0,0,0,0,0.009999,0,0,0,0,0,0,0,0,0,0,2.139786021,0,0,0,0,0,0,0,0,0,0,0,0,0,0,0,0,0,0,0,0,0,0,0,0,0,0,54.90450955,0,0,0,0,0,0.99990001,0,0,0,0,0,0,0,0,0,0,0,0,0.349965003,0,0,0,0,0,0,0,0,0,0,0,0,0,0,0,0,0,0,0,0,0
Interglad,Interglad_3338, GP05-347800, US Patent    AGY Holding Corp. (US),2020, A0181004,mass_percent,,,1377,0,0,0,0,0,0,0,0,12.81871813,0,0,0,0,0,0,0,0,24.64753525,0,0,0,0,0,0,0,0,0,0,0,0,0,0,0,0,0,0,0,5.919408059,0,0,0,0,0,0,0,0,0,0,0,0,0,0,0,0,0,0,0,0,0,0,0,0,0,0,0,0,0,0.019998,0,0,0,0,0,0,0,0,0,0,0,0,0,0,0,0,0,0,0,0,0,0,0,0,0,0.009999,0,0,0,0,0,0,0,0,0,0,0,0.98990101,0,0,0,0,0.009999,0,0,0,0,0,0,0,0,0,0,0.249975002,0,0,0,0,0,0,0,0,0,0,0,0,0,0,0,0,0,0,0,0,0,0,0,0,0,0,53.98460154,0,0,0,0,0,0.99990001,0,0,0,0,0,0,0,0,0,0,0,0,0.349965003,0,0,0,0,0,0,0,0,0,0,0,0,0,0,0,0,0,0,0,0,0
Interglad,Interglad_3339, GP05-347801, US Patent    AGY Holding Corp. (US),2020, A0181004,mass_percent,,,1370,0,0,0,0,0,0,0,0,14.16858314,0,0,0,0,0,0,0,0,24.22757724,0,0,0,0,0,0,0,0,0,0,0,0,0,0,0,0,0,0,0,4.939506049,0,0,0,0,0,0,0,0,0,0,0,0,0,0,0,0,0,0,0,0,0,0,0,0,0,0,0,0,0,0.019998,0,0,0,0,0,0,0,0,0,0,0,0,0,0,0,0,0,0,0,0,0,0,0,0,0,0.009999,0,0,0,0,0,0,0,0,0,0,0,1.529847015,0,0,0,0,0.009999,0,0,0,0,0,0,0,0,0,0,2.149785021,0,0,0,0,0,0,0,0,0,0,0,0,0,0,0,0,0,0,0,0,0,0,0,0,0,0,52.09479052,0,0,0,0,0,0.499950005,0,0,0,0,0,0,0,0,0,0,0,0,0.349965003,0,0,0,0,0,0,0,0,0,0,0,0,0,0,0,0,0,0,0,0,0
Interglad,Interglad_3340, GP05-347802, US Patent    AGY Holding Corp. (US),2020, A0181004,mass_percent,,,1377,0,0,0,0,0,0,0,0,12.92,0,0,0,0,0,0,0,0,24.84,0,0,0,0,0,0,0,0,0,0,0,0,0,0,0,0,0,0,0,5.96,0,0,0,0,0,0,0,0,0,0,0,0,0,0,0,0,0,0,0,0,0,0,0,0,0,0,0,0,0,0.02,0,0,0,0,0,0,0,0,0,0,0,0,0,0,0,0,0,0,0,0,0,0,0,0,0,0.01,0,0,0,0,0,0,0,0,0,0,0,0.99,0,0,0,0,0.01,0,0,0,0,0,0,0,0,0,0,1.49,0,0,0,0,0,0,0,0,0,0,0,0,0,0,0,0,0,0,0,0,0,0,0,0,0,0,53.16,0,0,0,0,0,0.25,0,0,0,0,0,0,0,0,0,0,0,0,0.35,0,0,0,0,0,0,0,0,0,0,0,0,0,0,0,0,0,0,0,0,0
Interglad,Interglad_3341, GP05-347803, US Patent    AGY Holding Corp. (US),2020, A0181004,mass_percent,,,1376,0,0,0,0,0,0,0,0,16.80831917,0,0,0,0,0,0,0,0,21.84781522,0,0,0,0,0,0,0,0,0,0,0,0,0,0,0,0,0,0,0,3.109689031,0,0,0,0,0,0,0,0,0,0,0,0,0,0,0,0,0,0,0,0,0,0,0,0,0,0,0,0,0,0.019998,0,0,0,0,0,0,0,0,0,0,0,0,0,0,0,0,0,0,0,0,0,0,0,0,0,0.009999,0,0,0,0,0,0,0,0,0,0,0,1.97980202,0,0,0,0,0.009999,0,0,0,0,0,0,0,0,0,0,2.719728027,0,0,0,0,0,0,0,0,0,0,0,0,0,0,0,0,0,0,0,0,0,0,0,0,0,0,52.39476052,0,0,0,0,0,0.749925007,0,0,0,0,0,0,0,0,0,0,0,0,0.349965003,0,0,0,0,0,0,0,0,0,0,0,0,0,0,0,0,0,0,0,0,0
Interglad,Interglad_3342, GP05-347804, US Patent    AGY Holding Corp. (US),2020, A0181004,mass_percent,,,1405,0,0,0,0,0,0,0,0,15.18151815,0,0,0,0,0,0,0,0,21.50215022,0,0,0,0,0,0,0,0,0,0,0,0,0,0,0,0,0,0,0,3.220322032,0,0,0,0,0,0,0,0,0,0,0,0,0,0,0,0,0,0,0,0,0,0,0,0,0,0,0,0,0,0.020002,0,0,0,0,0,0,0,0,0,0,0,0,0,0,0,0,0,0,0,0,0,0,0,0,0,0.010001,0,0,0,0,0,0,0,0,0,0,0,1.98019802,0,0,0,0,0.010001,0,0,0,0,0,0,0,0,0,0,0.500050005,0,0,0,0,0,0,0,0,0,0,0,0,0,0,0,0,0,0,0,0,0,0,0,0,0,0,56.81568157,0,0,0,0,0,0.750075008,0,0,0,0,0,0,0,0,0,0,0,0,0.010001,0,0,0,0,0,0,0,0,0,0,0,0,0,0,0,0,0,0,0,0,0
Interglad,Interglad_3343, GP05-347805, US Patent    AGY Holding Corp. (US),2020, A0181004,mass_percent,,,1395,0,0,0,0,0,0,0,0,12.86,0,0,0,0,0,0,0,0,24.12,0,0,0,0,0,0,0,0,0,0,0,0,0,0,0,0,0,0,0,5.32,0,0,0,0,0,0,0,0,0,0,0,0,0,0,0,0,0,0,0,0,0,0,0,0,0,0,0,0,0,0.02,0,0,0,0,0,0,0,0,0,0,0,0,0,0,0,0,0,0,0,0,0,0,0,0,0,0.01,0,0,0,0,0,0,0,0,0,0,0,0.99,0,0,0,0,0.01,0,0,0,0,0,0,0,0,0,0,0.25,0,0,0,0,0,0,0,0,0,0,0,0,0,0,0,0,0,0,0,0,0,0,0,0,0,0,55.41,0,0,0,0,0,1,0,0,0,0,0,0,0,0,0,0,0,0,0.01,0,0,0,0,0,0,0,0,0,0,0,0,0,0,0,0,0,0,0,0,0
Interglad,Interglad_3344, GP05-347806, US Patent    AGY Holding Corp. (US),2020, A0181004,mass_percent,,,1365,0,0,0,0,0,0,0,0,14.88,0,0,0,0,0,0,0,0,24.8,0,0,0,0,0,0,0,0,0,0,0,0,0,0,0,0,0,0,0,5.95,0,0,0,0,0,0,0,0,0,0,0,0,0,0,0,0,0,0,0,0,0,0,0,0,0,0,0,0,0,0.02,0,0,0,0,0,0,0,0,0,0,0,0,0,0,0,0,0,0,0,0,0,0,0,0,0,0.01,0,0,0,0,0,0,0,0,0,0,0,0,0,0,0,0,0.01,0,0,0,0,0,0,0,0,0,0,0.25,0,0,0,0,0,0,0,0,0,0,0,0,0,0,0,0,0,0,0,0,0,0,0,0,0,0,53.32,0,0,0,0,0,0.75,0,0,0,0,0,0,0,0,0,0,0,0,0.01,0,0,0,0,0,0,0,0,0,0,0,0,0,0,0,0,0,0,0,0,0
Interglad,Interglad_3345, GP05-347807, US Patent    AGY Holding Corp. (US),2020, A0181004,mass_percent,,,1383,0,0,0,0,0,0,0,0,15.12848715,0,0,0,0,0,0,0,0,22.93770623,0,0,0,0,0,0,0,0,0,0,0,0,0,0,0,0,0,0,0,3.209679032,0,0,0,0,0,0,0,0,0,0,0,0,0,0,0,0,0,0,0,0,0,0,0,0,0,0,0,0,0,0.019998,0,0,0,0,0,0,0,0,0,0,0,0,0,0,0,0,0,0,0,0,0,0,0,0,0,0.009999,0,0,0,0,0,0,0,0,0,0,0,1.97980202,0,0,0,0,0.009999,0,0,0,0,0,0,0,0,0,0,0.249975002,0,0,0,0,0,0,0,0,0,0,0,0,0,0,0,0,0,0,0,0,0,0,0,0,0,0,55.35446455,0,0,0,0,0,0.749925007,0,0,0,0,0,0,0,0,0,0,0,0,0.349965003,0,0,0,0,0,0,0,0,0,0,0,0,0,0,0,0,0,0,0,0,0
Interglad,Interglad_3346, GP05-347808, US Patent    AGY Holding Corp. (US),2020, A0181004,mass_percent,,,1362,0,0,0,0,0,0,0,0,15.77842216,0,0,0,0,0,0,0,0,24.22757724,0,0,0,0,0,0,0,0,0,0,0,0,0,0,0,0,0,0,0,4.939506049,0,0,0,0,0,0,0,0,0,0,0,0,0,0,0,0,0,0,0,0,0,0,0,0,0,0,0,0,0,0.019998,0,0,0,0,0,0,0,0,0,0,0,0,0,0,0,0,0,0,0,0,0,0,0,0,0,0.009999,0,0,0,0,0,0,0,0,0,0,0,0.539946005,0,0,0,0,0.009999,0,0,0,0,0,0,0,0,0,0,2.149785021,0,0,0,0,0,0,0,0,0,0,0,0,0,0,0,0,0,0,0,0,0,0,0,0,0,0,51.47485251,0,0,0,0,0,0.499950005,0,0,0,0,0,0,0,0,0,0,0,0,0.349965003,0,0,0,0,0,0,0,0,0,0,0,0,0,0,0,0,0,0,0,0,0
Interglad,Interglad_3347, GP05-347809, US Patent    AGY Holding Corp. (US),2020, A0181004,mass_percent,,,1420,0,0,0,0,0,0,0,0,16.91169117,0,0,0,0,0,0,0,0,20.0120012,0,0,0,0,0,0,0,0,0,0,0,0,0,0,0,0,0,0,0,3.110311031,0,0,0,0,0,0,0,0,0,0,0,0,0,0,0,0,0,0,0,0,0,0,0,0,0,0,0,0,0,0.020002,0,0,0,0,0,0,0,0,0,0,0,0,0,0,0,0,0,0,0,0,0,0,0,0,0,0.010001,0,0,0,0,0,0,0,0,0,0,0,0.99009901,0,0,0,0,0.010001,0,0,0,0,0,0,0,0,0,0,2.730273027,0,0,0,0,0,0,0,0,0,0,0,0,0,0,0,0,0,0,0,0,0,0,0,0,0,0,55.69556956,0,0,0,0,0,0.500050005,0,0,0,0,0,0,0,0,0,0,0,0,0.010001,0,0,0,0,0,0,0,0,0,0,0,0,0,0,0,0,0,0,0,0,0
Interglad,Interglad_3348, GP05-347810, US Patent    AGY Holding Corp. (US),2020, A0181004,mass_percent,,,1406,0,0,0,0,0,0,0,0,14.21857814,0,0,0,0,0,0,0,0,22.94770523,0,0,0,0,0,0,0,0,0,0,0,0,0,0,0,0,0,0,0,4.95950405,0,0,0,0,0,0,0,0,0,0,0,0,0,0,0,0,0,0,0,0,0,0,0,0,0,0,0,0,0,0.019998,0,0,0,0,0,0,0,0,0,0,0,0,0,0,0,0,0,0,0,0,0,0,0,0,0,0.009999,0,0,0,0,0,0,0,0,0,0,0,0.539946005,0,0,0,0,0.009999,0,0,0,0,0,0,0,0,0,0,2.149785021,0,0,0,0,0,0,0,0,0,0,0,0,0,0,0,0,0,0,0,0,0,0,0,0,0,0,54.63453655,0,0,0,0,0,0.499950005,0,0,0,0,0,0,0,0,0,0,0,0,0.009999,0,0,0,0,0,0,0,0,0,0,0,0,0,0,0,0,0,0,0,0,0
Interglad,Interglad_3349, GP05-347811, US Patent    AGY Holding Corp. (US),2020, A0181004,mass_percent,,,1404,0,0,0,0,0,0,0,0,14.13,0,0,0,0,0,0,0,0,22.81,0,0,0,0,0,0,0,0,0,0,0,0,0,0,0,0,0,0,0,4.93,0,0,0,0,0,0,0,0,0,0,0,0,0,0,0,0,0,0,0,0,0,0,0,0,0,0,0,0,0,0.02,0,0,0,0,0,0,0,0,0,0,0,0,0,0,0,0,0,0,0,0,0,0,0,0,0,0.01,0,0,0,0,0,0,0,0,0,0,0,0.53,0,0,0,0,0.01,0,0,0,0,0,0,0,0,0,0,2.14,0,0,0,0,0,0,0,0,0,0,0,0,0,0,0,0,0,0,0,0,0,0,0,0,0,0,54.32,0,0,0,0,0,0.75,0,0,0,0,0,0,0,0,0,0,0,0,0.35,0,0,0,0,0,0,0,0,0,0,0,0,0,0,0,0,0,0,0,0,0
Interglad,Interglad_3350, GP05-347812, US Patent    AGY Holding Corp. (US),2020, A0181004,mass_percent,,,1363,0,0,0,0,0,0,0,0,16.25,0,0,0,0,0,0,0,0,24.37,0,0,0,0,0,0,0,0,0,0,0,0,0,0,0,0,0,0,0,4.6,0,0,0,0,0,0,0,0,0,0,0,0,0,0,0,0,0,0,0,0,0,0,0,0,0,0,0,0,0,0.02,0,0,0,0,0,0,0,0,0,0,0,0,0,0,0,0,0,0,0,0,0,0,0,0,0,0.01,0,0,0,0,0,0,0,0,0,0,0,0.54,0,0,0,0,0.01,0,0,0,0,0,0,0,0,0,0,2.16,0,0,0,0,0,0,0,0,0,0,0,0,0,0,0,0,0,0,0,0,0,0,0,0,0,0,51.78,0,0,0,0,0,0.25,0,0,0,0,0,0,0,0,0,0,0,0,0.01,0,0,0,0,0,0,0,0,0,0,0,0,0,0,0,0,0,0,0,0,0
Interglad,Interglad_3351, GP05-347813, US Patent    AGY Holding Corp. (US),2020, A0181004,mass_percent,,,1397,0,0,0,0,0,0,0,0,12.96,0,0,0,0,0,0,0,0,24.68,0,0,0,0,0,0,0,0,0,0,0,0,0,0,0,0,0,0,0,5.98,0,0,0,0,0,0,0,0,0,0,0,0,0,0,0,0,0,0,0,0,0,0,0,0,0,0,0,0,0,0.02,0,0,0,0,0,0,0,0,0,0,0,0,0,0,0,0,0,0,0,0,0,0,0,0,0,0.01,0,0,0,0,0,0,0,0,0,0,0,0,0,0,0,0,0.01,0,0,0,0,0,0,0,0,0,0,0.25,0,0,0,0,0,0,0,0,0,0,0,0,0,0,0,0,0,0,0,0,0,0,0,0,0,0,55.83,0,0,0,0,0,0.25,0,0,0,0,0,0,0,0,0,0,0,0,0.01,0,0,0,0,0,0,0,0,0,0,0,0,0,0,0,0,0,0,0,0,0
Interglad,Interglad_3352, GP05-347814, US Patent    AGY Holding Corp. (US),2020, A0181004,mass_percent,,,1386,0,0,0,0,0,0,0,0,14.12858714,0,0,0,0,0,0,0,0,24.04759524,0,0,0,0,0,0,0,0,0,0,0,0,0,0,0,0,0,0,0,4.929507049,0,0,0,0,0,0,0,0,0,0,0,0,0,0,0,0,0,0,0,0,0,0,0,0,0,0,0,0,0,0.019998,0,0,0,0,0,0,0,0,0,0,0,0,0,0,0,0,0,0,0,0,0,0,0,0,0,0.009999,0,0,0,0,0,0,0,0,0,0,0,0.529947005,0,0,0,0,0.009999,0,0,0,0,0,0,0,0,0,0,0.909909009,0,0,0,0,0,0,0,0,0,0,0,0,0,0,0,0,0,0,0,0,0,0,0,0,0,0,54.31456854,0,0,0,0,0,0.749925007,0,0,0,0,0,0,0,0,0,0,0,0,0.349965003,0,0,0,0,0,0,0,0,0,0,0,0,0,0,0,0,0,0,0,0,0
Interglad,Interglad_3353, GP05-347815, US Patent    AGY Holding Corp. (US),2020, A0181004,mass_percent,,,1394,0,0,0,0,0,0,0,0,12.81871813,0,0,0,0,0,0,0,0,24.52754725,0,0,0,0,0,0,0,0,0,0,0,0,0,0,0,0,0,0,0,5.919408059,0,0,0,0,0,0,0,0,0,0,0,0,0,0,0,0,0,0,0,0,0,0,0,0,0,0,0,0,0,0.019998,0,0,0,0,0,0,0,0,0,0,0,0,0,0,0,0,0,0,0,0,0,0,0,0,0,0.009999,0,0,0,0,0,0,0,0,0,0,0,0,0,0,0,0,0.009999,0,0,0,0,0,0,0,0,0,0,0.249975002,0,0,0,0,0,0,0,0,0,0,0,0,0,0,0,0,0,0,0,0,0,0,0,0,0,0,55.09449055,0,0,0,0,0,0.99990001,0,0,0,0,0,0,0,0,0,0,0,0,0.349965003,0,0,0,0,0,0,0,0,0,0,0,0,0,0,0,0,0,0,0,0,0
Interglad,Interglad_3354, GP05-347816, US Patent    AGY Holding Corp. (US),2020, A0181004,mass_percent,,,1396,0,0,0,0,0,0,0,0,12.96,0,0,0,0,0,0,0,0,24.84,0,0,0,0,0,0,0,0,0,0,0,0,0,0,0,0,0,0,0,5.9,0,0,0,0,0,0,0,0,0,0,0,0,0,0,0,0,0,0,0,0,0,0,0,0,0,0,0,0,0,0.02,0,0,0,0,0,0,0,0,0,0,0,0,0,0,0,0,0,0,0,0,0,0,0,0,0,0.01,0,0,0,0,0,0,0,0,0,0,0,0,0,0,0,0,0.01,0,0,0,0,0,0,0,0,0,0,0.25,0,0,0,0,0,0,0,0,0,0,0,0,0,0,0,0,0,0,0,0,0,0,0,0,0,0,55.75,0,0,0,0,0,0.25,0,0,0,0,0,0,0,0,0,0,0,0,0.01,0,0,0,0,0,0,0,0,0,0,0,0,0,0,0,0,0,0,0,0,0
Interglad,Interglad_3355, GP05-347817, US Patent    AGY Holding Corp. (US),2020, A0181004,mass_percent,,,1394,0,0,0,0,0,0,0,0,12.85,0,0,0,0,0,0,0,0,24.63,0,0,0,0,0,0,0,0,0,0,0,0,0,0,0,0,0,0,0,5.85,0,0,0,0,0,0,0,0,0,0,0,0,0,0,0,0,0,0,0,0,0,0,0,0,0,0,0,0,0,0.02,0,0,0,0,0,0,0,0,0,0,0,0,0,0,0,0,0,0,0,0,0,0,0,0,0,0.01,0,0,0,0,0,0,0,0,0,0,0,0,0,0,0,0,0.01,0,0,0,0,0,0,0,0,0,0,0.25,0,0,0,0,0,0,0,0,0,0,0,0,0,0,0,0,0,0,0,0,0,0,0,0,0,0,55.28,0,0,0,0,0,0.75,0,0,0,0,0,0,0,0,0,0,0,0,0.35,0,0,0,0,0,0,0,0,0,0,0,0,0,0,0,0,0,0,0,0,0
Interglad,Interglad_3356, GP05-347818, US Patent    AGY Holding Corp. (US),2020, A0181004,mass_percent,,,1394,0,0,0,0,0,0,0,0,12.91870813,0,0,0,0,0,0,0,0,24.71752825,0,0,0,0,0,0,0,0,0,0,0,0,0,0,0,0,0,0,0,5.839416058,0,0,0,0,0,0,0,0,0,0,0,0,0,0,0,0,0,0,0,0,0,0,0,0,0,0,0,0,0,0.019998,0,0,0,0,0,0,0,0,0,0,0,0,0,0,0,0,0,0,0,0,0,0,0,0,0,0.009999,0,0,0,0,0,0,0,0,0,0,0,0,0,0,0,0,0.009999,0,0,0,0,0,0,0,0,0,0,0.249975002,0,0,0,0,0,0,0,0,0,0,0,0,0,0,0,0,0,0,0,0,0,0,0,0,0,0,55.63443656,0,0,0,0,0,0.249975002,0,0,0,0,0,0,0,0,0,0,0,0,0.349965003,0,0,0,0,0,0,0,0,0,0,0,0,0,0,0,0,0,0,0,0,0
Interglad,Interglad_3357, GP05-347819, US Patent    AGY Holding Corp. (US),2020, A0181004,mass_percent,,,1385,0,0,0,0,0,0,0,0,14.20857914,0,0,0,0,0,0,0,0,24.28757124,0,0,0,0,0,0,0,0,0,0,0,0,0,0,0,0,0,0,0,4.829517048,0,0,0,0,0,0,0,0,0,0,0,0,0,0,0,0,0,0,0,0,0,0,0,0,0,0,0,0,0,0.019998,0,0,0,0,0,0,0,0,0,0,0,0,0,0,0,0,0,0,0,0,0,0,0,0,0,0.009999,0,0,0,0,0,0,0,0,0,0,0,0.539946005,0,0,0,0,0.009999,0,0,0,0,0,0,0,0,0,0,0.909909009,0,0,0,0,0,0,0,0,0,0,0,0,0,0,0,0,0,0,0,0,0,0,0,0,0,0,54.58454155,0,0,0,0,0,0.249975002,0,0,0,0,0,0,0,0,0,0,0,0,0.349965003,0,0,0,0,0,0,0,0,0,0,0,0,0,0,0,0,0,0,0,0,0
Interglad,Interglad_3358, GP05-347820, US Patent    AGY Holding Corp. (US),2020, A0181004,mass_percent,,,1399,0,0,0,0,0,0,0,0,12.86,0,0,0,0,0,0,0,0,24.74,0,0,0,0,0,0,0,0,0,0,0,0,0,0,0,0,0,0,0,5.69,0,0,0,0,0,0,0,0,0,0,0,0,0,0,0,0,0,0,0,0,0,0,0,0,0,0,0,0,0,0.02,0,0,0,0,0,0,0,0,0,0,0,0,0,0,0,0,0,0,0,0,0,0,0,0,0,0.01,0,0,0,0,0,0,0,0,0,0,0,0,0,0,0,0,0.01,0,0,0,0,0,0,0,0,0,0,0.25,0,0,0,0,0,0,0,0,0,0,0,0,0,0,0,0,0,0,0,0,0,0,0,0,0,0,55.41,0,0,0,0,0,1,0,0,0,0,0,0,0,0,0,0,0,0,0.01,0,0,0,0,0,0,0,0,0,0,0,0,0,0,0,0,0,0,0,0,0
Interglad,Interglad_3359, GP05-347821, US Patent    AGY Holding Corp. (US),2020, A0181004,mass_percent,,,1389,0,0,0,0,0,0,0,0,14.90149015,0,0,0,0,0,0,0,0,23.72237224,0,0,0,0,0,0,0,0,0,0,0,0,0,0,0,0,0,0,0,4.840484048,0,0,0,0,0,0,0,0,0,0,0,0,0,0,0,0,0,0,0,0,0,0,0,0,0,0,0,0,0,0.020002,0,0,0,0,0,0,0,0,0,0,0,0,0,0,0,0,0,0,0,0,0,0,0,0,0,0.010001,0,0,0,0,0,0,0,0,0,0,0,0,0,0,0,0,0.010001,0,0,0,0,0,0,0,0,0,0,0.250025003,0,0,0,0,0,0,0,0,0,0,0,0,0,0,0,0,0,0,0,0,0,0,0,0,0,0,55.64556456,0,0,0,0,0,0.250025003,0,0,0,0,0,0,0,0,0,0,0,0,0.350035004,0,0,0,0,0,0,0,0,0,0,0,0,0,0,0,0,0,0,0,0,0
Interglad,Interglad_3360, GP05-347822, US Patent    AGY Holding Corp. (US),2020, A0181004,mass_percent,,,1399,0,0,0,0,0,0,0,0,16.24837516,0,0,0,0,0,0,0,0,22.87771223,0,0,0,0,0,0,0,0,0,0,0,0,0,0,0,0,0,0,0,2.099790021,0,0,0,0,0,0,0,0,0,0,0,0,0,0,0,0,0,0,0,0,0,0,0,0,0,0,0,0,0,0.019998,0,0,0,0,0,0,0,0,0,0,0,0,0,0,0,0,0,0,0,0,0,0,0,0,0,0.009999,0,0,0,0,0,0,0,0,0,0,0,1.539846015,0,0,0,0,0.009999,0,0,0,0,0,0,0,0,0,0,2.159784022,0,0,0,0,0,0,0,0,0,0,0,0,0,0,0,0,0,0,0,0,0,0,0,0,0,0,54.77452255,0,0,0,0,0,0.249975002,0,0,0,0,0,0,0,0,0,0,0,0,0.009999,0,0,0,0,0,0,0,0,0,0,0,0,0,0,0,0,0,0,0,0,0
Interglad,Interglad_3361, GP05-347823, US Patent    AGY Holding Corp. (US),2020, A0181004,mass_percent,,,1376,0,0,0,0,0,0,0,0,14.76852315,0,0,0,0,0,0,0,0,24.61753825,0,0,0,0,0,0,0,0,0,0,0,0,0,0,0,0,0,0,0,4.799520048,0,0,0,0,0,0,0,0,0,0,0,0,0,0,0,0,0,0,0,0,0,0,0,0,0,0,0,0,0,0.019998,0,0,0,0,0,0,0,0,0,0,0,0,0,0,0,0,0,0,0,0,0,0,0,0,0,0.009999,0,0,0,0,0,0,0,0,0,0,0,0,0,0,0,0,0.009999,0,0,0,0,0,0,0,0,0,0,0.249975002,0,0,0,0,0,0,0,0,0,0,0,0,0,0,0,0,0,0,0,0,0,0,0,0,0,0,54.03459654,0,0,0,0,0,0.99990001,0,0,0,0,0,0,0,0,0,0,0,0,0.489951005,0,0,0,0,0,0,0,0,0,0,0,0,0,0,0,0,0,0,0,0,0
Interglad,Interglad_3362, GP05-347824, US Patent    AGY Holding Corp. (US),2020, A0181004,mass_percent,,,1352,0,0,0,0,0,0,0,0,15.75,0,0,0,0,0,0,0,0,25.35,0,0,0,0,0,0,0,0,0,0,0,0,0,0,0,0,0,0,0,3.85,0,0,0,0,0,0,0,0,0,0,0,0,0,0,0,0,0,0,0,0,0,0,0,0,0,0,0,0,0,0.02,0,0,0,0,0,0,0,0,0,0,0,0,0,0,0,0,0,0,0,0,0,0,0,0,0,0.01,0,0,0,0,0,0,0,0,0,0,0,1.5,0,0,0,0,0.01,0,0,0,0,0,0,0,0,0,0,2.9,0,0,0,0,0,0,0,0,0,0,0,0,0,0,0,0,0,0,0,0,0,0,0,0,0,0,49.6,0,0,0,0,0,1,0,0,0,0,0,0,0,0,0,0,0,0,0.01,0,0,0,0,0,0,0,0,0,0,0,0,0,0,0,0,0,0,0,0,0
Interglad,Interglad_3363, GP05-347825, US Patent    AGY Holding Corp. (US),2020, A0181004,mass_percent,,,1420,0,0,0,0,0,0,0,0,16.75,0,0,0,0,0,0,0,0,18.5,0,0,0,0,0,0,0,0,0,0,0,0,0,0,0,0,0,0,0,3,0,0,0,0,0,0,0,0,0,0,0,0,0,0,0,0,0,0,0,0,0,0,0,0,0,0,0,0,0,0.02,0,0,0,0,0,0,0,0,0,0,0,0,0,0,0,0,0,0,0,0,0,0,0,0,0,0.01,0,0,0,0,0,0,0,0,0,0,0,2,0,0,0,0,0.01,0,0,0,0,0,0,0,0,0,0,2.5,0,0,0,0,0,0,0,0,0,0,0,0,0,0,0,0,0,0,0,0,0,0,0,0,0,0,56.36,0,0,0,0,0,0.5,0,0,0,0,0,0,0,0,0,0,0,0,0.35,0,0,0,0,0,0,0,0,0,0,0,0,0,0,0,0,0,0,0,0,0
Interglad,Interglad_3364, GP05-347826, US Patent    AGY Holding Corp. (US),2020, A0181004,mass_percent,,,1428,0,0,0,0,0,0,0,0,17.65,0,0,0,0,0,0,0,0,16.5,0,0,0,0,0,0,0,0,0,0,0,0,0,0,0,0,0,0,0,0.5,0,0,0,0,0,0,0,0,0,0,0,0,0,0,0,0,0,0,0,0,0,0,0,0,0,0,0,0,0,0.02,0,0,0,0,0,0,0,0,0,0,0,0,0,0,0,0,0,0,0,0,0,0,0,0,0,0.01,0,0,0,0,0,0,0,0,0,0,0,4.1,0,0,0,0,0.01,0,0,0,0,0,0,0,0,0,0,2.9,0,0,0,0,0,0,0,0,0,0,0,0,0,0,0,0,0,0,0,0,0,0,0,0,0,0,56.96,0,0,0,0,0,1,0,0,0,0,0,0,0,0,0,0,0,0,0.35,0,0,0,0,0,0,0,0,0,0,0,0,0,0,0,0,0,0,0,0,0
Interglad,Interglad_3365, GP05-347827, US Patent    AGY Holding Corp. (US),2020, A0181004,mass_percent,,,1362,0,0,0,0,0,0,0,0,15.76157616,0,0,0,0,0,0,0,0,21.59215922,0,0,0,0,0,0,0,0,0,0,0,0,0,0,0,0,0,0,0,4.820482048,0,0,0,0,0,0,0,0,0,0,0,0,0,0,0,0,0,0,0,0,0,0,0,0,0,0,0,0,0,0.020002,0,0,0,0,0,0,0,0,0,0,0,0,0,0,0,0,0,0,0,0,0,0,0,0,0,0.010001,0,0,0,0,0,0,0,0,0,0,0,0.520052005,0,0,0,0,0.010001,0,0,0,0,0,0,0,0,0,0,0.890089009,0,0,0,0,0,0,0,0,0,0,0,0,0,0,0,0,0,0,0,0,0,0,0,0,0,0,53.14531453,0,0,0,0,0,0.750075008,0,0,0,0,0,0,0,0,0,0,0,0,2.480248025,0,0,0,0,0,0,0,0,0,0,0,0,0,0,0,0,0,0,0,0,0
Interglad,Interglad_3366, GP05-347828, US Patent    AGY Holding Corp. (US),2020, A0181004,mass_percent,,,1365,0,0,0,0,0,0,0,0,14.1,0,0,0,0,0,0,0,0,20.21,0,0,0,0,0,0,0,0,0,0,0,0,0,0,0,0,0,0,0,5.64,0,0,0,0,0,0,0,0,0,0,0,0,0,0,0,0,0,0,0,0,0,0,0,0,0,0,0,0,0,0.02,0,0,0,0,0,0,0,0,0,0,0,0,0,0,0,0,0,0,0,0,0,0,0,0,0,0.01,0,0,0,0,0,0,0,0,0,0,0,0,0,0,0,0,0.01,0,0,0,0,0,0,0,0,0,0,1.41,0,0,0,0,0,0,0,0,0,0,0,0,0,0,0,0,0,0,0,0,0,0,0,0,0,0,52.65,0,0,0,0,0,1,0,0,0,0,0,0,0,0,0,0,0,0,4.95,0,0,0,0,0,0,0,0,0,0,0,0,0,0,0,0,0,0,0,0,0
Interglad,Interglad_3367, GJ02-348469, Int. J. Applied Glass Science,2021, v. 012  p. 0443,mass_percent,68.31,7.81,1467,0,0,0,0,0,0,0,0,11.48,0,0,0,0,0,0,0,0,0,0,0,0,0,0,0,0,0,0,0,0,0,0,0,0,0,0,0,0,0.48,0,0,0,0,0,0,0,0,0,0,0,0,0,0,0,0,0,0,0,0,0,0,0,0,0,0,0,0,0,0,0,0,0,0,0,0,0,0,0,0,0,0,0,0,0,0,0,0,0,0,0,0,0,0,0,1.61,0,0,0,0,0,0,0,0,0,0,0,3.59,0,0,0,0,12.38,0,0,0,0,0,0,0,0,0,0,0,0,0,0,0,0,0,0,0,0,0,0,0,0,0,0,0,0,0,0,0,0,0,0,0,0,0,69.79,0,0,0,0,0,0.67,0,0,0,0,0,0,0,0,0,0,0,0,0,0,0,0,0,0,0,0,0,0,0,0,0,0,0,0,0,0,0,0,0,0
Interglad,Interglad_3368, GJ06-348471, Int. J. Applied Glass Science,2021, v. 012  p. 0443,mass_percent,71.88,7.89,1462,0,0,0,0,0,0,0,0,21.77,0,0,0,0,0,0,0,0,4.1,0,0,0,0,0,0,0,0,0,0,0,0,0,0,0,0,0,0,0,0.57,0,0,0,0,0,0,0,0,0,0,0,0,0,0,0,0,0,0,0,0,0,0,0,0,0,0,0,0,0,0,0,0,0,0,0,0,0,0,0,0,0,0,0,0,0,0,0,0,0,0,0,0,0,0,0,1.51,0,0,0,0,0,0,0,0,0,0,0,3.42,0,0,0,0,11.68,0,0,0,0,0,0,0,0,0,0,0,0,0,0,0,0,0,0,0,0,0,0,0,0,0,0,0,0,0,0,0,0,0,0,0,0,0,56.4,0,0,0,0,0,0.55,0,0,0,0,0,0,0,0,0,0,0,0,0,0,0,0,0,0,0,0,0,0,0,0,0,0,0,0,0,0,0,0,0,0
Interglad,Interglad_3369, GJ06-348472, Int. J. Applied Glass Science,2021, v. 012  p. 0443,mass_percent,71.38,7.97,1395,0,0,0,0,0,0,0,0,21.77,0,0,0,0,0,0,0,0,8.18,0,0,0,0,0,0,0,0,0,0,0,0,0,0,0,0,0,0,0,0.46,0,0,0,0,0,0,0,0,0,0,0,0,0,0,0,0,0,0,0,0,0,0,0,0,0,0,0,0,0,0,0,0,0,0,0,0,0,0,0,0,0,0,0,0,0,0,0,0,0,0,0,0,0,0,0,1.57,0,0,0,0,0,0,0,0,0,0,0,3.36,0,0,0,0,11.59,0,0,0,0,0,0,0,0,0,0,0,0,0,0,0,0,0,0,0,0,0,0,0,0,0,0,0,0,0,0,0,0,0,0,0,0,0,52.5,0,0,0,0,0,0.57,0,0,0,0,0,0,0,0,0,0,0,0,0,0,0,0,0,0,0,0,0,0,0,0,0,0,0,0,0,0,0,0,0,0
Interglad,Interglad_3370, GP02-349047, US Patent    Corning Inc. (US),2021, A0070018,mass_percent,,5.75,1443.9,0,0,0,0,0,0,0,0,13.78,0,0,0,0,0,0,0,0,9.21,0,0,0,0,0,0,0,0,0,0,0,0,0,0,0,0,0,0,0,0.1,0,0,0,0,0,0,0,0,0,0,0,0,0,0,0,0,0,0,0,0,0,0,0,0,0,0,0,0,0,0.01,0,0,0,0,0,0,0,0,0,0,0,0,0,0,0,0,0,0,0,0,0,0,0,0,0,2.11,0,0,0,0,1.61,0,0,0,0,0,0,0,0,0,0,0,3.84,0,0,0,0,0,0,0,0,0,0,0,0,0,0,0,0,0,0,0,0,0,0,0,0,0,0,0,0,0,0,0,0,0,0,0,0,0,56.72,0,0,0,0,0,0.1,0,0,0,0,0,0,0,0,0,0,0,0,0,0,0,0,0,0,0,0,0,0,0,12.52,0,0,0,0,0,0,0,0,0,0
Interglad,Interglad_3371, GP05-349146, US Patent    Others,2021, A0078896,mass_percent,,,1232.99,0,0,0,0,0,0,0,0,12.71,0,0,0,0,0,0,0,0,28.44,0,0,0,0,0,0,0,0,0,0,0,0,0,0,0,0,0,0,0,9.65,0,0,0,0,0,0,0,0,0,0,0,0,0,0,0,0,0,0,0,0,0,0,0,0,0,0,0,0,0.02,0.26,0,0,0,0,0,0,0,0,0,0,0,0,0,0,0,0,0,0,0,0,0,0,0,0,0,0,0,0,0,0,0,0,0,0,0,0,0,0.23,0,0,0,0,0.28,0,0,0,0,0,0,0,0,0,0,0,0,0,0,0,0,0,0,0,0,0,0,0,0,0,0,0,0,0,0,0,0,0,0,0,0,0,47.93,0,0,0,0,0,0,0,0,0,0,0,0,0,0,0,0,0,0,0.48,0,0,0,0,0,0,0,0,0,0,0,0,0,0,0,0,0,0,0,0,0
Interglad,Interglad_3372, GP05-349147, US Patent    Others,2021, A0078896,mass_percent,,,1240.63,0,0,0,0,0,0,0,0,12.74,0,0,0,0,0,0,0,0,26.53,0,0,0,0,0,0,0,0,0,0,0,0,0,0,0,0,0,0,0,9.45,0,0,0,0,0,0,0,0,0,0,0,0,0,0,0,0,0,0,0,0,0,0,0,0,0,0,0,0,0.02,0.27,0,0,0,0,0,0,0,0,0,0,0,0,0,0,0,0,0,0,0,0,0,0,0,0,0,0.05,0,0,0,0,0,0,0,0,0,0,0,0.15,0,0,0,0,0.4,0,0,0,0,0,0,0,0,0,0,0,0,0,0,0,0,0,0,0,0,0,0,0,0,0,0,0,0,0,0,0,0,0,0,0,0,0,49.84,0,0,0,0,0,0,0,0,0,0,0,0,0,0,0,0,0,0,0.55,0,0,0,0,0,0,0,0,0,0,0,0,0,0,0,0,0,0,0,0,0
Interglad,Interglad_3373, GP05-349148, US Patent    Others,2021, A0078896,mass_percent,,,1229.08,0,0,0,0,0,0,0,0,13.23,0,0,0,0,0,0,0,0,27.19,0,0,0,0,0,0,0,0,0,0,0,0,0,0,0,0,0,0,0,9.63,0,0,0,0,0,0,0,0,0,0,0,0,0,0,0,0,0,0,0,0,0,0,0,0,0,0,0,0,0.04,0.26,0,0,0,0,0,0,0,0,0,0,0,0,0,0,0,0,0,0,0,0,0,0,0,0,0,0.06,0,0,0,0,0,0,0,0,0,0,0,0.14,0,0,0,0,0,0,0,0,0,0,0,0,0,0,0,0,0,0,0,0,0,0,0,0,0,0,0,0,0,0,0,0,0,0,0,0,0,0,0,0,0,0,48.9,0,0,0,0,0,0,0,0,0,0,0,0,0,0,0,0,0,0,0.55,0,0,0,0,0,0,0,0,0,0,0,0,0,0,0,0,0,0,0,0,0
Interglad,Interglad_3374, GP05-349149, US Patent    Others,2021, A0078896,mass_percent,,,1229.72,0,0,0,0,0,0,0,0,12.98,0,0,0,0,0,0,0,0,27.1,0,0,0,0,0,0,0,0,0,0,0,0,0,0,0,0,0,0,0,9.7,0,0,0,0,0,0,0,0,0,0,0,0,0,0,0,0,0,0,0,0,0,0,0,0,0,0,0,0,0.05,0.27,0,0,0,0,0,0,0,0,0,0,0,0,0,0,0,0,0,0,0,0,0,0,0,0,0,0,0,0,0,0,0,0,0,0,0,0,0,0.18,0,0,0,0,0,0,0,0,0,0,0,0,0,0,0,0,0,0,0,0,0,0,0,0,0,0,0,0,0,0,0,0,0,0,0,0,0,0,0,0,0,0,49.18,0,0,0,0,0,0,0,0,0,0,0,0,0,0,0,0,0,0,0.54,0,0,0,0,0,0,0,0,0,0,0,0,0,0,0,0,0,0,0,0,0
