Repository: n000188975/2026.05.25-glass-predition-reverse-model

File: interglad_database.csv (part 45 of 76)
_mass_pct,GeSe_mass_pct,GeTe4_mass_pct,GeTe_mass_pct,Ge_mass_pct,H2O_mass_pct,HfF4_mass_pct,HfO2_mass_pct,Ho2O3_mass_pct,I_mass_pct,In2S3_mass_pct,InF3_mass_pct,In_mass_pct,K2O_mass_pct,KBr_mass_pct,KCl_mass_pct,KF_mass_pct,La2O3_mass_pct,Li2O_mass_pct,Li2SO4_mass_pct,Li2S_mass_pct,LiCl_mass_pct,LiF_mass_pct,Lu2O3_mass_pct,MgF2_mass_pct,MgO_mass_pct,MnF2_mass_pct,MnO2_mass_pct,MnO_mass_pct,MoO3_mass_pct,Na2O_mass_pct,Na2SO4_mass_pct,Na2S_mass_pct,NaCl_mass_pct,NaF_mass_pct,NaPO3_mass_pct,Nb2O5_mass_pct,Nd2O3_mass_pct,NdF3_mass_pct,NiO_mass_pct,O_mass_pct,P2O5_mass_pct,P2S5_mass_pct,P_mass_pct,PbBr2_mass_pct,PbCl2_mass_pct,PbF2_mass_pct,PbI2_mass_pct,PbO_mass_pct,PbSe_mass_pct,PbTe_mass_pct,Pb_mass_pct,Pr2O3_mass_pct,Rb2O_mass_pct,RbCl_mass_pct,RbF_mass_pct,Rh2O3_mass_pct,Rh_mass_pct,SO3_mass_pct,S_mass_pct,Sb2O3_mass_pct,Sb2S3_mass_pct,Sb2Se3_mass_pct,Sb2Te3_mass_pct,Sb_mass_pct,Sc2O3_mass_pct,SeO2_mass_pct,Se_mass_pct,SiO2_mass_pct,SiS2_mass_pct,Si_mass_pct,Sm2O3_mass_pct,SnCl2_mass_pct,SnF2_mass_pct,SnO2_mass_pct,SnO_mass_pct,SnS_mass_pct,SnSe2_mass_pct,SnSe_mass_pct,SnTe_mass_pct,SrO_mass_pct,Ta2O5_mass_pct,Tb2O3_mass_pct,TeO2_mass_pct,Te_mass_pct,ThF4_mass_pct,Th_mass_pct,TiO2_mass_pct,Tl2O_mass_pct,Tl2S_mass_pct,Tl2Se_mass_pct,Tl2Te_mass_pct,TlBr_mass_pct,TlCl_mass_pct,TlSe_mass_pct,Tl_mass_pct,U_mass_pct,V2O5_mass_pct,WO3_mass_pct,Y2O3_mass_pct,YF3_mass_pct,Yb2O3_mass_pct,ZnBr2_mass_pct,ZnCl2_mass_pct,ZnF2_mass_pct,ZnO_mass_pct,ZnSO4_mass_pct,ZrF4_mass_pct,ZrO2_mass_pct
Interglad,Interglad_3375, GP05-349150, US Patent    Others,2021, A0078896,mass_percent,,,1230.3,0,0,0,0,0,0,0,0,13.15,0,0,0,0,0,0,0,0,25.47,0,0,0,0,0,0,0,0,0,0,0,0,0,0,0,0,0,0,0,9.78,0,0,0,0,0,0,0,0,0,0,0,0,0,0,0,0,0,0,0,0,0,0,0,0,0,0,0,0,0.04,0.28,0,0,0,0,0,0,0,0,0,0,0,0,0,0,0,0,0,0,0,0,0,0,0,0,0,0.09,0,0,0,0,0,0,0,0,0,0,0,0.17,0,0,0,0,0,0,0,0,0,0,0,0,0,0,0,0,0,0,0,0,0,0,0,0,0,0,0,0,0,0,0,0,0,0,0,0,0,0,0,0,0,0,50.48,0,0,0,0,0,0,0,0,0,0,0,0,0,0,0,0,0,0,0.54,0,0,0,0,0,0,0,0,0,0,0,0,0,0,0,0,0,0,0,0,0
Interglad,Interglad_3376, GP05-349151, US Patent    Others,2021, A0078896,mass_percent,,,1230.39,0,0,0,0,0,0,0,0,12.95,0,0,0,0,0,0,0,0,27.49,0,0,0,0,0,0,0,0,0,0,0,0,0,0,0,0,0,0,0,9.52,0,0,0,0,0,0,0,0,0,0,0,0,0,0,0,0,0,0,0,0,0,0,0,0,0,0,0,0,0.02,0.26,0,0,0,0,0,0,0,0,0,0,0,0,0,0,0,0,0,0,0,0,0,0,0,0,0,0.09,0,0,0,0,0,0,0,0,0,0,0,0.16,0,0,0,0,0.39,0,0,0,0,0,0,0,0,0,0,0,0,0,0,0,0,0,0,0,0,0,0,0,0,0,0,0,0,0,0,0,0,0,0,0,0,0,48.61,0,0,0,0,0,0,0,0,0,0,0,0,0,0,0,0,0,0,0.51,0,0,0,0,0,0,0,0,0,0,0,0,0,0,0,0,0,0,0,0,0
Interglad,Interglad_3377, GP05-349152, US Patent    Others,2021, A0078896,mass_percent,,,1234.06,0,0,0,0,0,0,0,0,12.93,0,0,0,0,0,0,0,0,27.92,0,0,0,0,0,0,0,0,0,0,0,0,0,0,0,0,0,0,0,9.33,0,0,0,0,0,0,0,0,0,0,0,0,0,0,0,0,0,0,0,0,0,0,0,0,0,0,0,0,0.02,0.27,0,0,0,0,0,0,0,0,0,0,0,0,0,0,0,0,0,0,0,0,0,0,0,0,0,0,0,0,0,0,0,0,0,0,0,0,0,0.22,0,0,0,0,0,0,0,0,0,0,0,0,0,0,0,0,0,0,0,0,0,0,0,0,0,0,0,0,0,0,0,0,0,0,0,0,0,0,0,0,0,0,48.8,0,0,0,0,0,0,0,0,0,0,0,0,0,0,0,0,0,0,0.51,0,0,0,0,0,0,0,0,0,0,0,0,0,0,0,0,0,0,0,0,0
Interglad,Interglad_3378, GP05-349153, US Patent    Others,2021, A0078896,mass_percent,,,1238.36,0,0,0,0,0,0,0,0,10.62956111,0,0,0,0,0,0,0,0,29.50878158,0,0,0,0,0,0,0,0,0,0,0,0,0,0,0,0,0,0,0,8.899632534,0,0,0,0,0,0,0,0,0,0,0,0,0,0,0,0,0,0,0,0,0,0,0,0,0,0,0,0,0.00412883,0.219990917,0,0,0,0,0,0,0,0,0,0,0,0,0,0,0,0,0,0,0,0,0,0,0,0,0,0.13999422,0,0,0,0,0,0,0,0,0,0,0,0.629973988,0,0,0,0,0.489979769,0,0,0,0,0,0,0,0,0,0,0,0,0,0,0,0,0,0,0,0,0,0,0,0,0,0,0,0,0,0,0,0,0,0,0,0,0,49.03797522,0,0,0,0,0,0,0,0,0,0,0,0,0,0,0,0,0,0,0.439981833,0,0,0,0,0,0,0,0,0,0,0,0,0,0,0,0,0,0,0,0,0
Interglad,Interglad_3379, GP06-349154, US Patent    Corning Inc. (US),2021, A0078897,mass_percent,79.4,1.24,,0,0,0,0,0,0,0,0,14.38,0,0,0,0,0,0,0,0,0,0,0,0,0,0,0,0,0,0,0,0,0,0,0,0,0,0,0,0,0,0,0,0,0,0,0,0,0,0,0,0,0,0,0,0,0,0,0,0,0,0,0,0,0,0,0,0,0,0,0,0,0,0,0,0,0,0,0,0,0,0,0,0,0,0,0,0,0,0,0,0,0,0,0,0,0,0,0,0,0,0,0,0,0,0,0,0,0,0,0,0,0,0,0,0,0,0,0,0,0,0,0,0,10.35,0,0,0,0,0,0,0,0,0,0,0,0,0,0,0,0,0,0,0,0,0,0,0,0,0,0,40.9,0,0,0,0,0,0,0,0,0,0,0,0,34.37,0,0,0,0,0,0,0,0,0,0,0,0,0,0,0,0,0,0,0,0,0,0,0,0,0,0,0
Interglad,Interglad_3380, GP03-349778, US Patent    Jushi Group (CN),2021, A0130226,mass_percent,,,1242,0,0,0,0,0,0,0,0,14.81,0,0,0,0,0,0,0,0,2.6,0,0,0,0,0,0,0,0,0,0,0,0,0,0,0,0,0,0,0,21.12,0,0,0,0,0,0,0,0,0,0,0,0,0,0,0,0,0,0,0,0,0,0,0,0,0,0,0,0,0.45,0.3,0,0,0,0,0,0,0,0,0,0,0,0,0,0,0,0,0,0,0,0,0,0,0,0,0,0.25,0,0,0,0,0,0,0,0,0,0,0,1.9,0,0,0,0,0.1,0,0,0,0,0,0,0,0,0,0,0,0,0,0,0,0,0,0,0,0,0,0,0,0,0,0,0,0,0,0,0,0,0,0,0,0,0,58.17,0,0,0,0,0,0,0,0,0,0,0,0,0,0,0,0,0,0,0.3,0,0,0,0,0,0,0,0,0,0,0,0,0,0,0,0,0,0,0,0,0
Interglad,Interglad_3381, GP03-349779, US Patent    Jushi Group (CN),2021, A0130226,mass_percent,,,1237,0,0,0,0,0,0,0,0,14.51,0,0,0,0,0,0,0,0,2.6,0,0,0,0,0,0,0,0,0,0,0,0,0,0,0,0,0,0,0,21.12,0,0,0,0,0,0,0,0,0,0,0,0,0,0,0,0,0,0,0,0,0,0,0,0,0,0,0,0,0.45,0.3,0,0,0,0,0,0,0,0,0,0,0,0,0,0,0,0,0,0,0,0,0,0,0,0,0,0.35,0,0,0,0,0,0,0,0,0,0,0,1.9,0,0,0,0,0.3,0,0,0,0,0,0,0,0,0,0,0,0,0,0,0,0,0,0,0,0,0,0,0,0,0,0,0,0,0,0,0,0,0,0,0,0,0,58.17,0,0,0,0,0,0,0,0,0,0,0,0,0,0,0,0,0,0,0.3,0,0,0,0,0,0,0,0,0,0,0,0,0,0,0,0,0,0,0,0,0
Interglad,Interglad_3382, GP03-349780, US Patent    Jushi Group (CN),2021, A0130226,mass_percent,,,1230,0,0,0,0,0,0,0,0,14.21,0,0,0,0,0,0,0,0,2.6,0,0,0,0,0,0,0,0,0,0,0,0,0,0,0,0,0,0,0,21.12,0,0,0,0,0,0,0,0,0,0,0,0,0,0,0,0,0,0,0,0,0,0,0,0,0,0,0,0,0.45,0.3,0,0,0,0,0,0,0,0,0,0,0,0,0,0,0,0,0,0,0,0,0,0,0,0,0,0.5,0,0,0,0,0,0,0,0,0,0,0,1.9,0,0,0,0,0.45,0,0,0,0,0,0,0,0,0,0,0,0,0,0,0,0,0,0,0,0,0,0,0,0,0,0,0,0,0,0,0,0,0,0,0,0,0,58.17,0,0,0,0,0,0,0,0,0,0,0,0,0,0,0,0,0,0,0.3,0,0,0,0,0,0,0,0,0,0,0,0,0,0,0,0,0,0,0,0,0
Interglad,Interglad_3383, GP03-349781, US Patent    Jushi Group (CN),2021, A0130226,mass_percent,,,1245,0,0,0,0,0,0,0,0,15.22,0,0,0,0,0,0,0,0,2.6,0,0,0,0,0,0,0,0,0,0,0,0,0,0,0,0,0,0,0,21.12,0,0,0,0,0,0,0,0,0,0,0,0,0,0,0,0,0,0,0,0,0,0,0,0,0,0,0,0,0.45,0.3,0,0,0,0,0,0,0,0,0,0,0,0,0,0,0,0,0,0,0,0,0,0,0,0,0,0.25,0,0,0,0,0,0,0,0,0,0,0,1.5,0,0,0,0,0.1,0,0,0,0,0,0,0,0,0,0,0,0,0,0,0,0,0,0,0,0,0,0,0,0,0,0,0,0,0,0,0,0,0,0,0,0,0,58.16,0,0,0,0,0,0,0,0,0,0,0,0,0,0,0,0,0,0,0.3,0,0,0,0,0,0,0,0,0,0,0,0,0,0,0,0,0,0,0,0,0
Interglad,Interglad_3384, GP03-349782, US Patent    Jushi Group (CN),2021, A0130226,mass_percent,,,1244,0,0,0,0,0,0,0,0,12.01,0,0,0,0,0,0,0,0,4.5,0,0,0,0,0,0,0,0,0,0,0,0,0,0,0,0,0,0,0,20.52,0,0,0,0,0,0,0,0,0,0,0,0,0,0,0,0,0,0,0,0,0,0,0,0,0,0,0,0,0.75,0.6,0,0,0,0,0,0,0,0,0,0,0,0,0,0,0,0,0,0,0,0,0,0,0,0,0,0.3,0,0,0,0,0,0,0,0,0,0,0,1,0,0,0,0,0.2,0,0,0,0,0,0,0,0,0,0,0,0,0,0,0,0,0,0,0,0,0,0,0,0,0,0,0,0,0,0,0,0,0,0,0,0,0,60.07,0,0,0,0,0,0,0,0,0,0,0,0,0,0,0,0,0,0,0.05,0,0,0,0,0,0,0,0,0,0,0,0,0,0,0,0,0,0,0,0,0
Interglad,Interglad_3385, GP03-349783, US Patent    Jushi Group (CN),2021, A0130226,mass_percent,,,1248,0,0,0,0,0,0,0,0,13.11,0,0,0,0,0,0,0,0,1,0,0,0,0,0,0,0,0,0,0,0,0,0,0,0,0,0,0,0,21.92,0,0,0,0,0,0,0,0,0,0,0,0,0,0,0,0,0,0,0,0,0,0,0,0,0,0,0,0,1,0.2,0,0,0,0,0,0,0,0,0,0,0,0,0,0,0,0,0,0,0,0,0,0,0,0,0,0.35,0,0,0,0,0,0,0,0,0,0,0,1.8,0,0,0,0,0.25,0,0,0,0,0,0,0,0,0,0,0,0,0,0,0,0,0,0,0,0,0,0,0,0,0,0,0,0,0,0,0,0,0,0,0,0,0,60.07,0,0,0,0,0,0,0,0,0,0,0,0,0,0,0,0,0,0,0.3,0,0,0,0,0,0,0,0,0,0,0,0,0,0,0,0,0,0,0,0,0
Interglad,Interglad_3386, GP03-349784, US Patent    Jushi Group (CN),2021, A0130226,mass_percent,,,1236,0,0,0,0,0,0,0,0,14.51,0,0,0,0,0,0,0,0,1.9,0,0,0,0,0,0,0,0,0,0,0,0,0,0,0,0,0,0,0,21.92,0,0,0,0,0,0,0,0,0,0,0,0,0,0,0,0,0,0,0,0,0,0,0,0,0,0,0,0,0.5,0.4,0,0,0,0,0,0,0,0,0,0,0,0,0,0,0,0,0,0,0,0,0,0,0,0,0,0.35,0,0,0,0,0,0,0,0,0,0,0,1.8,0,0,0,0,0.25,0,0,0,0,0,0,0,0,0,0,0,0,0,0,0,0,0,0,0,0,0,0,0,0,0,0,0,0,0,0,0,0,0,0,0,0,0,58.07,0,0,0,0,0,0,0,0,0,0,0,0,0,0,0,0,0,0,0.3,0,0,0,0,0,0,0,0,0,0,0,0,0,0,0,0,0,0,0,0,0
Interglad,Interglad_3387, GP03-349785, US Patent    Jushi Group (CN),2021, A0130226,mass_percent,,,1232,0,0,0,0,0,0,0,0,15.92,0,0,0,0,0,0,0,0,1.9,0,0,0,0,0,0,0,0,0,0,0,0,0,0,0,0,0,0,0,21.92,0,0,0,0,0,0,0,0,0,0,0,0,0,0,0,0,0,0,0,0,0,0,0,0,0,0,0,0,0.5,0.4,0,0,0,0,0,0,0,0,0,0,0,0,0,0,0,0,0,0,0,0,0,0,0,0,0,0.35,0,0,0,0,0,0,0,0,0,0,0,1.8,0,0,0,0,0.25,0,0,0,0,0,0,0,0,0,0,0,0,0,0,0,0,0,0,0,0,0,0,0,0,0,0,0,0,0,0,0,0,0,0,0,0,0,56.66,0,0,0,0,0,0,0,0,0,0,0,0,0,0,0,0,0,0,0.3,0,0,0,0,0,0,0,0,0,0,0,0,0,0,0,0,0,0,0,0,0
Interglad,Interglad_3388, GP03-349786, US Patent    Jushi Group (CN),2021, A0130226,mass_percent,,,1227,0,0,0,0,0,0,0,0,17.52,0,0,0,0,0,0,0,0,4,0,0,0,0,0,0,0,0,0,0,0,0,0,0,0,0,0,0,0,21.02,0,0,0,0,0,0,0,0,0,0,0,0,0,0,0,0,0,0,0,0,0,0,0,0,0,0,0,0,0.2,0.05,0,0,0,0,0,0,0,0,0,0,0,0,0,0,0,0,0,0,0,0,0,0,0,0,0,0.3,0,0,0,0,0,0,0,0,0,0,0,2,0,0,0,0,0.2,0,0,0,0,0,0,0,0,0,0,0,0,0,0,0,0,0,0,0,0,0,0,0,0,0,0,0,0,0,0,0,0,0,0,0,0,0,54.26,0,0,0,0,0,0,0,0,0,0,0,0,0,0,0,0,0,0,0.45,0,0,0,0,0,0,0,0,0,0,0,0,0,0,0,0,0,0,0,0,0
Interglad,Interglad_3389, GP03-349787, US Patent    Jushi Group (CN),2021, A0130226,mass_percent,,,1232,0,0,0,0,0,0,0,0,16.52,0,0,0,0,0,0,0,0,2.7,0,0,0,0,0,0,0,0,0,0,0,0,0,0,0,0,0,0,0,22.82,0,0,0,0,0,0,0,0,0,0,0,0,0,0,0,0,0,0,0,0,0,0,0,0,0,0,0,0,0.1,0.3,0,0,0,0,0,0,0,0,0,0,0,0,0,0,0,0,0,0,0,0,0,0,0,0,0,0.3,0,0,0,0,0,0,0,0,0,0,0,1.7,0,0,0,0,0.2,0,0,0,0,0,0,0,0,0,0,0,0,0,0,0,0,0,0,0,0,0,0,0,0,0,0,0,0,0,0,0,0,0,0,0,0,0,55.06,0,0,0,0,0,0,0,0,0,0,0,0,0,0,0,0,0,0,0.3,0,0,0,0,0,0,0,0,0,0,0,0,0,0,0,0,0,0,0,0,0
Interglad,Interglad_3390, GP03-349788, US Patent    Jushi Group (CN),2021, A0130226,mass_percent,,,1222,0,0,0,0,0,0,0,0,15.12,0,0,0,0,0,0,0,0,3.5,0,0,0,0,0,0,0,0,0,0,0,0,0,0,0,0,0,0,0,22.42,0,0,0,0,0,0,0,0,0,0,0,0,0,0,0,0,0,0,0,0,0,0,0,0,0,0,0,0,0.35,0.35,0,0,0,0,0,0,0,0,0,0,0,0,0,0,0,0,0,0,0,0,0,0,0,0,0,0.25,0,0,0,0,0,0,0,0,0,0,0,1.1,0,0,0,0,0.1,0,0,0,0,0,0,0,0,0,0,0,0,0,0,0,0,0,0,0,0,0,0,0,0,0,0,0,0,0,0,0,0,0,0,0,0,0,56.56,0,0,0,0,0,0,0,0,0,0,0,0,0,0,0,0,0,0,0.25,0,0,0,0,0,0,0,0,0,0,0,0,0,0,0,0,0,0,0,0,0
Interglad,Interglad_3391, GP03-349789, US Patent    Jushi Group (CN),2021, A0130226,mass_percent,,,1230,0,0,0,0,0,0,0,0,15.12,0,0,0,0,0,0,0,0,2.5,0,0,0,0,0,0,0,0,0,0,0,0,0,0,0,0,0,0,0,23.32,0,0,0,0,0,0,0,0,0,0,0,0,0,0,0,0,0,0,0,0,0,0,0,0,0,0,0,0,0.4,0.3,0,0,0,0,0,0,0,0,0,0,0,0,0,0,0,0,0,0,0,0,0,0,0,0,0,0.3,0,0,0,0,0,0,0,0,0,0,0,1,0,0,0,0,0.2,0,0,0,0,0,0,0,0,0,0,0,0,0,0,0,0,0,0,0,0,0,0,0,0,0,0,0,0,0,0,0,0,0,0,0,0,0,56.56,0,0,0,0,0,0,0,0,0,0,0,0,0,0,0,0,0,0,0.3,0,0,0,0,0,0,0,0,0,0,0,0,0,0,0,0,0,0,0,0,0
Interglad,Interglad_3392, GP03-349790, US Patent    Jushi Group (CN),2021, A0130226,mass_percent,,,1230,0,0,0,0,0,0,0,0,14.71,0,0,0,0,0,0,0,0,1.5,0,0,0,0,0,0,0,0,0,0,0,0,0,0,0,0,0,0,0,22.17,0,0,0,0,0,0,0,0,0,0,0,0,0,0,0,0,0,0,0,0,0,0,0,0,0,0,0,0,0.45,0.35,0,0,0,0,0,0,0,0,0,0,0,0,0,0,0,0,0,0,0,0,0,0,0,0,0,0.35,0,0,0,0,0,0,0,0,0,0,0,2.15,0,0,0,0,0.3,0,0,0,0,0,0,0,0,0,0,0,0,0,0,0,0,0,0,0,0,0,0,0,0,0,0,0,0,0,0,0,0,0,0,0,0,0,57.67,0,0,0,0,0,0,0,0,0,0,0,0,0,0,0,0,0,0,0.35,0,0,0,0,0,0,0,0,0,0,0,0,0,0,0,0,0,0,0,0,0
Interglad,Interglad_3393, GP03-349791, US Patent    Jushi Group (CN),2021, A0130226,mass_percent,,,1231,0,0,0,0,0,0,0,0,14.71,0,0,0,0,0,0,0,0,2,0,0,0,0,0,0,0,0,0,0,0,0,0,0,0,0,0,0,0,21.67,0,0,0,0,0,0,0,0,0,0,0,0,0,0,0,0,0,0,0,0,0,0,0,0,0,0,0,0,0.45,0.35,0,0,0,0,0,0,0,0,0,0,0,0,0,0,0,0,0,0,0,0,0,0,0,0,0,0.35,0,0,0,0,0,0,0,0,0,0,0,2.15,0,0,0,0,0.3,0,0,0,0,0,0,0,0,0,0,0,0,0,0,0,0,0,0,0,0,0,0,0,0,0,0,0,0,0,0,0,0,0,0,0,0,0,57.67,0,0,0,0,0,0,0,0,0,0,0,0,0,0,0,0,0,0,0.35,0,0,0,0,0,0,0,0,0,0,0,0,0,0,0,0,0,0,0,0,0
Interglad,Interglad_3394, GP03-349792, US Patent    Jushi Group (CN),2021, A0130226,mass_percent,,,1224,0,0,0,0,0,0,0,0,14.71,0,0,0,0,0,0,0,0,3.1,0,0,0,0,0,0,0,0,0,0,0,0,0,0,0,0,0,0,0,21.67,0,0,0,0,0,0,0,0,0,0,0,0,0,0,0,0,0,0,0,0,0,0,0,0,0,0,0,0,0.45,0.35,0,0,0,0,0,0,0,0,0,0,0,0,0,0,0,0,0,0,0,0,0,0,0,0,0,0.35,0,0,0,0,0,0,0,0,0,0,0,2.15,0,0,0,0,0.3,0,0,0,0,0,0,0,0,0,0,0,0,0,0,0,0,0,0,0,0,0,0,0,0,0,0,0,0,0,0,0,0,0,0,0,0,0,56.57,0,0,0,0,0,0,0,0,0,0,0,0,0,0,0,0,0,0,0.35,0,0,0,0,0,0,0,0,0,0,0,0,0,0,0,0,0,0,0,0,0
Interglad,Interglad_3395, GP03-349793, US Patent    Jushi Group (CN),2021, A0130226,mass_percent,,,1233,0,0,0,0,0,0,0,0,14.71,0,0,0,0,0,0,0,0,3.1,0,0,0,0,0,0,0,0,0,0,0,0,0,0,0,0,0,0,0,20.57,0,0,0,0,0,0,0,0,0,0,0,0,0,0,0,0,0,0,0,0,0,0,0,0,0,0,0,0,0.45,0.35,0,0,0,0,0,0,0,0,0,0,0,0,0,0,0,0,0,0,0,0,0,0,0,0,0,0.35,0,0,0,0,0,0,0,0,0,0,0,2.15,0,0,0,0,0.3,0,0,0,0,0,0,0,0,0,0,0,0,0,0,0,0,0,0,0,0,0,0,0,0,0,0,0,0,0,0,0,0,0,0,0,0,0,57.67,0,0,0,0,0,0,0,0,0,0,0,0,0,0,0,0,0,0,0.35,0,0,0,0,0,0,0,0,0,0,0,0,0,0,0,0,0,0,0,0,0
Interglad,Interglad_3396, GP03-349794, US Patent    Jushi Group (CN),2021, A0130226,mass_percent,,,1233,0,0,0,0,0,0,0,0,15.02,0,0,0,0,0,0,0,0,1.95,0,0,0,0,0,0,0,0,0,0,0,0,0,0,0,0,0,0,0,20.82,0,0,0,0,0,0,0,0,0,0,0,0,0,0,0,0,0,0,0,0,0,0,0,0,0,0,0,0,0.45,0.35,0,0,0,0,0,0,0,0,0,0,0,0,0,0,0,0,0,0,0,0,0,0,0,0,0,0.25,0,0,0,0,0,0,0,0,0,0,0,3,0,0,0,0,0.25,0,0,0,0,0,0,0,0,0,0,0,0,0,0,0,0,0,0,0,0,0,0,0,0,0,0,0,0,0,0,0,0,0,0,0,0,0,57.56,0,0,0,0,0,0,0,0,0,0,0,0,0,0,0,0,0,0,0.35,0,0,0,0,0,0,0,0,0,0,0,0,0,0,0,0,0,0,0,0,0
Interglad,Interglad_3397, GP03-349795, US Patent    Jushi Group (CN),2021, A0130226,mass_percent,,,1227,0,0,0,0,0,0,0,0,15.02,0,0,0,0,0,0,0,0,1.95,0,0,0,0,0,0,0,0,0,0,0,0,0,0,0,0,0,0,0,20.82,0,0,0,0,0,0,0,0,0,0,0,0,0,0,0,0,0,0,0,0,0,0,0,0,0,0,0,0,0.45,0.35,0,0,0,0,0,0,0,0,0,0,0,0,0,0,0,0,0,0,0,0,0,0,0,0,0,0.25,0,0,0,0,0.2,0,0,0,0,0,0,3,0,0,0,0,0.05,0,0,0,0,0,0,0,0,0,0,0,0,0,0,0,0,0,0,0,0,0,0,0,0,0,0,0,0,0,0,0,0,0,0,0,0,0,57.56,0,0,0,0,0,0,0,0,0,0,0,0,0,0,0,0,0,0,0.35,0,0,0,0,0,0,0,0,0,0,0,0,0,0,0,0,0,0,0,0,0
Interglad,Interglad_3398, GP03-349796, US Patent    Jushi Group (CN),2021, A0130226,mass_percent,,,1237,0,0,0,0,0,0,0,0,14.71,0,0,0,0,0,0,0,0,3.1,0,0,0,0,0,0,0,0,0,0,0,0,0,0,0,0,0,0,0,20.07,0,0,0,0,0,0,0,0,0,0,0,0,0,0,0,0,0,0,0,0,0,0,0,0,0,0,0,0,0.45,0.35,0,0,0,0,0,0,0,0,0,0,0,0,0,0,0,0,0,0,0,0,0,0,0,0,0,0.35,0,0,0,0,0,0,0,0,0,0,0,1.65,0,0,0,0,0.3,0,0,0,0,0,0,0,0,0,0,0,0,0,0,0,0,0,0,0,0,0,0,0,0,0,0,0,0,0,0,0,0,0,0,0,0,0,58.17,0,0,0,0,0,0,0,0,0,0,0,0.5,0,0,0,0,0,0,0.35,0,0,0,0,0,0,0,0,0,0,0,0,0,0,0,0,0,0,0,0,0
Interglad,Interglad_3399, GP03-349797, US Patent    Jushi Group (CN),2021, A0130226,mass_percent,,,1245,0,0,0,0,0,0,0,0,14.71,0,0,0,0,0,0,0,0,3.1,0,0,0,0,0,0,0,0,0,0,0,0,0,0,0,0,0,0,0,20.07,0,0,0,0,0,0,0,0,0,0,0,0,0,0,0,0,0,0,0,0,0,0,0,0,0,0,0,0,0.45,0.35,0,0,0,0,0,0,0,0,0,0,0,0,0,0,0,0,0,0,0,0,0,0,0,0,0,0.35,0,0,0,0,0,0,0,0,0,0,0,1.65,0,0,0,0,0.3,0,0,0,0,0,0,0,0,0,0,0,0,0,0,0,0,0,0,0,0,0,0,0,0,0,0,0,0,0,0,0,0,0,0,0,0,0,58.17,0,0,0,0,0,0,0,0,0,0,0,0,0,0,0,0,0,0,0.35,0,0,0,0,0,0,0,0,0,0,0,0,0,0,0,0,0,0,0,0,0.5
Interglad,Interglad_3400, GP03-349798, US Patent    Jushi Group (CN),2021, A0130226,mass_percent,,,1235,0,0,0,0,0,0,0,0,14.71,0,0,0,0,0,0,0,0,3.1,0,0,0,0,0,0,0,0,0,0,0,0,0,0,0,0,0,0,0,20.07,0,0,0,0,0,0,0,0,0,0,0,0,0,0,0,0,0,0,0,0,0,0,0,0,0,0,0,0,0.45,0.35,0,0,0,0,0,0,0,0,0,0,0,0,0,0,0,0,0,0,0,0,0,0,0,0,0,0.35,0,0,0,0.5,0,0,0,0,0,0,0,1.65,0,0,0,0,0.3,0,0,0,0,0,0,0,0,0,0,0,0,0,0,0,0,0,0,0,0,0,0,0,0,0,0,0,0,0,0,0,0,0,0,0,0,0,58.17,0,0,0,0,0,0,0,0,0,0,0,0,0,0,0,0,0,0,0.35,0,0,0,0,0,0,0,0,0,0,0,0,0,0,0,0,0,0,0,0,0
Interglad,Interglad_3401, GP03-349894, US Patent    Jushi Group (CN),2021, A0206688,mass_percent,91.6,,1322,0,0,0,0,0,0,0,0,27.36,0,0,0,0,0,0,0,0,0,0,0,0,0,0,0,0,0,0,0,0,0,0,0,0,0,0,0,0,8.16,0,0,0,0,0,0,0,0,0,0,0,0,0,0,0,0,0,0,0,0,0,0,0,0,0,0,0,0,0,1.07,0,0,0,0,0,0,0,0,0,0,0,0,0,0,0,0,0,0,0,0,0,0,0,0,0,0.56,0,0,0,0,0,0,0,0,0,0,0,6.37,0,0,0,0,0.32,0,0,0,0,0,0,0,0,0,0,0,0,0,0,0,0,0,0,0,0,0,0,0,0,0,0,0,0,0,0,0,0,0,0,0,0,0,55.46,0,0,0,0,0,0,0,0,0,0,0,0,0,0,0,0,0,0,0.7,0,0,0,0,0,0,0,0,0,0,0,0,0,0,0,0,0,0,0,0,0
Interglad,Interglad_3402, GP03-349895, US Patent    Jushi Group (CN),2021, A0206688,mass_percent,91.5,,1312,0,0,0,0,0,0,0,0,17.64,0,0,0,0,0,0,0,0,0,0,0,0,0,0,0,0,0,0,0,0,0,0,0,0,0,0,0,0,10.28,0,0,0,0,0,0,0,0,0,0,0,0,0,0,0,0,0,0,0,0,0,0,0,0,0,0,0,0,0,0.44,0,0,0,0,0,0,0,0,0,0,0,0,0,0,0,0,0,0,0,0,0,0,0,0,0,0.39,0,0,0,0,0,0,0,0,0,0,0,10.38,0,0,0,0,0.34,0,0,0,0,0,0,0,0,0,0,0,0,0,0,0,0,0,0,0,0,0,0,0,0,0,0,0,0,0,0,0,0,0,0,0,0,0,59.95,0,0,0,0,0,0,0,0,0,0,0,0,0,0,0,0,0,0,0.58,0,0,0,0,0,0,0,0,0,0,0,0,0,0,0,0,0,0,0,0,0
Interglad,Interglad_3403, GP03-349896, US Patent    Jushi Group (CN),2021, A0206688,mass_percent,92.4,,1307,0,0,0,0,0,0,0,0,17.64,0,0,0,0,0,0,0,0,0,0,0,0,0,0,0,0,0,0,0,0,0,0,0,0,0,0,0,0,10.28,0,0,0,0,0,0,0,0,0,0,0,0,0,0,0,0,0,0,0,0,0,0,0,0,0,0,0,0,0,0.44,0,0,0,0,0,0,0,0,0,0,0,0,0,0,0,0,0,0,0,0,0,0,0,0,0,0.39,0,0,0,0,0,0,0,0,0,0,0,11.03,0,0,0,0,0.34,0,0,0,0,0,0,0,0,0,0,0,0,0,0,0,0,0,0,0,0,0,0,0,0,0,0,0,0,0,0,0,0,0,0,0,0,0,59.3,0,0,0,0,0,0,0,0,0,0,0,0,0,0,0,0,0,0,0.58,0,0,0,0,0,0,0,0,0,0,0,0,0,0,0,0,0,0,0,0,0
Interglad,Interglad_3404, GP03-349897, US Patent    Jushi Group (CN),2021, A0206688,mass_percent,93,,1310,0,0,0,0,0,0,0,0,18.34,0,0,0,0,0,0,0,0,0,0,0,0,0,0,0,0,0,0,0,0,0,0,0,0,0,0,0,0,9.57,0,0,0,0,0,0,0,0,0,0,0,0,0,0,0,0,0,0,0,0,0,0,0,0,0,0,0,0,0,0.44,0,0,0,0,0,0,0,0,0,0,0,0,0,0,0,0,0,0,0,0,0,0,0,0,0,0.39,0,0,0,0,0,0,0,0,0,0,0,11.05,0,0,0,0,0.34,0,0,0,0,0,0,0,0,0,0,0,0,0,0,0,0,0,0,0,0,0,0,0,0,0,0,0,0,0,0,0,0,0,0,0,0,0,59.29,0,0,0,0,0,0,0,0,0,0,0,0,0,0,0,0,0,0,0.58,0,0,0,0,0,0,0,0,0,0,0,0,0,0,0,0,0,0,0,0,0
Interglad,Interglad_3405, GP03-349898, US Patent    Jushi Group (CN),2021, A0206688,mass_percent,93.1,,1308,0,0,0,0,0,0,0,0,17.64,0,0,0,0,0,0,0,0,0,0,0,0,0,0,0,0,0,0,0,0,0,0,0,0,0,0,0,0,9.57,0,0,0,0,0,0,0,0,0,0,0,0,0,0,0,0,0,0,0,0,0,0,0,0,0,0,0,0,0,0.44,0,0,0,0,0,0,0,0,0,0,0,0,0,0,0,0,0,0,0,0,0,0,0,0,0,0.39,0,0,0,0,0,0,0,0,0,0,0,11.43,0,0,0,0,0.34,0,0,0,0,0,0,0,0,0,0,0,0,0,0,0,0,0,0,0,0,0,0,0,0,0,0,0,0,0,0,0,0,0,0,0,0,0,59.61,0,0,0,0,0,0,0,0,0,0,0,0,0,0,0,0,0,0,0.58,0,0,0,0,0,0,0,0,0,0,0,0,0,0,0,0,0,0,0,0,0
Interglad,Interglad_3406, GP03-349899, US Patent    Jushi Group (CN),2021, A0206688,mass_percent,91.2,,1305,0,0,0,0,0,0,0,0,27.36,0,0,0,0,0,0,0,0,0,0,0,0,0,0,0,0,0,0,0,0,0,0,0,0,0,0,0,0,9.66,0,0,0,0,0,0,0,0,0,0,0,0,0,0,0,0,0,0,0,0,0,0,0,0,0,0,0,0,0,1.07,0,0,0,0,0,0,0,0,0,0,0,0,0,0,0,0,0,0,0,0,0,0,0,0,0,0.56,0,0,0,0,0,0,0,0,0,0,0,6.11,0,0,0,0,0.32,0,0,0,0,0,0,0,0,0,0,0,0,0,0,0,0,0,0,0,0,0,0,0,0,0,0,0,0,0,0,0,0,0,0,0,0,0,54.22,0,0,0,0,0,0,0,0,0,0,0,0,0,0,0,0,0,0,0.7,0,0,0,0,0,0,0,0,0,0,0,0,0,0,0,0,0,0,0,0,0
Interglad,Interglad_3407, GP03-349900, US Patent    Jushi Group (CN),2021, A0206688,mass_percent,93.3,,1305,0,0,0,0,0,0,0,0,19.85,0,0,0,0,0,0,0,0,0,0,0,0,0,0,0,0,0,0,0,0,0,0,0,0,0,0,0,0,8.47,0,0,0,0,0,0,0,0,0,0,0,0,0,0,0,0,0,0,0,0,0,0,0,0,0,0,0,0,0,0.46,0,0,0,0,0,0,0,0,0,0,0,0,0,0,0,0,0,0,0,0,0,0,0,0,0,0.34,0,0,0,0,0.55,0,0,0,0,0,0,11.23,0,0,0,0,0.4,0,0,0,0,0,0,0,0,0,0,0,0,0,0,0,0,0,0,0,0,0,0,0,0,0,0,0,0,0,0,0,0,0,0,0,0,0,57.55,0,0,0,0,0,0,0,0,0,0,0,0.5,0,0,0,0,0,0,0.65,0,0,0,0,0,0,0,0,0,0,0,0,0,0,0,0,0,0,0,0,0
Interglad,Interglad_3408, GP03-349901, US Patent    Jushi Group (CN),2021, A0206688,mass_percent,91.3,,1299,0,0,0,0,0,0,0,0,17.14,0,0,0,0,0,0,0,0,0,0,0,0,0,0,0,0,0,0,0,0,0,0,0,0,0,0,0,0,10.43,0,0,0,0,0,0,0,0,0,0,0,0,0,0,0,0,0,0,0,0,0,0,0,0,0,0,0,0,0,0.46,0,0,0,0,0,0,0,0,0,0,0,0,0,0,0,0,0,0,0,0,0,0,0,0,0,0.34,0,0,0,0,0.55,0,0,0,0,0,0,9.77,0,0,0,0,0.4,0,0,0,0,0,0,0,0,0,0,0,0,0,0,0,0,0,0,0,0,0,0,0,0,0,0,0,0,0,0,0,0,0,0,0,0,0,60.26,0,0,0,0,0,0,0,0,0,0,0,0,0,0,0,0,0,0,0.65,0,0,0,0,0,0,0,0,0,0,0,0,0,0,0,0,0,0,0,0,0
Interglad,Interglad_3409, GP03-349902, US Patent    Jushi Group (CN),2021, A0206688,mass_percent,92.5,,1299,0,0,0,0,0,0,0,0,18.65,0,0,0,0,0,0,0,0,0,0,0,0,0,0,0,0,0,0,0,0,0,0,0,0,0,0,0,0,8.12,0,0,0,0,0,0,0,0,0,0,0,0,0,0,0,0,0,0,0,0,0,0,0,0,0,0,0,0,0,0.46,0,0,0,0,0,0,0,0,0,0,0,0,0,0,0,0,0,0,0,0,0,0,0,0,0,0.34,0,0,0,0,0.55,0,0,0,0,0,0,11.03,0,0,0,0,0.4,0,0,0,0,0,0,0,0,0,0,0,0,0,0,0,0,0,0,0,0,0,0,0,0,0,0,0,0,0,0,0,0,0,0,0,0,0,58.7,0,0,0,0,0,0,0,0,0,0,0,1,0,0,0,0,0,0,0.75,0,0,0,0,0,0,0,0,0,0,0,0,0,0,0,0,0,0,0,0,0
Interglad,Interglad_3410, GP03-349903, US Patent    Jushi Group (CN),2021, A0206688,mass_percent,93.3,,1301,0,0,0,0,0,0,0,0,18.85,0,0,0,0,0,0,0,0,0,0,0,0,0,0,0,0,0,0,0,0,0,0,0,0,0,0,0,0,6.42,0,0,0,0,0,0,0,0,0,0,0,0,0,0,0,0,0,0,0,0,0,0,0,0,0,0,0,0,0.2,0.46,0,0,0,0,0,0,0,0,0,0,0,0,0,0,0,0,0,0,0,0,0,0,0,0,0,0.34,0,0,0,0,0.4,0,0,0,0,0,0,11.83,0,0,0,0,0.4,0,0,0,0,0,0,0,0,0,0,0,0,0,0,0,0,0,0,0,0,0,0,0,0,0,0,0,0,0,0,0,0,0,0,0,0,0,59.7,0,0,0,0,0,0,0,0,0,0,0,1,0,0,0,0,0,0,0.4,0,0,0,0,0,0,0,0,0,0,0,0,0,0,0,0,0,0,0,0,0
Interglad,Interglad_3411, GP03-349904, US Patent    Jushi Group (CN),2021, A0206688,mass_percent,93,,1305,0,0,0,0,0,0,0,0,19.85,0,0,0,0,0,0,0,0,0,0,0,0,0,0,0,0,0,0,0,0,0,0,0,0,0,0,0,0,7.52,0,0,0,0,0,0,0,0,0,0,0,0,0,0,0,0,0,0,0,0,0,0,0,0,0,0,0,0,0,0.46,0,0,0,0,0,0,0,0,0,0,0,0,0,0,0,0,0,0,0,0,0,0,0,0,0,0.24,0,0,0,0,0.75,0,0,0,0,0,0,10.83,0,0,0,0,0.35,0,0,0,0,0,0,0,0,0,0,0,0,0,0,0,0,0,0,0,0,0,0,0,0,0,0,0,0,0,0,0,0,0,0,0,0,0,59.25,0,0,0,0,0,0,0,0,0,0,0,0,0,0,0,0,0,0,0.75,0,0,0,0,0,0,0,0,0,0,0,0,0,0,0,0,0,0,0,0,0
Interglad,Interglad_3412, GP03-349905, US Patent    Jushi Group (CN),2021, A0206688,mass_percent,92.4,,1300,0,0,0,0,0,0,0,0,18.45,0,0,0,0,0,0,0,0,0,0,0,0,0,0,0,0,0,0,0,0,0,0,0,0,0,0,0,0,9.27,0,0,0,0,0,0,0,0,0,0,0,0,0,0,0,0,0,0,0,0,0,0,0,0,0,0,0,0,0,0.46,0,0,0,0,0,0,0,0,0,0,0,0,0,0,0,0,0,0,0,0,0,0,0,0,0,0.34,0,0,0,0,0.3,0,0,0,0,0,0,10.83,0,0,0,0,0.4,0,0,0,0,0,0,0,0,0,0,0,0,0,0,0,0,0,0,0,0,0,0,0,0,0,0,0,0,0,0,0,0,0,0,0,0,0,59.25,0,0,0,0,0,0,0,0,0,0,0,0,0,0,0,0,0,0,0.7,0,0,0,0,0,0,0,0,0,0,0,0,0,0,0,0,0,0,0,0,0
Interglad,Interglad_3413, GP03-349906, US Patent    Jushi Group (CN),2021, A0206688,mass_percent,92.9,,1313,0,0,0,0,0,0,0,0,17.84,0,0,0,0,0,0,0,0,0,0,0,0,0,0,0,0,0,0,0,0,0,0,0,0,0,0,0,0,9.52,0,0,0,0,0,0,0,0,0,0,0,0,0,0,0,0,0,0,0,0,0,0,0,0,0,0,0,0,0,0.46,0,0,0,0,0,0,0,0,0,0,0,0,0,0,0,0,0,0,0,0,0,0,0,0,0,0.34,0,0,0,0,0,0,0,0,0,0,0,10.43,0,0,0,0,0.4,0,0,0,0,0,0,0,0,0,0,0,0,0,0,0,0,0,0,0,0,0,0,0,0,0,0,0,0,0,0,0,0,0,0,0,0,0,59.86,0,0,0,0,0,0,0,0,0,0,0,0.5,0,0,0,0,0,0,0.65,0,0,0,0,0,0,0,0,0,0,0,0,0,0,0,0,0,0,0,0,0
Interglad,Interglad_3414, GP03-349907, US Patent    Jushi Group (CN),2021, A0206688,mass_percent,94,,1315,0,0,0,0,0,0,0,0,17.84,0,0,0,0,0,0,0,0,0,0,0,0,0,0,0,0,0,0,0,0,0,0,0,0,0,0,0,0,8.72,0,0,0,0,0,0,0,0,0,0,0,0,0,0,0,0,0,0,0,0,0,0,0,0,0,0,0,0,0,0.46,0,0,0,0,0,0,0,0,0,0,0,0,0,0,0,0,0,0,0,0,0,0,0,0,0,0.34,0,0,0,0,0,0,0,0,0,0,0,10.43,0,0,0,0,0.4,0,0,0,0,0,0,0,0,0,0,0,0,0,0,0,0,0,0,0,0,0,0,0,0,0,0,0,0,0,0,0,0,0,0,0,0,0,59.86,0,0,0,0,0,0,0,0,0,0,0,1.3,0,0,0,0,0,0,0.65,0,0,0,0,0,0,0,0,0,0,0,0,0,0,0,0,0,0,0,0,0
Interglad,Interglad_3415, GP03-349908, US Patent    Jushi Group (CN),2021, A0206688,mass_percent,91.4,,1311,0,0,0,0,0,0,0,0,17.84,0,0,0,0,0,0,0,0,0,0,0,0,0,0,0,0,0,0,0,0,0,0,0,0,0,0,0,0,10.88,0,0,0,0,0,0,0,0,0,0,0,0,0,0,0,0,0,0,0,0,0,0,0,0,0,0,0,0,0,0.46,0,0,0,0,0,0,0,0,0,0,0,0,0,0,0,0,0,0,0,0,0,0,0,0,0,0.34,0,0,0,0,0.45,0,0,0,0,0,0,9.12,0,0,0,0,0.4,0,0,0,0,0,0,0,0,0,0,0,0,0,0,0,0,0,0,0,0,0,0,0,0,0,0,0,0,0,0,0,0,0,0,0,0,0,59.86,0,0,0,0,0,0,0,0,0,0,0,0,0,0,0,0,0,0,0.65,0,0,0,0,0,0,0,0,0,0,0,0,0,0,0,0,0,0,0,0,0
Interglad,Interglad_3416, GP03-349909, US Patent    Jushi Group (CN),2021, A0206688,mass_percent,92.3,,1309,0,0,0,0,0,0,0,0,17.84,0,0,0,0,0,0,0,0,0,0,0,0,0,0,0,0,0,0,0,0,0,0,0,0,0,0,0,0,9.57,0,0,0,0,0,0,0,0,0,0,0,0,0,0,0,0,0,0,0,0,0,0,0,0,0,0,0,0,0,0.46,0,0,0,0,0,0,0,0,0,0,0,0,0,0,0,0,0,0,0,0,0,0,0,0,0,0.34,0,0,0,0,0.45,0,0,0,0,0,0,10.43,0,0,0,0,0.4,0,0,0,0,0,0,0,0,0,0,0,0,0,0,0,0,0,0,0,0,0,0,0,0,0,0,0,0,0,0,0,0,0,0,0,0,0,59.86,0,0,0,0,0,0,0,0,0,0,0,0,0,0,0,0,0,0,0.65,0,0,0,0,0,0,0,0,0,0,0,0,0,0,0,0,0,0,0,0,0
Interglad,Interglad_3417, GP03-349910, US Patent    Jushi Group (CN),2021, A0206688,mass_percent,93.8,,1294,0,0,0,0,0,0,0,0,17.84,0,0,0,0,0,0,0,0,0,0,0,0,0,0,0,0,0,0,0,0,0,0,0,0,0,0,0,0,7.47,0,0,0,0,0,0,0,0,0,0,0,0,0,0,0,0,0,0,0,0,0,0,0,0,0,0,0,0,0,0.46,0,0,0,0,0,0,0,0,0,0,0,0,0,0,0,0,0,0,0,0,0,0,0,0,0,0.34,0,0,0,0,0.45,0,0,0,0,0,0,12.53,0,0,0,0,0.4,0,0,0,0,0,0,0,0,0,0,0,0,0,0,0,0,0,0,0,0,0,0,0,0,0,0,0,0,0,0,0,0,0,0,0,0,0,59.86,0,0,0,0,0,0,0,0,0,0,0,0,0,0,0,0,0,0,0.65,0,0,0,0,0,0,0,0,0,0,0,0,0,0,0,0,0,0,0,0,0
Interglad,Interglad_3418, GP03-349911, US Patent    Jushi Group (CN),2021, A0206688,mass_percent,92.7,,1308,0,0,0,0,0,0,0,0,19.45,0,0,0,0,0,0,0,0,0,0,0,0,0,0,0,0,0,0,0,0,0,0,0,0,0,0,0,0,10.03,0,0,0,0,0,0,0,0,0,0,0,0,0,0,0,0,0,0,0,0,0,0,0,0,0,0,0,0,0,0.46,0,0,0,0,0,0,0,0,0,0,0,0,0,0,0,0,0,0,0,0,0,0,0,0,0,0.34,0,0,0,0,0,0,0,0,0,0,0,10.48,0,0,0,0,0.4,0,0,0,0,0,0,0,0,0,0,0,0,0,0,0,0,0,0,0,0,0,0,0,0,0,0,0,0,0,0,0,0,0,0,0,0,0,58.24,0,0,0,0,0,0,0,0,0,0,0,0,0,0,0,0,0,0,0.6,0,0,0,0,0,0,0,0,0,0,0,0,0,0,0,0,0,0,0,0,0
Interglad,Interglad_3419, GP03-349912, US Patent    Jushi Group (CN),2021, A0206688,mass_percent,92.7,,1310,0,0,0,0,0,0,0,0,18.85,0,0,0,0,0,0,0,0,0,0,0,0,0,0,0,0,0,0,0,0,0,0,0,0,0,0,0,0,10.03,0,0,0,0,0,0,0,0,0,0,0,0,0,0,0,0,0,0,0,0,0,0,0,0,0,0,0,0,0,0.46,0,0,0,0,0,0,0,0,0,0,0,0,0,0,0,0,0,0,0,0,0,0,0,0,0,0.34,0,0,0,0,0,0,0,0,0,0,0,10.48,0,0,0,0,0.4,0,0,0,0,0,0,0,0,0,0,0,0,0,0,0,0,0,0,0,0,0,0,0,0,0,0,0,0,0,0,0,0,0,0,0,0,0,58.84,0,0,0,0,0,0,0,0,0,0,0,0,0,0,0,0,0,0,0.6,0,0,0,0,0,0,0,0,0,0,0,0,0,0,0,0,0,0,0,0,0
Interglad,Interglad_3420, GP03-349913, US Patent    Jushi Group (CN),2021, A0206688,mass_percent,91.7,,1313,0,0,0,0,0,0,0,0,17.64,0,0,0,0,0,0,0,0,0,0,0,0,0,0,0,0,0,0,0,0,0,0,0,0,0,0,0,0,10.03,0,0,0,0,0,0,0,0,0,0,0,0,0,0,0,0,0,0,0,0,0,0,0,0,0,0,0,0,0,0.46,0,0,0,0,0,0,0,0,0,0,0,0,0,0,0,0,0,0,0,0,0,0,0,0,0,0.34,0,0,0,0,0,0,0,0,0,0,0,10.48,0,0,0,0,0.4,0,0,0,0,0,0,0,0,0,0,0,0,0,0,0,0,0,0,0,0,0,0,0,0,0,0,0,0,0,0,0,0,0,0,0,0,0,60.05,0,0,0,0,0,0,0,0,0,0,0,0,0,0,0,0,0,0,0.6,0,0,0,0,0,0,0,0,0,0,0,0,0,0,0,0,0,0,0,0,0
Interglad,Interglad_3421, GP03-349914, US Patent    Jushi Group (CN),2021, A0206688,mass_percent,91.2,,1315,0,0,0,0,0,0,0,0,17.14,0,0,0,0,0,0,0,0,0,0,0,0,0,0,0,0,0,0,0,0,0,0,0,0,0,0,0,0,10.03,0,0,0,0,0,0,0,0,0,0,0,0,0,0,0,0,0,0,0,0,0,0,0,0,0,0,0,0,0,0.46,0,0,0,0,0,0,0,0,0,0,0,0,0,0,0,0,0,0,0,0,0,0,0,0,0,0.34,0,0,0,0,0,0,0,0,0,0,0,10.48,0,0,0,0,0.4,0,0,0,0,0,0,0,0,0,0,0,0,0,0,0,0,0,0,0,0,0,0,0,0,0,0,0,0,0,0,0,0,0,0,0,0,0,60.55,0,0,0,0,0,0,0,0,0,0,0,0,0,0,0,0,0,0,0.6,0,0,0,0,0,0,0,0,0,0,0,0,0,0,0,0,0,0,0,0,0
Interglad,Interglad_3422, GP06-350438, Japanese Patent    Chongqing Polycomp Int'l Corp. (CN),2012, A531373,mass_percent,91,,1276,0,0,0,0,0,0,0,0,15.95221363,0,0,0,0,0,0,0,0,0,0,0,0,0,0,0,0,0,0,0,0,0,0,0,0,0,0,0,0,12.37827527,0,0,0,0,0,0,0,0,0,0,0,0,0,0,0,0,0,0,0,0,0,0,0,0,0,0,0,0,0,0.351370344,0,0,0,0,0,0,0,0,0,0,0,0,0,0,0,0,0,0,0,0,0,0,0,0,0,0,0,0,0,0,0.411605261,0,0,0,0,0,0,8.814376067,0,0,0,0,0,0,0,0,0,0,0,0,0,0,0,0,0,0,0,0,0,0,0,0,0,0,0,0,0,0,0,0,0.020078305,0,0,0,0,0,0,0,0,0,60.86738279,0,0,0,0,0,0,0,0,0,0,0,0,0,0,0,0,0,0,1.204698323,0,0,0,0,0,0,0,0,0,0,0,0,0,0,0,0,0,0,0,0,0
Interglad,Interglad_3423, GP06-350439, Japanese Patent    Chongqing Polycomp Int'l Corp. (CN),2012, A531373,mass_percent,,,1298,0,0,0,0,0,0,0,0,15.59318617,0,0,0,0,0,0,0,0,0,0,0,0,0,0,0,0,0,0,0,0,0,0,0,0,0,0,0,0,12.70033263,0,0,0,0,0,0,0,0,0,0,0,0,0,0,0,0,0,0,0,0,0,0,0,0,0,0,0,0,0,0.32254813,0,0,0,0,0,0,0,0,0,0,0,0,0,0,0,0,0,0,0,0,0,0,0,0,0,0,0,0,0,0,0.997883278,0,0,0,0,0,0,8.597923596,0,0,0,0,0,0,0,0,0,0,0,0,0,0,0,0,0,0,0,0,0,0,0,0,0,0,0,0,0,0,0,0,0,0,0,0,0,0,0,0,0,0,60.48785405,0,0,0,0,0,0,0,0,0,0,0,0,0,0,0,0,0,0,1.30027215,0,0,0,0,0,0,0,0,0,0,0,0,0,0,0,0,0,0,0,0,0
Interglad,Interglad_3424, GP06-350440, Japanese Patent    Chongqing Polycomp Int'l Corp. (CN),2012, A531373,mass_percent,,,1293,0,0,0,0,0,0,0,0,16.17750883,0,0,0,0,0,0,0,0,0,0,0,0,0,0,0,0,0,0,0,0,0,0,0,0,0,0,0,0,12.93998991,0,0,0,0,0,0,0,0,0,0,0,0,0,0,0,0,0,0,0,0,0,0,0,0,0,0,0,0,0,0.322743318,0,0,0,0,0,0,0,0,0,0,0,0,0,0,0,0,0,0,0,0,0,0,0,0,0,0,0,0,0,0,0,0,0,0,0,0,0,8.895612708,0,0,0,0,0,0,0,0,0,0,0,0,0,0,0,0,0,0,0,0,0,0,0,0,0,0,0,0,0,0,0,0,0,0,0,0,0,0,0,0,0,0,61.36157337,0,0,0,0,0,0,0,0,0,0,0,0,0,0,0,0,0,0,0.302571861,0,0,0,0,0,0,0,0,0,0,0,0,0,0,0,0,0,0,0,0,0
Interglad,Interglad_3425, GP06-350441, Japanese Patent    Chongqing Polycomp Int'l Corp. (CN),2012, A531373,mass_percent,,,1288,0,0,0,0,0,0,0,0,17.30093383,0,0,0,0,0,0,0,0,0,0,0,0,0,0,0,0,0,0,0,0,0,0,0,0,0,0,0,0,10.68380359,0,0,0,0,0,0,0,0,0,0,0,0,0,0,0,0,0,0,0,0,0,0,0,0,0,0,0,0,0,0.321317401,0,0,0,0,0,0,0,0,0,0,0,0,0,0,0,0,0,0,0,0,0,0,0,0,0,0,0,0,0,0,0.461893764,0,0,0,0,0,0,9.468822171,0,0,0,0,0,0,0,0,0,0,0,0,0,0,0,0,0,0,0,0,0,0,0,0,0,0,0,0,0,0,0,0,0,0,0,0,0,0,0,0,0,0,60.53820665,0,0,0,0,0,0,0,0,0,0,0,0,0,0,0,0,0,0,1.225022593,0,0,0,0,0,0,0,0,0,0,0,0,0,0,0,0,0,0,0,0,0
Interglad,Interglad_3426, GP06-350442, Japanese Patent    Chongqing Polycomp Int'l Corp. (CN),2012, A531373,mass_percent,,,1287,0,0,0,0,0,0,0,0,15.65524194,0,0,0,0,0,0,0,0,0,0,0,0,0,0,0,0,0,0,0,0,0,0,0,0,0,0,0,0,12.31854839,0,0,0,0,0,0,0,0,0,0,0,0,0,0,0,0,0,0,0,0,0,0,0,0,0,0,0,0,0.60483871,0.322580645,0,0,0,0,0,0,0,0,0,0,0,0,0,0,0,0,0,0,0,0,0,0,0,0,0,0,0,0,0,0,0,0,0,0,0,0,0,8.689516129,0,0,0,0,0,0,0,0,0,0,0,0,0,0,0,0,0,0,0,0,0,0,0,0,0,0,0,0,0,0,0,0,0,0,0,0,0,0,0,0,0,0,61.19959677,0,0,0,0,0,0,0,0,0,0,0,0,0,0,0,0,0,0,1.209677419,0,0,0,0,0,0,0,0,0,0,0,0,0,0,0,0,0,0,0,0,0
Interglad,Interglad_3427, GP06-350443, Japanese Patent    Chongqing Polycomp Int'l Corp. (CN),2012, A531373,mass_percent,,,1273,0,0,0,0,0,0,0,0,16.05619669,0,0,0,0,0,0,0,0,0,0,0,0,0,0,0,0,0,0,0,0,0,0,0,0,0,0,0,0,11.84144506,0,0,0,0,0,0,0,0,0,0,0,0,0,0,0,0,0,0,0,0,0,0,0,0,0,0,0,0,0.501756147,0.321123934,0,0,0,0,0,0,0,0,0,0,0,0,0,0,0,0,0,0,0,0,0,0,0,0,0,0,0,0,0,0,0.501756147,0,0,0,0,0,0,9.232313096,0,0,0,0,0,0,0,0,0,0,0,0,0,0,0,0,0,0,0,0,0,0,0,0,0,0,0,0,0,0,0,0,0,0,0,0,0,0,0,0,0,0,61.24435524,0,0,0,0,0,0,0,0,0,0,0,0,0,0,0,0,0,0,0.301053688,0,0,0,0,0,0,0,0,0,0,0,0,0,0,0,0,0,0,0,0,0
Interglad,Interglad_3428, GP06-350444, Japanese Patent    Chongqing Polycomp Int'l Corp. (CN),2012, A531373,mass_percent,,,1271,0,0,0,0,0,0,0,0,15.86485124,0,0,0,0,0,0,0,0,0,0,0,0,0,0,0,0,0,0,0,0,0,0,0,0,0,0,0,0,12.25416036,0,0,0,0,0,0,0,0,0,0,0,0,0,0,0,0,0,0,0,0,0,0,0,0,0,0,0,0,0.504286435,0.302571861,0,0,0,0,0,0,0,0,0,0,0,0,0,0,0,0,0,0,0,0,0,0,0,0,0,0,0,0,0,0,0,0,0,0,0,0,0,8.835098336,0,0,0,0,0,0,0,0,0,0,0,0,0,0,0,0,0,0,0,0,0,0,0,0,0,0,0,0,0,0,0,0,0,0,0,0,0,0,0,0,0,0,60.23197176,0,0,0,0,0,0,0,0,0,0,0,0,0,0,0,0,0,0,1.200201715,0,0,0,0,0,0,0,0,0,0,0,0,0,0,0,0,0,0,0,0,0.806858296
Interglad,Interglad_3429, GP06-350445, Japanese Patent    Chongqing Polycomp Int'l Corp. (CN),2012, A531373,mass_percent,,,1269,0,0,0,0,0,0,0,0,17.90160643,0,0,0,0,0,0,0,0,0,0,0,0,0,0,0,0,0,0,0,0,0,0,0,0,0,0,0,0,13.42369478,0,0,0,0,0,0,0,0,0,0,0,0,0,0,0,0,0,0,0,0,0,0,0,0,0,0,0,0,0,0.301204819,0,0,0,0,0,0,0,0,0,0,0,0,0,0,0,0,0,0,0,0,0,0,0,0,0,0,0,0,0,0,0.451807229,0,0,0,0,0,0,8.453815261,0,0,0,0,0,0,0,0,0,0,0,0,0,0,0,0,0,0,0,0,0,0,0,0,0,0,0,0,0,0,0,0,0,0,0,0,0,0,0,0,0,0,58.17269076,0,0,0,0,0,0,0,0,0,0,0,0,0,0,0,0,0,0,0.301204819,0,0,0,0,0,0,0,0,0,0,0,0,0,0,0,0,0,0,0,0,0.993975904
Interglad,Interglad_3430, GP06-350446, Japanese Patent    Chongqing Polycomp Int'l Corp. (CN),2012, A531373,mass_percent,,,1300,0,0,0,0,0,0,0,0,15.92741935,0,0,0,0,0,0,0,0,0,0,0,0,0,0,0,0,0,0,0,0,0,0,0,0,0,0,0,0,12.39919355,0,0,0,0,0,0,0,0,0,0,0,0,0,0,0,0,0,0,0,0,0,0,0,0,0,0,0,0,0,0.302419355,0,0,0,0,0,0,0,0,0,0,0,0,0,0,0,0,0,0,0,0,0,0,0,0,0,0,0,0,0,0,0,0,0,0,0,0,0,8.568548387,0,0,0,0,0,0,0,0,0,0,0,0,0,0,0,0,0,0,0,0,0,0,0,0,0,0,0,0,0,0,0,0,0,0,0,0,0,0,0,0,0,0,60.98790323,0,0,0,0,0,0,0,0,0,0,0,0,0,0,0,0,0,0,0.302419355,0,0,0,0,0,0,0,0,0,0,0,0,0,0,0,0,0,0,0,0,1.512096774
Interglad,Interglad_3431, GP03-350685, Japanese Patent    Nippon Electric Glass (J),2012, A236759,mass_percent,81,4.5,1496,0,0,0,0,0,0,0,0,16.42,0,0,0,0,0,0,0,0,2.02,0,0,0,0,0,0,9.12,0,0,0,0,0,0,0,0,0,0,0,0,9.44,0,0,0,0,0,0,0,0,0,0,0,0,0,0,0,0,0,0,0,0,0,0,0,0,0,0,0,0,0,0,0,0,0,0,0,0,0,0,0,0,0,0,0,0,0,0,0,0,0,0,0,0,0,0,0,0,0,0,0,0,0,0,0,0,0,0,0,0,0,0,0,0,0,0,0,0,0,0,0,0,0,0,0,0,0,0,0,0,0,0,0,0,0,0,0,0,0,0,0,0,0,0,0,0,0,0,0,0,0,0,60.83,0,0,0,0,0,0.22,0,0,0,0,0,1.95,0,0,0,0,0,0,0,0,0,0,0,0,0,0,0,0,0,0,0,0,0,0,0,0,0,0,0,0
Interglad,Interglad_3432, GP03-350690, Japanese Patent    Nippon Electric Glass (J),2012, A236759,mass_percent,83,3.8,1458,0,0,0,0,0,0,0,0,18.92,0,0,0,0,0,0,0,0,2.94,0,0,0,0,0,0,5.09,0,0,0,0,0,0,0,0,0,0,0,0,5.33,0,0,0,0,0,0,0,0,0,0,0,0,0,0,0,0,0,0,0,0,0,0,0,0,0,0,0,0,0,0,0,0,0,0,0,0,0,0,0,0,0,0,0,0,0,0,0,0,0,0,0,0,0,0,0,0,0,0,0,0,0,0,0,0,0,0,0,4.99,0,0,0,0,0,0,0,0,0,0,0,0,0,0,0,0.64,0,0,0,0,0,0,0,0,0,0,0,0,0,0,0,0,0,0,0,0,0,0,0,0,0,0,60.92,0,0,0,0,0,0.23,0,0,0,0,0,0.94,0,0,0,0,0,0,0,0,0,0,0,0,0,0,0,0,0,0,0,0,0,0,0,0,0,0,0,0
Interglad,Interglad_3433, GP03-350691, Japanese Patent    Nippon Electric Glass (J),2012, A236759,mass_percent,83,3.9,1454,0,0,0,0,0,0,0,0,18.74,0,0,0,0,0,0,0,0,2.94,0,0,0,0,0,0,5.08,0,0,0,0,0,0,0,0,0,0,0,0,5.24,0,0,0,0,0,0,0,0,0,0,0,0,0,0,0,0,0,0,0,0,0,0,0,0,0,0,0,0,0,0,0,0,0,0,0,0,0,0,0,0,0,0,0,0,0,0,0,0,0,0,0,0,0,0,0,0,0,0,0,0,0,0,0,0,0,0,0,4.8,0,0,0,0,0,0,0,0,0,0,0,0,0,0,0,0,0,0,0,0,0,0,0,0,0,0,0,0,0,0,0,0,0,0,0,0,0,0,0,0,0,0,60.94,0,0,0,0,0,0.23,0,0,0,0,0,2.03,0,0,0,0,0,0,0,0,0,0,0,0,0,0,0,0,0,0,0,0,0,0,0,0,0,0,0,0
Interglad,Interglad_3434, GP03-350744, Japanese Patent    Others,2012, A519144,mass_percent,,,1255,0,0,0,0,0,0,0,0,14.11,0,0,0,0,0,0,0,0,0.63,0,0,0,0,0,0,0,0,0,0,0,0,0,0,0,0,0,0,0,23.09,0,0,0,0,0,0,0,0,0,0,0,0,0,0,0,0,0,0,0,0,0,0,0,0,0,0,0,0,0.39,0.41,0,0,0,0,0,0,0,0,0,0,0,0,0,0,0,0,0,0,0,0,0,0,0,0,0,0.23,0,0,0,0,0,0,0,0,0,0,0,0.82,0,0,0,0,0.46,0,0,0,0,0,0,0,0,0,0,0,0,0,0,0,0,0,0,0,0,0,0,0,0,0,0,0,0,0,0,0,0,0,0,0,0,0,59.51,0,0,0,0,0,0,0,0,0,0,0,0,0,0,0,0,0,0,0.35,0,0,0,0,0,0,0,0,0,0,0,0,0,0,0,0,0,0,0,0,0
Interglad,Interglad_3435, GP03-350745, Japanese Patent    Others,2012, A519144,mass_percent,,,1243,0,0,0,0,0,0,0,0,13.85,0,0,0,0,0,0,0,0,1.02,0,0,0,0,0,0,0,0,0,0,0,0,0,0,0,0,0,0,0,23.66,0,0,0,0,0,0,0,0,0,0,0,0,0,0,0,0,0,0,0,0,0,0,0,0,0,0,0,0,0.41,0.41,0,0,0,0,0,0,0,0,0,0,0,0,0,0,0,0,0,0,0,0,0,0,0,0,0,0.23,0,0,0,0,0,0,0,0,0,0,0,0.81,0,0,0,0,0.46,0,0,0,0,0,0,0,0,0,0,0,0,0,0,0,0,0,0,0,0,0,0,0,0,0,0,0,0,0,0,0,0,0,0,0,0,0,58.8,0,0,0,0,0,0,0,0,0,0,0,0,0,0,0,0,0,0,0.35,0,0,0,0,0,0,0,0,0,0,0,0,0,0,0,0,0,0,0,0,0
Interglad,Interglad_3436, GP03-350746, Japanese Patent    Others,2012, A519144,mass_percent,,,1242,0,0,0,0,0,0,0,0,13.55,0,0,0,0,0,0,0,0,1.53,0,0,0,0,0,0,0,0,0,0,0,0,0,0,0,0,0,0,0,23.07,0,0,0,0,0,0,0,0,0,0,0,0,0,0,0,0,0,0,0,0,0,0,0,0,0,0,0,0,0.42,0.39,0,0,0,0,0,0,0,0,0,0,0,0,0,0,0,0,0,0,0,0,0,0,0,0,0,0.25,0,0,0,0,0,0,0,0,0,0,0,0.83,0,0,0,0,0.46,0,0,0,0,0,0,0,0,0,0,0,0,0,0,0,0,0,0,0,0,0,0,0,0,0,0,0,0,0,0,0,0,0,0,0,0,0,59.16,0,0,0,0,0,0,0,0,0,0,0,0,0,0,0,0,0,0,0.34,0,0,0,0,0,0,0,0,0,0,0,0,0,0,0,0,0,0,0,0,0
Interglad,Interglad_3437, GP03-350747, Japanese Patent    Others,2012, A519144,mass_percent,,,1239,0,0,0,0,0,0,0,0,13.84,0,0,0,0,0,0,0,0,2.02,0,0,0,0,0,0,0,0,0,0,0,0,0,0,0,0,0,0,0,23.15,0,0,0,0,0,0,0,0,0,0,0,0,0,0,0,0,0,0,0,0,0,0,0,0,0,0,0,0,0.19,0.41,0,0,0,0,0,0,0,0,0,0,0,0,0,0,0,0,0,0,0,0,0,0,0,0,0,0.23,0,0,0,0,0,0,0,0,0,0,0,0.81,0,0,0,0,0.45,0,0,0,0,0,0,0,0,0,0,0,0,0,0,0,0,0,0,0,0,0,0,0,0,0,0,0,0,0,0,0,0,0,0,0,0,0,58.55,0,0,0,0,0,0,0,0,0,0,0,0,0,0,0,0,0,0,0.35,0,0,0,0,0,0,0,0,0,0,0,0,0,0,0,0,0,0,0,0,0
Interglad,Interglad_3438, GP03-350748, Japanese Patent    Others,2012, A519144,mass_percent,,,1256,0,0,0,0,0,0,0,0,13.7,0,0,0,0,0,0,0,0,0.61,0,0,0,0,0,0,0,0,0,0,0,0,0,0,0,0,0,0,0,23.03,0,0,0,0,0,0,0,0,0,0,0,0,0,0,0,0,0,0,0,0,0,0,0,0,0,0,0,0,0.41,0.41,0,0,0,0,0,0,0,0,0,0,0,0,0,0,0,0,0,0,0,0,0,0,0,0,0,0.24,0,0,0,0,0,0,0,0,0,0,0,0.92,0,0,0,0,0.45,0,0,0,0,0,0,0,0,0,0,0,0,0,0,0,0,0,0,0,0,0,0,0,0,0,0,0,0,0,0,0,0,0,0,0,0,0,59.87,0,0,0,0,0,0,0,0,0,0,0,0,0,0,0,0,0,0,0.36,0,0,0,0,0,0,0,0,0,0,0,0,0,0,0,0,0,0,0,0,0
Interglad,Interglad_3439, GP03-350749, Japanese Patent    Others,2012, A519144,mass_percent,,,1251,0,0,0,0,0,0,0,0,13.76,0,0,0,0,0,0,0,0,0.62,0,0,0,0,0,0,0,0,0,0,0,0,0,0,0,0,0,0,0,22.67,0,0,0,0,0,0,0.25,0,0,0,0,0,0,0,0,0,0,0,0,0,0,0,0,0,0,0,0,0,0.36,0.41,0,0,0,0,0,0,0,0,0,0,0,0,0,0,0,0,0,0,0,0,0,0,0,0,0,0.25,0,0,0,0,0,0,0,0,0,0,0,0.88,0,0,0,0,0.46,0,0,0,0,0,0,0,0,0,0,0,0,0,0,0,0,0,0,0,0,0,0,0,0,0,0,0,0,0,0,0,0,0,0,0,0,0,59.34,0,0,0,0,0,0,0,0,0,0,0,0.65,0,0,0,0,0,0,0.35,0,0,0,0,0,0,0,0,0,0,0,0,0,0,0,0,0,0,0,0,0
Interglad,Interglad_3440, GP02-350996, US Patent    Others,2012, A0251827,mass_percent,,9.4,1335,0,0,0,0,0,0,0,0,19,0,0,0,0,0,0,0,0,2,0,0,0,0,0,0,0,0,0,0,0,0,0,0,0,0,0,0,0,2,0,0,0,0,0,0,0,0,0,0,0,0,0,0,0,0,0,0,0,0,0,0,0,0,0,0,0,0,0,0,0,0,0,0,0,0,0,0,0,0,0,0,0,0,0,0,0,0,0,0,0,0,0,0,0,2,0,0,0,0,0,0,0,0,0,0,0,2,0,0,0,0,16,0,0,0,0,0,0,0,0,0,0,0,0,0,0,0,0,0,0,0,0,0,0,0,0,0,0,0,0,0,0,0,0,0,0,0,0,0,51.9,0,0,0,0,0,0.1,0,0,0,0,0,0,0,0,0,0,0,0,0,0,0,0,0,0,0,0,0,0,0,0,0,0,0,0,0,0,0,0,0,5
Interglad,Interglad_3441, GP02-350997, US Patent    Others,2012, A0251827,mass_percent,,9.5,1349,0,0,0,0,0,0,0,0,16,0,0,0,0,0,0,0,0,2,0,0,0,0,0,0,0,0,0,0,0,0,0,0,0,0,0,0,0,2,0,0,0,0,0,0,0,0,0,0,0,0,0,0,0,0,0,0,0,0,0,0,0,0,0,0,0,0,0,0,0,0,0,0,0,0,0,0,0,0,0,0,0,0,0,0,0,0,0,0,0,0,0,0,0,2,0,0,0,0,0,0,0,0,0,0,0,1,0,0,0,0,16,0,0,0,0,0,0,0,0,0,0,0,0,0,0,0,0,0,0,0,0,0,0,0,0,0,0,0,0,0,0,0,0,0,0,0,0,0,60.9,0,0,0,0,0,0.1,0,0,0,0,0,0,0,0,0,0,0,0,0,0,0,0,0,0,0,0,0,0,0,0,0,0,0,0,0,0,0,0,0,0
Interglad,Interglad_3442, GP02-350998, US Patent    Others,2012, A0251827,mass_percent,,9.2,1340,0,0,0,0,0,0,0,0,13,0,0,0,0,0,0,0,0,2,0,0,0,0,0,0,0,0,0,0,0,0,0,0,0,0,0,0,0,2,0,0,0,0,0,0,0,0,0,0,0,0,0,0,0,0,0,0,0,0,0,0,0,0,0,0,0,0,0,0,0,0,0,0,0,0,0,0,0,0,0,0,0,0,0,0,0,0,0,0,0,0,0,0,0,2,0,0,0,0,0,0,0,0,0,0,0,0,0,0,0,0,16,0,0,0,0,0,0,0,0,0,0,0,0,0,0,0,0,0,0,0,0,0,0,0,0,0,0,0,0,0,0,0,0,0,0,0,0,0,62.4,0,0,0,0,0,0.1,0,0,0,0,0,0,0,0,0,0,0,0,0,0,0,0,0,0,0,0,0,0,0,0,0,0,0,0,0,0,0,0,0,2.5
Interglad,Interglad_3443, GP02-350999, US Patent    Others,2012, A0251827,mass_percent,,9.6,1260,0,0,0,0,0,0,0,0,13,0,0,0,0,0,0,0,0,2,0,0,0,0,0,0,0,0,0,0,0,0,0,0,0,0,0,0,0,2,0,0,0,0,0,0,0,0,0,0,0,0,0,0,0,0,0,0,0,0,0,0,0,0,0,0,0,0,0,0,0,0,0,0,0,0,0,0,0,0,0,0,0,0,0,0,0,0,0,0,0,0,0,0,0,2,0,0,0,0,0,0,0,0,0,0,0,1,0,0,0,0,16,0,0,0,0,0,0,0,0,0,0,0,0,0,0,0,0,0,0,0,0,0,0,0,0,0,0,0,0,0,0,0,0,0,0,0,0,0,54.4,0,0,0,0,0,0.1,0,0,0,0,0,0,0,0,0,0,0,0,4.5,0,0,0,0,0,0,0,0,0,0,0,0,0,0,0,0,0,0,0,0,5
Interglad,Interglad_3444, GP02-351000, US Patent    Others,2012, A0251827,mass_percent,,9.5,1258,0,0,0,0,0,0,0,0,16,0,0,0,0,0,0,0,0,2,0,0,0,0,0,0,0,0,0,0,0,0,0,0,0,0,0,0,0,2,0,0,0,0,0,0,0,0,0,0,0,0,0,0,0,0,0,0,0,0,0,0,0,0,0,0,0,0,0,0,0,0,0,0,0,0,0,0,0,0,0,0,0,0,0,0,0,0,0,0,0,0,0,0,0,2,0,0,0,0,0,0,0,0,0,0,0,2,0,0,0,0,16,0,0,0,0,0,0,0,0,0,0,0,0,0,0,0,0,0,0,0,0,0,0,0,0,0,0,0,0,0,0,0,0,0,0,0,0,0,50.4,0,0,0,0,0,0.1,0,0,0,0,0,0,0,0,0,0,0,0,4.5,0,0,0,0,0,0,0,0,0,0,0,0,0,0,0,0,0,0,0,0,5
Interglad,Interglad_3445, GP02-351001, US Patent    Others,2012, A0251827,mass_percent,,8.8,1447,0,0,0,0,0,0,0,0,13,0,0,0,0,0,0,0,0,2,0,0,0,0,0,0,0,0,0,0,0,0,0,0,0,0,0,0,0,2,0,0,0,0,0,0,0,0,0,0,0,0,0,0,0,0,0,0,0,0,0,0,0,0,0,0,0,0,0,0,0,0,0,0,0,0,0,0,0,0,0,0,0,0,0,0,0,0,0,0,0,0,0,0,0,10.5,0,0,0,0,0,0,0,0,0,0,0,2,0,0,0,0,7,0,0,0,0,0,0,0,0,0,0,0,0,0,0,0,0,0,0,0,0,0,0,0,0,0,0,0,0,0,0,0,0,0,0,0,0,0,59.4,0,0,0,0,0,0.1,0,0,0,0,0,0,0,0,0,0,0,0,0,0,0,0,0,0,0,0,0,0,0,0,0,0,0,0,0,0,0,0,0,4
Interglad,Interglad_3446, GP02-351002, US Patent    Others,2012, A0251827,mass_percent,,10,1305,0,0,0,0,0,0,0,0,12.99935003,0,0,0,0,0,0,0,0,1.999900005,0,0,0,0,0,0,0,0,0,0,0,0,0,0,0,0,0,0,0,1.999900005,0,0,0,0,0,0,0,0.00499975,0,0,0,0,0,0,0,0,0,0,0,0,0,0,0,0,0,0,0,0,0,0,0,0,0,0,0,0,0,0,0,0,0,0,0,0,0,0,0,0,0,0,0,0,0,0,0,4.999750012,0,0,0,0,0,0,0,0,0,0,0,1.999900005,0,0,0,0,14.99925004,0,0,0,0,0,0,0,0,0,0,0,0,0,0,0,0,0,0,0,0,0,0,0,0,0,0,0,0,0,0,0,0,0,0,0,0,0,55.89720514,0,0,0,0,0,0.099995,0,0,0,0,0,0,0,0,0,0,0,0,0,0,0,0,0,0,0,0,0,0,0,0,0,0,0,0,0,0,0,0,0,4.999750012
Interglad,Interglad_3447, GP02-351003, US Patent    Others,2012, A0251827,mass_percent,,8.9,1335,0,0,0,0,0,0,0,0,12.99870013,0,0,0,0,0,0,0,0,0,0,0,0,0,0,0,0,0,0,0,0,0,0,0,0,0,0,0,0,3.99960004,0,0,0,0,0,0,0,0.009999,0,0,0,0,0,0,0,0,0,0,0,0,0,0,0,0,0,0,0,0,0,0,0,0,0,0,0,0,0,0,0,0,0,0,0,0,0,0,0,0,0,0,0,0,0,0,0,3.99960004,0,0,0,0,0,0,0,0,0,0,0,3.99960004,0,0,0,0,11.99880012,0,0,0,0,0,0,0,0,0,0,0,0,0,0,0,0,0,0,0,0,0,0,0,0,0,0,0,0,0,0,0,0,0,0,0,0,0,57.89421058,0,0,0,0,0,0.099990001,0,0,0,0,0,0,0,0,0,0,0,0,0,0,0,0,0,0,0,0,0,0,0,0,0,0,0,0,0,0,0,0,0,4.99950005
Interglad,Interglad_3448, GP02-351004, US Patent    Others,2012, A0251827,mass_percent,,9.9,1317,0,0,0,0,0,0,0,0,12.99870013,0,0,0,0,0,0,0,0,1.99980002,0,0,0,0,0,0,0,0,0,0,0,0,0,0,0,0,0,0,0,0.99990001,0,0,0,0,0,0,0,0.009999,0,0,0,0,0,0,0,0,0,0,0,0,0,0,0,0,0,0,0,0,0,0,0,0,0,0,0,0,0,0,0,0,0,0,0,0,0,0,0,0,0,0,0,0,0,0,0,4.99950005,0,0,0,0,0,0,0,0,0,0,0,2.99970003,0,0,0,0,14.99850015,0,0,0,0,0,0,0,0,0,0,0,0,0,0,0,0,0,0,0,0,0,0,0,0,0,0,0,0,0,0,0,0,0,0,0,0,0,55.89441056,0,0,0,0,0,0.099990001,0,0,0,0,0,0,0,0,0,0,0,0,0,0,0,0,0,0,0,0,0,0,0,0,0,0,0,0,0,0,0,0,0,4.99950005
Interglad,Interglad_3449, GP02-351005, US Patent    Others,2012, A0251827,mass_percent,,9.5,1312,0,0,0,0,0,0,0,0,12.99987014,0,0,0,0,0,0,0,0,1.999980022,0,0,0,0,0,0,0,0,0,0,0,0,0,0,0,0,0,0,0,0.999990011,0,0,0,0,0,0,0,0.0099989,0,0,0,0,0,0,0,0,0,0,0,0,0,0,0,0,0,0,0,0,0,0,0,0,0,0,0,0,0,0,0,0,0,0,0,0,0,0,0,0,0,0,0,0,0,0,0,3.499965039,0,0,0,0,0,0,0,0,0,0,0,2.999970033,0,0,0,0,14.99985017,0,0,0,0,0,0,0,0,0,0,0,0,0,0,0,0,0,0,0,0,0,0,0,0,0,0,0,0.00099989,0,0,0,0,0,0,0,0,0,55.88944172,0,0,0,0,0,0.099999001,0,0,0,0,0,0,0,0,0,0,0,0,1.499985017,0,0,0,0,0,0,0,0,0,0,0,0,0,0,0,0,0,0,0,0,4.999950055
Interglad,Interglad_3450, GP03-351064, US Patent    Others,2012, A0282450,mass_percent,83,4.42,1330,0,0,0,0,0,0,0,0,17.7,0,0,0,0,0,0,0,0,4,0,0,0,0,0,0,5,0,0,0,0,0,0,0,0,0,0,0,0,8,0,0,0,0,0,0,0,0,0,0,0,0,0,0,0,0,0,0,0,0,0,0,0,0,0,0,0,0,0,0,0,0,0,0,0,0,0,0,0,0,0,0,0,0,0,0,0,0,0,0,0,0,0,0,0,0,0,0,0,0,0,0,0,0,0,0,0,7.5,0,0,0,0,0,0,0,0,0,0,0,0,0,0,0,0,0,0,0,0,0,0,0,0,0,0,0,0,0,0,0,0,0,0,0,0,0,0,0,0,0,0,57.5,0,0,0,0,0,0.3,0,0,0,0,0,0,0,0,0,0,0,0,0,0,0,0,0,0,0,0,0,0,0,0,0,0,0,0,0,0,0,0,0,0
