Repository: n000188975/2026.05.25-glass-predition-reverse-model

File: interglad_database.csv (part 46 of 76)
_mass_pct,GeSe_mass_pct,GeTe4_mass_pct,GeTe_mass_pct,Ge_mass_pct,H2O_mass_pct,HfF4_mass_pct,HfO2_mass_pct,Ho2O3_mass_pct,I_mass_pct,In2S3_mass_pct,InF3_mass_pct,In_mass_pct,K2O_mass_pct,KBr_mass_pct,KCl_mass_pct,KF_mass_pct,La2O3_mass_pct,Li2O_mass_pct,Li2SO4_mass_pct,Li2S_mass_pct,LiCl_mass_pct,LiF_mass_pct,Lu2O3_mass_pct,MgF2_mass_pct,MgO_mass_pct,MnF2_mass_pct,MnO2_mass_pct,MnO_mass_pct,MoO3_mass_pct,Na2O_mass_pct,Na2SO4_mass_pct,Na2S_mass_pct,NaCl_mass_pct,NaF_mass_pct,NaPO3_mass_pct,Nb2O5_mass_pct,Nd2O3_mass_pct,NdF3_mass_pct,NiO_mass_pct,O_mass_pct,P2O5_mass_pct,P2S5_mass_pct,P_mass_pct,PbBr2_mass_pct,PbCl2_mass_pct,PbF2_mass_pct,PbI2_mass_pct,PbO_mass_pct,PbSe_mass_pct,PbTe_mass_pct,Pb_mass_pct,Pr2O3_mass_pct,Rb2O_mass_pct,RbCl_mass_pct,RbF_mass_pct,Rh2O3_mass_pct,Rh_mass_pct,SO3_mass_pct,S_mass_pct,Sb2O3_mass_pct,Sb2S3_mass_pct,Sb2Se3_mass_pct,Sb2Te3_mass_pct,Sb_mass_pct,Sc2O3_mass_pct,SeO2_mass_pct,Se_mass_pct,SiO2_mass_pct,SiS2_mass_pct,Si_mass_pct,Sm2O3_mass_pct,SnCl2_mass_pct,SnF2_mass_pct,SnO2_mass_pct,SnO_mass_pct,SnS_mass_pct,SnSe2_mass_pct,SnSe_mass_pct,SnTe_mass_pct,SrO_mass_pct,Ta2O5_mass_pct,Tb2O3_mass_pct,TeO2_mass_pct,Te_mass_pct,ThF4_mass_pct,Th_mass_pct,TiO2_mass_pct,Tl2O_mass_pct,Tl2S_mass_pct,Tl2Se_mass_pct,Tl2Te_mass_pct,TlBr_mass_pct,TlCl_mass_pct,TlSe_mass_pct,Tl_mass_pct,U_mass_pct,V2O5_mass_pct,WO3_mass_pct,Y2O3_mass_pct,YF3_mass_pct,Yb2O3_mass_pct,ZnBr2_mass_pct,ZnCl2_mass_pct,ZnF2_mass_pct,ZnO_mass_pct,ZnSO4_mass_pct,ZrF4_mass_pct,ZrO2_mass_pct
Interglad,Interglad_3451, GP03-351065, US Patent    Others,2012, A0282450,mass_percent,83.5,3.92,1440,0,0,0,0,0,0,0,0,18.7,0,0,0,0,0,0,0,0,3,0,0,0,0,0,0,5,0,0,0,0,0,0,0,0,0,0,0,0,5.7,0,0,0,0,0,0,0,0,0,0,0,0,0,0,0,0,0,0,0,0,0,0,0,0,0,0,0,0,0,0,0,0,0,0,0,0,0,0,0,0,0,0,0,0,0,0,0,0,0,0,0,0,0,0,0,0,0,0,0,0,0,0,0,0,0,0,0,5.3,0,0,0,0,0,0,0,0,0,0,0,0,0,0,0,0,0,0,0,0,0,0,0,0,0,0,0,0,0,0,0,0,0,0,0,0,0,0,0,0,0,0,61,0,0,0,0,0,0.3,0,0,0,0,0,1,0,0,0,0,0,0,0,0,0,0,0,0,0,0,0,0,0,0,0,0,0,0,0,0,0,0,0,0
Interglad,Interglad_3452, GP03-351066, US Patent    Others,2012, A0282450,mass_percent,83,3.7,1480,0,0,0,0,0,0,0,0,18.8,0,0,0,0,0,0,0,0,3,0,0,0,0,0,0,5,0,0,0,0,0,0,0,0,0,0,0,0,4.9,0,0,0,0,0,0,0,0,0,0,0,0,0,0,0,0,0,0,0,0,0,0,0,0,0,0,0,0,0,0,0,0,0,0,0,0,0,0,0,0,0,0,0,0,0,0,0,0,0,0,0,0,0,0,0,0,0,0,0,0,0,0,0,0,0,0,0,4.6,0,0,0,0,0,0,0,0,0,0,0,0,0,0,0,0.6,0,0,0,0,0,0,0,0,0,0,0,0,0,0,0,0,0,0,0,0,0,0,0,0,0,0,61,0,0,0,0,0,0.3,0,0,0,0,0,1,0,0,0,0,0,0,0,0,0,0,0,0,0,0,0,0,0,0,0.8,0,0,0,0,0,0,0,0,0
Interglad,Interglad_3453, GP03-351067, US Patent    Others,2012, A0282450,mass_percent,83.5,3.84,1460,0,0,0,0,0,0,0,0,18.7,0,0,0,0,0,0,0,0,3,0,0,0,0,0,0,6,0,0,0,0,0,0,0,0,0,0,0,0,5.2,0,0,0,0,0,0,0,0,0,0,0,0,0,0,0,0,0,0,0,0,0,0,0,0,0,0,0,0,0,0,0,0,0,0,0,0,0,0,0,0,0,0,0,0,0,0,0,0,0,0,0,0,0,0,0,0,0,0,0,0,0,0,0,0,0,0,0,4.8,0,0,0,0,0,0,0,0,0,0,0,0,0,0,0,0,0,0,0,0,0,0,0,0,0,0,0,0,0,0,0,0,0,0,0,0,0,0,0,0,0,0,61,0,0,0,0,0,0.3,0,0,0,0,0,1,0,0,0,0,0,0,0,0,0,0,0,0,0,0,0,0,0,0,0,0,0,0,0,0,0,0,0,0
Interglad,Interglad_3454, GP03-351068, US Patent    Others,2012, A0282450,mass_percent,84,3.79,1450,0,0,0,0,0,0,0,0,19.7,0,0,0,0,0,0,0,0,3,0,0,0,0,0,0,6,0,0,0,0,0,0,0,0,0,0,0,0,5.2,0,0,0,0,0,0,0,0,0,0,0,0,0,0,0,0,0,0,0,0,0,0,0,0,0,0,0,0,0,0,0,0,0,0,0,0,0,0,0,0,0,0,0,0,0,0,0,0,0,0,0,0,0,0,0,0,0,0,0,0,0,0,0,0,0,0,0,4.8,0,0,0,0,0,0,0,0,0,0,0,0,0,0,0,0,0,0,0,0,0,0,0,0,0,0,0,0,0,0,0,0,0,0,0,0,0,0,0,0,0,0,60,0,0,0,0,0,0.3,0,0,0,0,0,1,0,0,0,0,0,0,0,0,0,0,0,0,0,0,0,0,0,0,0,0,0,0,0,0,0,0,0,0
Interglad,Interglad_3455, GP03-351069, US Patent    Others,2012, A0282450,mass_percent,84.5,3.86,1440,0,0,0,0,0,0,0,0,20.7,0,0,0,0,0,0,0,0,3,0,0,0,0,0,0,6,0,0,0,0,0,0,0,0,0,0,0,0,5.2,0,0,0,0,0,0,0,0,0,0,0,0,0,0,0,0,0,0,0,0,0,0,0,0,0,0,0,0,0,0,0,0,0,0,0,0,0,0,0,0,0,0,0,0,0,0,0,0,0,0,0,0,0,0,0,0,0,0,0,0,0,0,0,0,0,0,0,4.8,0,0,0,0,0,0,0,0,0,0,0,0,0,0,0,0,0,0,0,0,0,0,0,0,0,0,0,0,0,0,0,0,0,0,0,0,0,0,0,0,0,0,59,0,0,0,0,0,0.3,0,0,0,0,0,1,0,0,0,0,0,0,0,0,0,0,0,0,0,0,0,0,0,0,0,0,0,0,0,0,0,0,0,0
Interglad,Interglad_3456, GP03-351070, US Patent    Others,2012, A0282450,mass_percent,84,3.86,1435,0,0,0,0,0,0,0,0,20.7,0,0,0,0,0,0,0,0,3,0,0,0,0,0,0,6,0,0,0,0,0,0,0,0,0,0,0,0,5.2,0,0,0,0,0,0,0,0,0,0,0,0,0,0,0,0,0,0,0,0,0,0,0,0,0,0,0,0,0,0,0,0,0,0,0,0,0,0,0,0,0,0,0,0,0,0,0,0,0,0,0,0,0,0,0,0,0,0,0,0,0,0,0,0,0,0,0,4.8,0,0,0,0,0,0,0,0,0,0,0,0,0,0,0,0.5,0,0,0,0,0,0,0,0,0,0,0,0,0,0,0,0,0,0,0,0,0,0,0,0,0,0,58.5,0,0,0,0,0,0.3,0,0,0,0,0,1,0,0,0,0,0,0,0,0,0,0,0,0,0,0,0,0,0,0,0,0,0,0,0,0,0,0,0,0
Interglad,Interglad_3457, GP03-351071, US Patent    Others,2012, A0282450,mass_percent,83.5,3.64,1470,0,0,0,0,0,0,0,0,19.2,0,0,0,0,0,0,0,0,3,0,0,0,0,0,0,6,0,0,0,0,0,0,0,0,0,0,0,0,3.7,0,0,0,0,0,0,0,0,0,0,0,0,0,0,0,0,0,0,0,0,0,0,0,0,0,0,0,0,0,0,0,0,0,0,0,0,0,0,0,0,0,0,0,0,0,0,0,0,0,0,0,0,0,0,0,0,0,0,0,0,0,0,0,0,0,0,0,4.8,0,0,0,0,0,0,0,0,0,0,0,0,0,0,0,0,0,0,0,0,0,0,0,0,0,0,0,0,0,0,0,0,0,0,0,0,0,0,0,0,0,0,61,0,0,0,0,0,0.3,0,0,0,0,0,2,0,0,0,0,0,0,0,0,0,0,0,0,0,0,0,0,0,0,0,0,0,0,0,0,0,0,0,0
Interglad,Interglad_3458, GP06-351242, European Patent    Nippon Electric Glass (J),2012, A2594536,mass_percent,,8.2,1438,0,0,0,0,0,0,0,0,19,0,0,0,0,0,0,0,0,0,0,0,0,0,0,0,0,0,0,0,0,0,0,0,0,0,0,0,0,6.5,0,0,0,0,0,0,0,0,0,0,0,0,0,0,0,0,0,0,0,0,0,0,0,0,0,0,0,0,0,0,0,0,0,0,0,0,0,0,0,0,0,0,0,0,0,0,0,0,0,0,0,0,0,0,0,5,0,0,0,0,0,0,0,0,0,0,0,2.5,0,0,0,0,8,0,0,0,0,0,0,0,0,0,0,0,0,0,0,0,0,0,0,0,0,0,0,0,0,0,0,0,0,0,0,0,0,0,0,0,0,0,58.7,0,0,0,0,0,0.3,0,0,0,0,0,0,0,0,0,0,0,0,0,0,0,0,0,0,0,0,0,0,0,0,0,0,0,0,0,0,0,0,0,0
Interglad,Interglad_3459, GP06-351243, European Patent    Nippon Electric Glass (J),2012, A2594536,mass_percent,,9.5,1370,0,0,0,0,0,0,0,0,21,0,0,0,0,0,0,0,0,0,0,0,0,0,0,0,0,0,0,0,0,0,0,0,0,0,0,0,0,6.5,0,0,0,0,0,0,0,0,0,0,0,0,0,0,0,0,0,0,0,0,0,0,0,0,0,0,0,0,0,0,0,0,0,0,0,0,0,0,0,0,0,0,0,0,0,0,0,0,0,0,0,0,0,0,0,7,0,0,0,0,0,0,0,0,0,0,0,2.5,0,0,0,0,10,0,0,0,0,0,0,0,0,0,0,0,0,0,0,0,0,0,0,0,0,0,0,0,0,0,0,0,0,0,0,0,0,0,0,0,0,0,52.7,0,0,0,0,0,0.3,0,0,0,0,0,0,0,0,0,0,0,0,0,0,0,0,0,0,0,0,0,0,0,0,0,0,0,0,0,0,0,0,0,0
Interglad,Interglad_3460, GP06-351244, European Patent    Nippon Electric Glass (J),2012, A2594536,mass_percent,,8.5,1475,0,0,0,0,0,0,0,0,23,0,0,0,0,0,0,0,0,0,0,0,0,0,0,0,0,0,0,0,0,0,0,0,0,0,0,0,0,4.5,0,0,0,0,0,0,0,0,0,0,0,0,0,0,0,0,0,0,0,0,0,0,0,0,0,0,0,0,0,0,0,0,0,0,0,0,0,0,0,0,0,0,0,0,0,0,0,0,0,0,0,0,0,0,0,7,0,0,0,0,0,0,0,0,0,0,0,2.5,0,0,0,0,8,0,0,0,0,0,0,0,0,0,0,0,0,0,0,0,0,0,0,0,0,0,0,0,0,0,0,0,0,0,0,0,0,0,0,0,0,0,54.7,0,0,0,0,0,0.3,0,0,0,0,0,0,0,0,0,0,0,0,0,0,0,0,0,0,0,0,0,0,0,0,0,0,0,0,0,0,0,0,0,0
Interglad,Interglad_3461, GP06-351245, European Patent    Nippon Electric Glass (J),2012, A2594536,mass_percent,,8.5,1475,0,0,0,0,0,0,0,0,23,0,0,0,0,0,0,0,0,0,0,0,0,0,0,0,0,0,0,0,0,0,0,0,0,0,0,0,0,6.5,0,0,0,0,0,0,0,0,0,0,0,0,0,0,0,0,0,0,0,0,0,0,0,0,0,0,0,0,0,0,0,0,0,0,0,0,0,0,0,0,0,0,0,0,0,0,0,0,0,0,0,0,0,0,0,5,0,0,0,0,0,0,0,0,0,0,0,4.5,0,0,0,0,10,0,0,0,0,0,0,0,0,0,0,0,0,0,0,0,0,0,0,0,0,0,0,0,0,0,0,0,0,0,0,0,0,0,0,0,0,0,50.7,0,0,0,0,0,0.3,0,0,0,0,0,0,0,0,0,0,0,0,0,0,0,0,0,0,0,0,0,0,0,0,0,0,0,0,0,0,0,0,0,0
Interglad,Interglad_3462, GP06-351246, European Patent    Nippon Electric Glass (J),2012, A2594536,mass_percent,,8.5,1362,0,0,0,0,0,0,0,0,25,0,0,0,0,0,0,0,0,0,0,0,0,0,0,0,0,0,0,0,0,0,0,0,0,0,0,0,0,6.5,0,0,0,0,0,0,0,0,0,0,0,0,0,0,0,0,0,0,0,0,0,0,0,0,0,0,0,0,0,0,0,0,0,0,0,0,0,0,0,0,0,0,0,0,0,0,0,0,0,0,0,0,0,0,0,7,0,0,0,0,0,0,0,0,0,0,0,4.5,0,0,0,0,8,0,0,0,0,0,0,0,0,0,0,0,0,0,0,0,0,0,0,0,0,0,0,0,0,0,0,0,0,0,0,0,0,0,0,0,0,0,48.7,0,0,0,0,0,0.3,0,0,0,0,0,0,0,0,0,0,0,0,0,0,0,0,0,0,0,0,0,0,0,0,0,0,0,0,0,0,0,0,0,0
Interglad,Interglad_3463, GP06-351247, European Patent    Nippon Electric Glass (J),2012, A2594536,mass_percent,,10.3,1416,0,0,0,0,0,0,0,0,20,0,0,0,0,0,0,0,0,0,0,0,0,0,0,0,0,0,0,0,0,0,0,0,0,0,0,0,0,0,0,0,0,0,0,0,0,0,0,0,0,0,0,0,0,0,0,0,0,0,0,0,0,0,0,0,0,0,0,0,0,0,0,0,0,0,0,0,0,0,0,0,0,0,0,0,0,0,0,0,0,0,0,0,0,5,0,0,0,0,0,0,0,0,0,0,0,4,0,0,0,0,15,0,0,0,0,0,0,0,0,0,0,0,0,0,0,0,0,0,0,0,0,0,0,0,0,0,0,0,0,0,0,0,0,0,0,0,0,0,55.7,0,0,0,0,0,0.3,0,0,0,0,0,0,0,0,0,0,0,0,0,0,0,0,0,0,0,0,0,0,0,0,0,0,0,0,0,0,0,0,0,0
Interglad,Interglad_3464, GP06-351248, European Patent    Nippon Electric Glass (J),2012, A2594536,mass_percent,,11,1402,0,0,0,0,0,0,0,0,20,0,0,0,0,0,0,0,0,0,0,0,0,0,0,0,0,0,0,0,0,0,0,0,0,0,0,0,0,0,0,0,0,0,0,0,0,0,0,0,0,0,0,0,0,0,0,0,0,0,0,0,0,0,0,0,0,0,0,0,0,0,0,0,0,0,0,0,0,0,0,0,0,0,0,0,0,0,0,0,0,0,0,0,0,5,0,0,0,0,0,0,0,0,0,0,0,4,0,0,0,0,15,0,0,0,0,0,0,0,0,0,0,5,0,0,0,0,0,0,0,0,0,0,0,0,0,0,0,0,0,0,0,0,0,0,0,0,0,0,50.7,0,0,0,0,0,0.3,0,0,0,0,0,0,0,0,0,0,0,0,0,0,0,0,0,0,0,0,0,0,0,0,0,0,0,0,0,0,0,0,0,0
Interglad,Interglad_3465, GP02-351249, European Patent    Nippon Electric Glass (J),2012, A2594536,mass_percent,,10,1280,0,0,0,0,0,0,0,0,13,0,0,0,0,0,0,0,0,2,0,0,0,0,0,0,0,0,0,0,0,0,0,0,0,0,0,0,0,2,0,0,0,0,0,0,0,0,0,0,0,0,0,0,0,0,0,0,0,0,0,0,0,0,0,0,0,0,0,0,0,0,0,0,0,0,0,0,0,0,0,0,0,0,0,0,0,0,0,0,0,0,0,0,0,5,0,0,0,0,0,0,0,0,0,0,0,2,0,0,0,0,15,0,0,0,0,0,0,0,0,0,0,0,0,0,0,0,0,0,0,0,0,0,0,0,0,0,0,0,0,0,0,0,0,0,0,0,0,0,56.9,0,0,0,0,0,0.1,0,0,0,0,0,0,0,0,0,0,0,0,0,0,0,0,0,0,0,0,0,0,0,0,0,0,0,0,0,0,0,0,0,4
Interglad,Interglad_3466, GP03-351291, European Patent    Nippon Electric Glass (J),2012, A2607326,mass_percent,,4.48,1498,0,0,0,0,0,0,0,0,15.9,0,0,0,0,0,0,0,0,2,0,0,0,0,0,0,9,0,0,0,0,0,0,0,0,0,0,0,0,9.4,0,0,0,0,0,0,0,0,0,0,0,0,0,0,0,0,0,0,0,0,0,0,0,0,0,0,0,0,0,0,0,0,0,0,0,0,0,0,0,0,0,0,0,0,0,0,0,0,0,0,0,0,0,0,0,0,0,0,0,0,0,0,0,0,0,0,0,0,0,0,0,0,0,0,0,0,0,0,0,0,0,0,0,0,0,0,0,0,0,0,0,0,0,0,0,0,0,0,0,0,0,0,0,0,0,0,0,0,0,0,61.4,0,0,0,0,0,0.3,0,0,0,0,0,2,0,0,0,0,0,0,0,0,0,0,0,0,0,0,0,0,0,0,0,0,0,0,0,0,0,0,0,0
Interglad,Interglad_3467, GP03-351431, US Patent    OCV Intellectual Capital (US),2013, A8341978,mass_percent,12.4,,1366,0,0,0,0,0,0,0,0,18.50185019,0,0,0,0,0,0,0,0,0,0,0,0,0,0,0,0,0,0,0,0,0,0,0,0,0,0,0,0,8.490849085,0,0,0,0,0,0,0,0,0,0,0,0,0,0,0,0,0,0,0,0,0,0,0,0,0,0,0,0,0,0.200020002,0,0,0,0,0,0,0,0,0,0,0,0,0,0,0,0,0,0,0,0,0,0,0,0,0,0,0,0,0,0,0,0,0,0,0,0,0,9.470947095,0,0,0,0,0.700070007,0,0,0,0,0,0,0,0,0,0,0,0,0,0,0,0,0,0,0,0,0,0,0,0,0,0,0,0,0,0,0,0,0,0,0,0,0,62.63626363,0,0,0,0,0,0,0,0,0,0,0,0,0,0,0,0,0,0,0,0,0,0,0,0,0,0,0,0,0,0,0,0,0,0,0,0,0,0,0,0
Interglad,Interglad_3468, GP03-351432, US Patent    OCV Intellectual Capital (US),2013, A8341978,mass_percent,12.6,2.28,1379,0,0,0,0,0,0,0,0,19.99,0,0,0,0,0,0,0,0,0,0,0,0,0,0,0,0,0,0,0,0,0,0,0,0,0,0,0,0,4.84,0,0,0,0,0,0,0,0,0,0,0,0,0,0,0,0,0,0,0,0,0,0,0,0,0,0,0,0,0,0.2,0,0,0,0,0,0,0,0,0,0,0,0,0,0,0,0,0,0,0,0,0,0,0,0,0,0,0,0,0,0,0,0,0,0,0,0,0,11.26,0,0,0,0,0.7,0,0,0,0,0,0,0,0,0,0,0,0,0,0,0,0,0,0,0,0,0,0,0,0,0,0,0,0,0,0,0,0,0,0,0,0,0,63.01,0,0,0,0,0,0,0,0,0,0,0,0,0,0,0,0,0,0,0,0,0,0,0,0,0,0,0,0,0,0,0,0,0,0,0,0,0,0,0,0
Interglad,Interglad_3469, GP03-351433, US Patent    OCV Intellectual Capital (US),2013, A8341978,mass_percent,12.2,2.77,1348,0,0,0,0,0,0,0,0,17.24827517,0,0,0,0,0,0,0,0,0,0,0,0,0,0,0,0,0,0,0,0,0,0,0,0,0,0,0,0,11.55884412,0,0,0,0,0,0,0,0,0,0,0,0,0,0,0,0,0,0,0,0,0,0,0,0,0,0,0,0,0,0.199980002,0,0,0,0,0,0,0,0,0,0,0,0,0,0,0,0,0,0,0,0,0,0,0,0,0,0,0,0,0,0,0,0,0,0,0,0,0,7.97920208,0,0,0,0,0.699930007,0,0,0,0,0,0,0,0,0,0,0,0,0,0,0,0,0,0,0,0,0,0,0,0,0,0,0,0,0,0,0,0,0,0,0,0,0,62.31376862,0,0,0,0,0,0,0,0,0,0,0,0,0,0,0,0,0,0,0,0,0,0,0,0,0,0,0,0,0,0,0,0,0,0,0,0,0,0,0,0
Interglad,Interglad_3470, GP03-351434, US Patent    OCV Intellectual Capital (US),2013, A8341978,mass_percent,12.2,,1367,0,0,0,0,0,0,0,0,16.39,0,0,0,0,0,0,0,0,0,0,0,0,0,0,0,0,0,0,0,0,0,0,0,0,0,0,0,0,11.21,0,0,0,0,0,0,0,0,0,0,0,0,0,0,0,0,0,0,0,0,0,0,0,0,0,0,0,0,0,0.39,0,0,0,0,0,0,0,0,0,0,0,0,0,0,0,0,0,0,0,0,0,0,0,0,0,0,0,0,0,0,0,0,0,0,0,0,0,6.62,0,0,0,0,0.75,0,0,0,0,0,0,0,0,0,0,0,0,0,0,0,0,0,0,0,0,0,0,0,0,0,0,0,0,0,0,0,0,0,0,0,0,0,63.89,0,0,0,0,0,0,0,0,0,0,0,0,0,0,0,0,0,0,0.75,0,0,0,0,0,0,0,0,0,0,0,0,0,0,0,0,0,0,0,0,0
Interglad,Interglad_3471, GP03-351435, US Patent    OCV Intellectual Capital (US),2013, A8341978,mass_percent,12.6,,1334,0,0,0,0,0,0,0,0,18.89,0,0,0,0,0,0,0,0,0,0,0,0,0,0,0,0,0,0,0,0,0,0,0,0,0,0,0,0,8.71,0,0,0,0,0,0,0,0,0,0,0,0,0,0,0,0,0,0,0,0,0,0,0,0,0,0,0,0,0,0.39,0,0,0,0,0,0,0,0,0,0,0,0,0,0,0,0,0,0,0,0,0,0,0,0,0,0,0,0,0,0,0,0,0,0,0,0,0,9.62,0,0,0,0,0.25,0,0,0,0,0,0,0,0,0,0,0,0,0,0,0,0,0,0,0,0,0,0,0,0,0,0,0,0,0,0,0,0,0,0,0,0,0,61.39,0,0,0,0,0,0,0,0,0,0,0,0,0,0,0,0,0,0,0.75,0,0,0,0,0,0,0,0,0,0,0,0,0,0,0,0,0,0,0,0,0
Interglad,Interglad_3472, GP03-351436, US Patent    OCV Intellectual Capital (US),2013, A8341978,mass_percent,12.3,,1378,0,0,0,0,0,0,0,0,18.64,0,0,0,0,0,0,0,0,0,0,0,0,0,0,0,0,0,0,0,0,0,0,0,0,0,0,0,0,6.96,0,0,0,0,0,0,0,0,0,0,0,0,0,0,0,0,0,0,0,0,0,0,0,0,0,0,0,0,0,0.39,0,0,0,0,0,0,0,0,0,0,0,0,0,0,0,0,0,0,0,0,0,0,0,0,0,0,0,0,0,0,0,0,0,0,0,0,0,9.62,0,0,0,0,0.25,0,0,0,0,0,0,0,0,0,0,0,0,0,0,0,0,0,0,0,0,0,0,0,0,0,0,0,0,0,0,0,0,0,0,0,0,0,63.89,0,0,0,0,0,0,0,0,0,0,0,0,0,0,0,0,0,0,0.25,0,0,0,0,0,0,0,0,0,0,0,0,0,0,0,0,0,0,0,0,0
Interglad,Interglad_3473, GP03-351437, US Patent    OCV Intellectual Capital (US),2013, A8341978,mass_percent,12,,1376,0,0,0,0,0,0,0,0,15,0,0,0,0,0,0,0,0,0,0,0,0,0,0,0,0,0,0,0,0,0,0,0,0,0,0,0,0,14,0,0,0,0,0,0,0,0,0,0,0,0,0,0,0,0,0,0,0,0,0,0,0,0,0,0,0,0,0,0,0,0,0,0,0,0,0,0,0,0,0,0,0,0,0,0,0,0,0,0,0,0,0,0,0,0,0,0,0,0,0,0,0,0,0,0,0,6,0,0,0,0,0,0,0,0,0,0,0,0,0,0,0,0,0,0,0,0,0,0,0,0,0,0,0,0,0,0,0,0,0,0,0,0,0,0,0,0,0,0,65,0,0,0,0,0,0,0,0,0,0,0,0,0,0,0,0,0,0,0,0,0,0,0,0,0,0,0,0,0,0,0,0,0,0,0,0,0,0,0,0
Interglad,Interglad_3474, GP03-351438, US Patent    OCV Intellectual Capital (US),2013, A8341978,mass_percent,11.9,,1361,0,0,0,0,0,0,0,0,15,0,0,0,0,0,0,0,0,0,0,0,0,0,0,0,0,0,0,0,0,0,0,0,0,0,0,0,0,14,0,0,0,0,0,0,0,0,0,0,0,0,0,0,0,0,0,0,0,0,0,0,0,0,0,0,0,0,0,0,0,0,0,0,0,0,0,0,0,0,0,0,0,0,0,0,0,0,0,0,0,0,0,0,0,0,0,0,0,0,0,0,0,0,0,0,0,5,0,0,0,0,0,0,0,0,0,0,0,0,0,0,0,0,0,0,0,0,0,0,0,0,0,0,0,0,0,0,0,0,0,0,0,0,0,0,0,0,0,0,65,0,0,0,0,0,0,0,0,0,0,0,0,0,0,0,0,0,0,1,0,0,0,0,0,0,0,0,0,0,0,0,0,0,0,0,0,0,0,0,0
Interglad,Interglad_3475, GP02-351439, US Patent    Nippon Electric Glass (J),2013, A8349454,mass_percent,77,8.8,1363,0,0,0,0,0,0,0,0,13.7,0,0,0,0,0,0,0,0,0,0,0,0,0,0,0,0,0,0,0,0,0,0,0,0,0,0,0,0,0,0,0,0,0,0,0,0,0,0,0,0,0,0,0,0,0,0,0,0,0,0,0,0,0,0,0,0,0,0,0,0,0,0,0,0,0,0,0,0,0,0,0,0,0,0,0,0,0,0,0,0,0,0,0,0,5.5,0,0,0,0,1.9,0,0,0,0,0,0,3.8,0,0,0,0,8.4,0,0,0,0,0,0,0,0,0,0,0,0,0,0,0,0,0,0,0,0,0,0,0,0,0,0,0,0,0,0,0,0,0,0,0,0,0,64.7,0,0,0,0,0,0.1,0,0,0,0,0,0,0,0,0,0,0,0,0,0,0,0,0,0,0,0,0,0,0,0,0,0,0,0,0,0,1.9,0,0,0
Interglad,Interglad_3476, GP02-351440, US Patent    Nippon Electric Glass (J),2013, A8349454,mass_percent,77,8.9,1338,0,0,0,0,0,0,0,0,13.6,0,0,0,0,0,0,0,0,0,0,0,0,0,0,0,0,0,0,0,0,0,0,0,0,0,0,0,0,0,0,0,0,0,0,0,0,0,0,0,0,0,0,0,0,0,0,0,0,0,0,0,0,0,0,0,0,0,0,0,0,0,0,0,0,0,0,0,0,0,0,0,0,0,0,0,0,0,0,0,0,0,0,0,0,5.5,0,0,0,0,1.9,0,0,0,0,0,0,3.8,0,0,0,0,8.3,0,0,0,0,0,0,0,0,0,0,0,0,0,0,0,0,0,0,0,0,0,0,0,0,0,0,0,0,0,0,0,0,0,0,0,0,0,62.9,0,0,0,0,0,0.1,0,0,0,0,0,0,0,0,0,0,0,0,0,0,0,0,0,0,0,0,0,0,0,0,0,0,0,0,0,0,3.9,0,0,0
Interglad,Interglad_3477, GP02-351441, US Patent    Nippon Electric Glass (J),2013, A8349454,mass_percent,77,8.9,1344,0,0,0,0,0,0,0,0,13.7,0,0,0,0,0,0,0,0,0,0,0,0,0,0,0,0,0,0,0,0,0,0,0,0,0,0,0,0,0,0,0,0,0,0,0,0,0,0,0,0,0,0,0,0,0,0,0,0,0,0,0,0,0,0,0,0,0,0,0,0,0,0,0,0,0,0,0,0,0,0,0,0,0,0,0,0,0,0,0,0,0,0,0,0,5.5,0,0,0,0,1.9,0,0,0,0,0,0,3.8,0,0,0,0,8.4,0,0,0,0,0,0,0,0,0,0,0,0,0,0,0,0,0,0,0,0,0,0,0,0,0,0,0,0,0,0,0,0,0,0,0,0,0,63.8,0,0,0,0,0,0.1,0,0,0,0,0,0,0,0,0,0,0,0,0.9,0,0,0,0,0,0,0,0,0,0,0,0,0,0,0,0,0,1.9,0,0,0
Interglad,Interglad_3478, GP02-351442, US Patent    Nippon Electric Glass (J),2013, A8349454,mass_percent,78,8.9,1325,0,0,0,0,0,0,0,0,13.6,0,0,0,0,0,0,0,0,0,0,0,0,0,0,0,0,0,0,0,0,0,0,0,0,0,0,0,0,0,0,0,0,0,0,0,0,0,0,0,0,0,0,0,0,0,0,0,0,0,0,0,0,0,0,0,0,0,0,0,0,0,0,0,0,0,0,0,0,0,0,0,0,0,0,0,0,0,0,0,0,0,0,0,0,5.5,0,0,0,0,1.9,0,0,0,0,0,0,3.8,0,0,0,0,8.3,0,0,0,0,0,0,0,0,0,0,0,0,0,0,0,0,0,0,0,0,0,0,0,0,0,0,0,0,0,0,0,0,0,0,0,0,0,62.1,0,0,0,0,0,0.1,0,0,0,0,0,0,0,0,0,0,0,0,0.9,0,0,0,0,0,0,0,0,0,0,0,0,0,0,0,0,0,3.8,0,0,0
Interglad,Interglad_3479, GP02-351443, US Patent    Nippon Electric Glass (J),2013, A8349454,mass_percent,,,1218,0,0,0,0,0,0,0,0,16.8,0,0,0,0,0,0,0,0,0,0,0,0,0,0,0,0,0,0,0,0,0,0,0,0,0,0,0,0,0,0,0,0,0,0,0,0,0,0,0,0,0,0,0,0,0,0,0,0,0,0,0,0,0,0,0,0,0,0,0,0,0,0,0,0,0,0,0,0,0,0,0,0,0,0,0,0,0,0,0,0,0,0,0,0,1.5,0,0,0,0,4.9,0,0,0,0,0,0,0,0,0,0,0,12.6,0,0,0,0,0,0,0,0,0,0,0,0,0,0,0,0,0,0,0,0,0,0,0,0,0,0,0,0,0,0,0,0,0,0,0,0,0,58.3,0,0,0,0,0,0.1,0,0,0,0,0,0,0,0,0,0,0,0,0,0,0,0,0,0,0,0,0,0,0,0,0,0,0,0,0,0,0,0,0,5.8
Interglad,Interglad_3480, GP03-351952, European Patent    AGY Holding Corp. (US),2013, A2655276,mass_percent,92.4,,1372,0,0,0,0,0,0,0,0,21.54,0,0,0,0,0,0,0,0,0,0,0,0,0,0,0,0,0,0,0,0,0,0,0,0,0,0,0,0,7.8,0,0,0,0,0,0,0,0,0,0,0,0,0,0,0,0,0,0,0,0,0,0,0,0,0,0,0,0,0,0.16,0,0,0,0,0,0,0,0,0,0,0,0,0,0,0,0,0,0,0,0,0,0,0,0,0,0,0,0,0,0,0,0,0,0,0,0,0,9.08,0,0,0,0,1.5,0,0,0,0,0,0,0,0,0,0,0,0,0,0,0,0,0,0,0,0,0,0,0,0,0,0,0,0,0,0,0,0,0,0,0,0,0,59.89,0,0,0,0,0,0,0,0,0,0,0,0,0,0,0,0,0,0,0.03,0,0,0,0,0,0,0,0,0,0,0,0,0,0,0,0,0,0,0,0,0
Interglad,Interglad_3481, GP03-351953, European Patent    AGY Holding Corp. (US),2013, A2655276,mass_percent,94.5,,1320,0,0,0,0,0,0,0,0,18.54,0,0,0,0,0,0,0,0,0,0,0,0,0,0,0,0,0,0,0,0,0,0,0,0,0,0,0,0,9.19,0,0,0,0,0,0,0,0,0,0,0,0,0,0,0,0,0,0,0,0,0,0,0,0,0,0,0,0,0,0.18,0,0,0,0,0,0,0,0,0,0,0,0,0,0,0,0,0,0,0,0,0,0,0,0,0,0,0,0,0,0,0,0,0,0,0,0,0,10.68,0,0,0,0,1.5,0,0,0,0,0,0,0,0,0,0,0,0,0,0,0,0,0,0,0,0,0,0,0,0,0,0,0,0,0,0,0,0,0,0,0,0,0,59.88,0,0,0,0,0,0,0,0,0,0,0,0,0,0,0,0,0,0,0.03,0,0,0,0,0,0,0,0,0,0,0,0,0,0,0,0,0,0,0,0,0
Interglad,Interglad_3482, GP03-351954, European Patent    AGY Holding Corp. (US),2013, A2655276,mass_percent,94.9,,1305,0,0,0,0,0,0,0,0,17.36,0,0,0,0,0,0,0,0,0,0,0,0,0,0,0,0,0,0,0,0,0,0,0,0,0,0,0,0,9.73,0,0,0,0,0,0,0,0,0,0,0,0,0,0,0,0,0,0,0,0,0,0,0,0,0,0,0,0,0,0.19,0,0,0,0,0,0,0,0,0,0,0,0,0,0,0,0,0,0,0,0,0,0,0,0,0,0,0,0,0,0,0,0,0,0,0,0,0,11.31,0,0,0,0,1.5,0,0,0,0,0,0,0,0,0,0,0,0,0,0,0,0,0,0,0,0,0,0,0,0,0,0,0,0,0,0,0,0,0,0,0,0,0,59.88,0,0,0,0,0,0,0,0,0,0,0,0,0,0,0,0,0,0,0.03,0,0,0,0,0,0,0,0,0,0,0,0,0,0,0,0,0,0,0,0,0
Interglad,Interglad_3483, GP03-351955, European Patent    AGY Holding Corp. (US),2013, A2655276,mass_percent,94.9,,1333,0,0,0,0,0,0,0,0,21.2,0,0,0,0,0,0,0,0,0,0,0,0,0,0,0,0,0,0,0,0,0,0,0,0,0,0,0,0,8.74,0,0,0,0,0,0,0,0,0,0,0,0,0,0,0,0,0,0,0,0,0,0,0,0,0,0,0,0,0,0.18,0,0,0,0,0,0,0,0,0,0,0,0,0,0,0,0,0,0,0,0,0,0,0,0,0,0,0,0,0,0,0,0,0,0,0,0,0,10.14,0,0,0,0,1.07,0,0,0,0,0,0,0,0,0,0,0,0,0,0,0,0,0,0,0,0,0,0,0,0,0,0,0,0,0,0,0,0,0,0,0,0,0,58.64,0,0,0,0,0,0,0,0,0,0,0,0,0,0,0,0,0,0,0.03,0,0,0,0,0,0,0,0,0,0,0,0,0,0,0,0,0,0,0,0,0
Interglad,Interglad_3484, GP03-351956, European Patent    AGY Holding Corp. (US),2013, A2655276,mass_percent,94.6,,1334,0,0,0,0,0,0,0,0,21.21,0,0,0,0,0,0,0,0,0,0,0,0,0,0,0,0,0,0,0,0,0,0,0,0,0,0,0,0,8.54,0,0,0,0,0,0,0,0,0,0,0,0,0,0,0,0,0,0,0,0,0,0,0,0,0,0,0,0,0,0.17,0,0,0,0,0,0,0,0,0,0,0,0,0,0,0,0,0,0,0,0,0,0,0,0,0,0,0,0,0,0,0,0,0,0,0,0,0,9.92,0,0,0,0,1.5,0,0,0,0,0,0,0,0,0,0,0,0,0,0,0,0,0,0,0,0,0,0,0,0,0,0,0,0,0,0,0,0,0,0,0,0,0,58.63,0,0,0,0,0,0,0,0,0,0,0,0,0,0,0,0,0,0,0.03,0,0,0,0,0,0,0,0,0,0,0,0,0,0,0,0,0,0,0,0,0
Interglad,Interglad_3485, GP03-351957, European Patent    AGY Holding Corp. (US),2013, A2655276,mass_percent,94.3,,1338,0,0,0,0,0,0,0,0,21.2,0,0,0,0,0,0,0,0,0,0,0,0,0,0,0,0,0,0,0,0,0,0,0,0,0,0,0,0,9.44,0,0,0,0,0,0,0,0,0,0,0,0,0,0,0,0,0,0,0,0,0,0,0,0,0,0,0,0,0,0.19,0,0,0,0,0,0,0,0,0,0,0,0,0,0,0,0,0,0,0,0,0,0,0,0,0,0,0,0,0,0,0,0,0,0,0,0,0,9.44,0,0,0,0,1.07,0,0,0,0,0,0,0,0,0,0,0,0,0,0,0,0,0,0,0,0,0,0,0,0,0,0,0,0,0,0,0,0,0,0,0,0,0,58.63,0,0,0,0,0,0,0,0,0,0,0,0,0,0,0,0,0,0,0.03,0,0,0,0,0,0,0,0,0,0,0,0,0,0,0,0,0,0,0,0,0
Interglad,Interglad_3486, GP03-351958, European Patent    AGY Holding Corp. (US),2013, A2655276,mass_percent,94.2,,1330,0,0,0,0,0,0,0,0,21.09,0,0,0,0,0,0,0,0,0,0,0,0,0,0,0,0,0,0,0,0,0,0,0,0,0,0,0,0,8.74,0,0,0,0,0,0,0,0,0,0,0,0,0,0,0,0,0,0,0,0,0,0,0,0,0,0,0,0,0,0.18,0,0,0,0,0,0,0,0,0,0,0,0,0,0,0,0,0,0,0,0,0,0,0,0,0,0,0,0,0,0,0,0,0,0,0,0,0,10.14,0,0,0,0,1.5,0,0,0,0,0,0,0,0,0,0,0,0,0,0,0,0,0,0,0,0,0,0,0,0,0,0,0,0,0,0,0,0,0,0,0,0,0,58.32,0,0,0,0,0,0,0,0,0,0,0,0,0,0,0,0,0,0,0.03,0,0,0,0,0,0,0,0,0,0,0,0,0,0,0,0,0,0,0,0,0
Interglad,Interglad_3487, GP03-351959, European Patent    AGY Holding Corp. (US),2013, A2655276,mass_percent,95.1,,1326,0,0,0,0,0,0,0,0,21.01210121,0,0,0,0,0,0,0,0,0,0,0,0,0,0,0,0,0,0,0,0,0,0,0,0,0,0,0,0,8.690869087,0,0,0,0,0,0,0,0,0,0,0,0,0,0,0,0,0,0,0,0,0,0,0,0,0,0,0,0,0,0.320032003,0,0,0,0,0,0,0,0,0,0,0,0,0,0,0,0,0,0,0,0,0,0,0,0,0,0,0,0,0,0,0,0,0,0,0,0,0,10.0510051,0,0,0,0,1.070107011,0,0,0,0,0,0,0,0,0,0,0,0,0,0,0,0,0,0,0,0,0,0,0,0,0,0,0,0,0,0,0,0,0,0,0,0,0,58.02580258,0,0,0,0,0,0,0,0,0,0,0,0,0,0,0,0,0,0,0.830083008,0,0,0,0,0,0,0,0,0,0,0,0,0,0,0,0,0,0,0,0,0
Interglad,Interglad_3488, GP03-351960, European Patent    AGY Holding Corp. (US),2013, A2655276,mass_percent,93.8,,1344,0,0,0,0,0,0,0,0,21.2,0,0,0,0,0,0,0,0,0,0,0,0,0,0,0,0,0,0,0,0,0,0,0,0,0,0,0,0,10.13,0,0,0,0,0,0,0,0,0,0,0,0,0,0,0,0,0,0,0,0,0,0,0,0,0,0,0,0,0,0.2,0,0,0,0,0,0,0,0,0,0,0,0,0,0,0,0,0,0,0,0,0,0,0,0,0,0,0,0,0,0,0,0,0,0,0,0,0,8.73,0,0,0,0,1.07,0,0,0,0,0,0,0,0,0,0,0,0,0,0,0,0,0,0,0,0,0,0,0,0,0,0,0,0,0,0,0,0,0,0,0,0,0,58.64,0,0,0,0,0,0,0,0,0,0,0,0,0,0,0,0,0,0,0.03,0,0,0,0,0,0,0,0,0,0,0,0,0,0,0,0,0,0,0,0,0
Interglad,Interglad_3489, GP03-351961, European Patent    AGY Holding Corp. (US),2013, A2655276,mass_percent,93,,1341,0,0,0,0,0,0,0,0,20.99,0,0,0,0,0,0,0,0,0,0,0,0,0,0,0,0,0,0,0,0,0,0,0,0,0,0,0,0,10.92,0,0,0,0,0,0,0,0,0,0,0,0,0,0,0,0,0,0,0,0,0,0,0,0,0,0,0,0,0,0.31,0,0,0,0,0,0,0,0,0,0,0,0,0,0,0,0,0,0,0,0,0,0,0,0,0,0,0,0,0,0,0,0,0,0,0,0,0,7.83,0,0,0,0,1.07,0,0,0,0,0,0,0,0,0,0,0,0,0,0,0,0,0,0,0,0,0,0,0,0,0,0,0,0,0,0,0,0,0,0,0,0,0,58.05,0,0,0,0,0,0,0,0,0,0,0,0,0,0,0,0,0,0,0.83,0,0,0,0,0,0,0,0,0,0,0,0,0,0,0,0,0,0,0,0,0
Interglad,Interglad_3490, GP02-352017, European Patent    Nippon Electric Glass (J),2013, A2666756,mass_percent,,9.9,1296,0,0,0,0,0,0,0,0,12.9,0,0,0,0,0,0,0,0,2,0,0,0,0,0,0,0.1,0,0,0,0,0,0,0,0,0,0,0,0,2,0,0,0,0,0,0,0,0.03,0,0,0,0,0,0,0,0,0,0,0,0,0,0,0,0,0,0,0,0,0,0,0,0,0,0,0,0,0,0,0,0,0,0,0,0,0,0,0,0,0,0,0,0,0,0,0,5,0,0,0,0,0,0,0,0,0,0,0,2,0,0,0,0,14.5,0,0,0,0,0,0,0,0,0,0,0,0,0,0,0,0,0,0,0,0,0,0,0,0,0,0,0,0,0,0,0,0,0,0,0,0,0,57.37,0,0,0,0,0,0,0,0,0,0,0,0.1,0,0,0,0,0,0,0,0,0,0,0,0,0,0,0,0,0,0,0,0,0,0,0,0,0,0,0,4
Interglad,Interglad_3491, GP02-352018, European Patent    Nippon Electric Glass (J),2013, A2666756,mass_percent,,10,1289,0,0,0,0,0,0,0,0,12.69,0,0,0,0,0,0,0,0,1.9,0,0,0,0,0,0,0.4,0,0,0,0,0,0,0,0,0,0,0,0,2,0,0,0,0,0,0,0,0,0,0,0,0,0,0,0,0,0,0,0,0,0,0,0,0,0,0,0,0,0,0,0,0,0,0,0,0,0,0,0,0,0,0,0,0,0,0,0,0,0,0,0,0,0,0,0,5.1,0,0,0,0,0.1,0,0,0,0,0,0,2,0,0,0,0,13.99,0,0,0,0,0,0,0,0,0,0,0,0,0,0,0,0,0,0,0,0,0,0,0,0,0,0,0,0,0,0,0,0,0,0,0,0,0,57.27,0,0,0,0,0,0.15,0,0,0,0,0,0.4,0,0,0,0,0,0,0,0,0,0,0,0,0,0,0,0,0,0,0,0,0,0,0,0,0,0,0,4
Interglad,Interglad_3492, GP02-352019, European Patent    Nippon Electric Glass (J),2013, A2666756,mass_percent,,10,1231,0,0,0,0,0,0,0,0,12.7,0,0,0,0,0,0,0,0,1.9,0,0,0,0,0,0,0.4,0,0,0,0,0,0,0,0,0,0,0,0,2,0,0,0,0,0,0,0,0,0,0,0,0,0,0,0,0,0,0,0,0,0,0,0,0,0,0,0,0,0,0,0,0,0,0,0,0,0,0,0,0,0,0,0,0,0,0,0,0,0,0,0,0,0,0,0,5.1,0,0,0,0,1,0,0,0,0,0,0,2,0,0,0,0,14,0,0,0,0,0,0,0,0,0,0,0,0,0,0,0,0,0,0,0,0,0,0,0,0,0,0,0,0,0,0,0,0,0,0,0,0,0,56.5,0,0,0,0,0,0,0,0,0,0,0,0.4,0,0,0,0,0,0,0,0,0,0,0,0,0,0,0,0,0,0,0,0,0,0,0,0,0,0,0,4
Interglad,Interglad_3493, GP02-352020, European Patent    Nippon Electric Glass (J),2013, A2666756,mass_percent,,10.1,1319,0,0,0,0,0,0,0,0,13.01,0,0,0,0,0,0,0,0,0,0,0,0,0,0,0,0.4,0,0,0,0,0,0,0,0,0,0,0,0,2,0,0,0,0,0,0,0,0.04,0,0,0,0,0,0,0,0,0,0,0,0,0,0,0,0,0,0,0,0,0,0,0,0,0,0,0,0,0,0,0,0,0,0,0,0,0,0,0,0,0,0,0,0,0,0,0,5.2,0,0,0,0,0.1,0,0,0,0,0,0,2,0,0,0,0,14.31,0,0,0,0,0,0,0,0,0,0,0,0,0,0,0,0,0,0,0,0,0,0,0,0,0,0,0,0,0,0,0,0,0,0,0,0,0,58.43,0,0,0,0,0,0.01,0,0,0,0,0,0.4,0,0,0,0,0,0,0,0,0,0,0,0,0,0,0,0,0,0,0,0,0,0,0,0,0,0,0,4.1
Interglad,Interglad_3494, GP02-352021, European Patent    Nippon Electric Glass (J),2013, A2666756,mass_percent,,10.6,1300,0,0,0,0,0,0,0,0,12.7,0,0,0,0,0,0,0,0,0,0,0,0,0,0,0,0.4,0,0,0,0,0,0,0,0,0,0,0,0,2,0,0,0,0,0,0,0,0,0,0,0,0,0,0,0,0,0,0,0,0,0,0,0,0,0,0,0,0,0,0,0,0,0,0,0,0,0,0,0,0,0,0,0,0,0,0,0,0,0,0,0,0,0,0,0,7,0,0,0,0,0.1,0,0,0,0,0,0,2,0,0,0,0,14,0,0,0,0,0,0,0,0,0,0,0,0,0,0,0,0,0,0,0,0,0,0,0,0,0,0,0,0.05,0,0,0,0,0,0,0,0,0,57.3,0,0,0,0,0,0.05,0,0,0,0,0,0.4,0,0,0,0,0,0,0,0,0,0,0,0,0,0,0,0,0,0,0,0,0,0,0,0,0,0,0,4
Interglad,Interglad_3495, GP02-352022, European Patent    Nippon Electric Glass (J),2013, A2666756,mass_percent,,10.1,1339,0,0,0,0,0,0,0,0,13.90083405,0,0,0,0,0,0,0,0,0,0,0,0,0,0,0,0.200012001,0,0,0,0,0,0,0,0,0,0,0,0,2.000120007,0,0,0,0,0,0,0,0.00200012,0,0,0,0,0,0,0,0,0,0,0,0,0,0,0,0,0,0,0,0,0,0,0,0,0,0,0,0,0,0,0,0,0,0,0,0,0,0,0,0,0,0,0,0,0,0,0,6.500390023,0,0,0,0,0,0,0,0,0,0,0,2.000120007,0,0,0,0,13.40080405,0,0,0,0,0,0,0,0,0,0,0,0,0,0,0,0,0,0,0,0,0,0,0,0,0,0,0,0.0900054,0,0,0,0,0,0,0,0,0,58.40350421,0,0,0,0,0,0.00200012,0,0,0,0,0,0,0,0,0,0,0,0,0,0,0,0,0,0,0,0,0,0,0,0,0,0,0,0,0,0,0,0,0,3.500210013
Interglad,Interglad_3496, GP02-352023, European Patent    Nippon Electric Glass (J),2013, A2666756,mass_percent,,10.2,1330,0,0,0,0,0,0,0,0,11.99880012,0,0,0,0,0,0,0,0,0,0,0,0,0,0,0,0,0,0,0,0,0,0,0,0,0,0,0,0,1.99980002,0,0,0,0,0,0,0,0.009999,0,0,0,0,0,0,0,0,0,0,0,0,0,0,0,0,0,0,0,0,0,0,0,0,0,0,0,0,0,0,0,0,0,0,0,0,0,0,0,0,0,0,0,0,0,0,0,6.99930007,0,0,0,0,0,0,0,0,0,0,0,1.99980002,0,0,0,0,12.89871013,0,0,0,0,0,0,0,0,0,0,0,0,0,0,0,0,0,0,0,0,0,0,0,0,0,0,0,0,0,0,0,0,0,0,0,0,0,59.09409059,0,0,0,0,0,0.199980002,0,0,0,0,0,0.299970003,0,0,0,0,0,0,0,0,0,0,0,0,0,0,0,0,0,0,0,0,0,0,0,0,0,0,0,4.499550045
Interglad,Interglad_3497, GP02-352024, European Patent    Nippon Electric Glass (J),2013, A2666756,mass_percent,,,1333,0,0,0,0,0,0,0,0,13.499865,0,0,0,0,0,0,0,0,0,0,0,0,0,0,0,0.099999,0,0,0,0,0,0,0,0,0,0,0,0,1.399986,0,0,0,0,0,0,0,0.00099999,0,0,0,0,0,0,0,0,0,0,0,0,0,0,0,0,0,0,0,0,0,0,0,0,0,0,0,0,0,0,0,0,0,0,0,0,0,0,0,0,0,0,0,0,0,0,0,5.499945001,0,0,0,0,0.099999,0,0,0,0,0,0,1.99998,0,0,0,0,14.699853,0,0,0,0,0,0,0,0,0,0,0,0,0,0,0,0,0,0,0,0,0,0,0,0,0,0,0,0.0799992,0,0,0,0,0,0,0,0,0,58.11941881,0,0,0,0,0,0,0,0,0,0,0,0.099999,0,0,0,0,0,0,0,0,0,0,0,0,0,0,0,0,0,0,0,0,0,0,0,0,0,0,0,4.399956
Interglad,Interglad_3498, GP02-352025, European Patent    Nippon Electric Glass (J),2013, A2666756,mass_percent,,,1327,0,0,0,0,0,0,0,0,13.21,0,0,0,0,0,0,0,0,0,0,0,0,0,0,0,0.1,0,0,0,0,0,0,0,0,0,0,0,0,1.4,0,0,0,0,0,0,0,0.08,0,0,0,0,0,0,0,0,0,0,0,0,0,0,0,0,0,0,0,0,0,0,0,0,0,0,0,0,0,0,0,0,0,0,0,0,0,0,0,0,0,0,0,0,0,0,0,5.5,0,0,0,0,0.1,0,0,0,0,0,0,2,0,0,0,0,14.71,0,0,0,0,0,0,0,0,0,0,0,0,0,0,0,0,0,0,0,0,0,0,0,0,0,0,0,0,0,0,0,0,0,0,0,0,0,58.02,0,0,0,0,0,0.08,0,0,0,0,0,0.1,0,0,0,0,0,0,0,0,0,0,0,0,0,0,0,0,0,0,0,0,0,0,0,0,0,0,0,4.7
Interglad,Interglad_3499, GP02-352026, European Patent    Nippon Electric Glass (J),2013, A2666756,mass_percent,,,1319,0,0,0,0,0,0,0,0,12.899871,0,0,0,0,0,0,0,0,0,0,0,0,0,0,0,0.099999,0,0,0,0,0,0,0,0,0,0,0,0,1.99998,0,0,0,0,0,0,0,0,0,0,0,0,0,0,0,0,0,0,0,0,0,0,0,0,0,0,0,0,0,0,0,0,0,0,0,0,0,0,0,0,0,0,0,0,0,0,0,0,0,0,0,0,0,0,0,5.499945001,0,0,0,0,0.099999,0,0,0,0,0,0,1.99998,0,0,0,0,14.399856,0,0,0,0,0,0,0,0,0,0,0,0,0,0,0,0,0,0,0,0,0,0,0,0,0,0,0,0.0699993,0,0,0,0,0,0,0,0,0,58.32941671,0,0,0,0,0,0.00099999,0,0,0,0,0,0.099999,0,0,0,0,0,0,0,0,0,0,0,0,0,0,0,0,0,0,0,0,0,0,0,0,0,0,0,4.499955
Interglad,Interglad_3500, GP02-352070, Japanese Patent    Nippon Electric Glass (J),2012, A236760,mass_percent,,9.5,1349,0,0,0,0,0,0,0,0,16,0,0,0,0,0,0,0,0,2,0,0,0,0,0,0,0,0,0,0,0,0,0,0,0,0,0,0,0,2,0,0,0,0,0,0,0,0,0,0,0,0,0,0,0,0,0,0,0,0,0,0,0,0,0,0,0,0,0,0,0,0,0,0,0,0,0,0,0,0,0,0,0,0,0,0,0,0,0,0,0,0,0,0,0,2,0,0,0,0,0,0,0,0,0,0,0,1,0,0,0,0,16,0,0,0,0,0,0,0,0,0,0,0,0,0,0,0,0,0,0,0,0,0,0,0,0,0,0,0,0,0,0,0,0,0,0,0,0,0,60.9,0,0,0,0,0,0.1,0,0,0,0,0,0,0,0,0,0,0,0,0,0,0,0,0,0,0,0,0,0,0,0,0,0,0,0,0,0,0,0,0,0
Interglad,Interglad_3501, GP02-352071, Japanese Patent    Nippon Electric Glass (J),2012, A236760,mass_percent,,9.6,1277,0,0,0,0,0,0,0,0,13,0,0,0,0,0,0,0,0,2,0,0,0,0,0,0,0,0,0,0,0,0,0,0,0,0,0,0,0,2,0,0,0,0,0,0,0,0,0,0,0,0,0,0,0,0,0,0,0,0,0,0,0,0,0,0,0,0,0,0,0,0,0,0,0,0,0,0,0,0,0,0,0,0,0,0,0,0,0,0,0,0,0,0,0,2,0,0,0,0,0,0,0,0,0,0,0,2,0,0,0,0,16,0,0,0,0,0,0,0,0,0,0,0,0,0,0,0,0,0,0,0,0,0,0,0,0,0,0,0,0,0,0,0,0,0,0,0,0,0,60.4,0,0,0,0,0,0.1,0,0,0,0,0,0,0,0,0,0,0,0,2.5,0,0,0,0,0,0,0,0,0,0,0,0,0,0,0,0,0,0,0,0,0
Interglad,Interglad_3502, GP02-352072, Japanese Patent    Nippon Electric Glass (J),2012, A236760,mass_percent,74,8.3,1453,0,0,0,0,0,0,0,0,13.4,0,0,0,0,0,0,0,0,0,0,0,0,0,0,0,0,0,0,0,0,0,0,0,0,0,0,0,0,0,0,0,0,0,0,0,0,0,0,0,0,0,0,0,0,0,0,0,0,0,0,0,0,0,0,0,0,0,0,0,0,0,0,0,0,0,0,0,0,0,0,0,0,0,0,0,0,0,0,0,0,0,0,0,0,5.4,0,0,0,0,1.9,0,0,0,0,0,0,0,0,0,0,0,8.2,0,0,0,0,0,0,0,0,0,0,0,0,0,0,0,0,0,0,0,0,0,0,0,0,0,0,0,0,0,0,0,0,0,0,0,0,0,69.9,0,0,0,0,0,1.2,0,0,0,0,0,0,0,0,0,0,0,0,0,0,0,0,0,0,0,0,0,0,0,0,0,0,0,0,0,0,0,0,0,0
Interglad,Interglad_3503, GP02-352073, Japanese Patent    Nippon Electric Glass (J),2012, A236760,mass_percent,73,8.4,1454,0,0,0,0,0,0,0,0,13.5,0,0,0,0,0,0,0,0,0,0,0,0,0,0,0,0,0,0,0,0,0,0,0,0,0,0,0,0,0,0,0,0,0,0,0,0,0,0,0,0,0,0,0,0,0,0,0,0,0,0,0,0,0,0,0,0,0,0,0,0,0,0,0,0,0,0,0,0,0,0,0,0,0,0,0,0,0,0,0,0,0,0,0,0,5.4,0,0,0,0,1.9,0,0,0,0,0,0,0,0,0,0,0,8.3,0,0,0,0,0,0,0,0,0,0,0,0,0,0,0,0,0,0,0,0,0,0,0,0,0,0,0,0,0,0,0,0,0,0,0,0,0,70.6,0,0,0,0,0,0.3,0,0,0,0,0,0,0,0,0,0,0,0,0,0,0,0,0,0,0,0,0,0,0,0,0,0,0,0,0,0,0,0,0,0
Interglad,Interglad_3504, GP03-352163, Japanese Patent    Nippon Electric Glass (J),2012, A250902,mass_percent,,8,1326,0,0,0,0,0,0,0,0,13,0,0,0,0,0,0,0,0,0,0,0,0,0,0,0,3.5,0,0,0,0,0,0,0,0,0,0,0,0,5.4,0,0,0,0,0,0,0,0,0,0,0,0,0,0,0,0,0,0,0,0,0,0,0,0,0,0,0,0,0,0.1,0,0,0,0,0,0,0,0,0,0,0,0,0,0,0,0,0,0,0,0,0,0,0,0,0,4.3,0,0,0,0,0,0,0,0,0,0,0,0.1,0,0,0,0,4.3,0,0,0,0,0,0,0,0,0,0,0,0,0,0,0,0,0,0,0,0,0,0,0,0,0,0,0,0.1,0,0,0,0,0,0,0,0,0,51,0,0,0,0,0,0,0,0,0,0,0,13.6,0,0,0,0,0,0,0,0,0,0,0,0,0,0,0,0,0,0,0,0,0,0,0,0,0,0,0,4.6
Interglad,Interglad_3505, GP03-352164, Japanese Patent    Nippon Electric Glass (J),2012, A250902,mass_percent,,8.3,1348,0,0,0,0,0,0,0,0,13,0,0,0,0,0,0,0,0,0,0,0,0,0,0,0,6.3,0,0,0,0,0,0,0,0,0,0,0,0,5.4,0,0,0,0,0,0,0,0,0,0,0,0,0,0,0,0,0,0,0,0,0,0,0,0,0,0,0,0,0,0.1,0,0,0,0,0,0,0,0,0,0,0,0,0,0,0,0,0,0,0,0,0,0,0,0,0,6,0,0,0,0,0,0,0,0,0,0,0,0.1,0,0,0,0,4.3,0,0,0,0,0,0,0,0,0,0,0,0,0,0,0,0,0,0,0,0,0,0,0,0,0,0,0,0.1,0,0,0,0,0,0,0,0,0,53,0,0,0,0,0,0,0,0,0,0,0,9.1,0,0,0,0,0,0,0,0,0,0,0,0,0,0,0,0,0,0,0,0,0,0,0,0,0,0,0,2.6
Interglad,Interglad_3506, GP03-352165, Japanese Patent    Nippon Electric Glass (J),2012, A250902,mass_percent,,8.3,1309,0,0,0,0,0,0,0,0,13,0,0,0,0,0,0,0,0,0,0,0,0,0,0,0,3.5,0,0,0,0,0,0,0,0,0,0,0,0,5.4,0,0,0,0,0,0,0,0,0,0,0,0,0,0,0,0,0,0,0,0,0,0,0,0,0,0,0,0,0,0.1,0,0,0,0,0,0,0,0,0,0,0,0,0,0,0,0,0,0,0,0,0,0,0,0,0,4.3,0,0,0,0,0,0,0,0,0,0,0,0.1,0,0,0,0,6,0,0,0,0,0,0,0,0,0,0,0,0,0,0,0,0,0,0,0,0,0,0,0,0,0,0,0,0.1,0,0,0,0,0,0,0,0,0,51,0,0,0,0,0,0,0,0,0,0,0,11.9,0,0,0,0,0,0,0,0,0,0,0,0,0,0,0,0,0,0,0,0,0,0,0,0,0,0,0,4.6
Interglad,Interglad_3507, GP03-352166, Japanese Patent    Nippon Electric Glass (J),2012, A250902,mass_percent,80,8.3,1321,0,0,0,0,0,0,0,0,13,0,0,0,0,0,0,0,0,0,0,0,0,0,0,0,4.3,0,0,0,0,0,0,0,0,0,0,0,0,6.5,0,0,0,0,0,0,0,0,0,0,0,0,0,0,0,0,0,0,0,0,0,0,0,0,0,0,0,0,0,0.3,0,0,0,0,0,0,0,0,0,0,0,0,0,0,0,0,0,0,0,0,0,0,0,0,0,5.3,0,0,0,0,0,0,0,0,0,0,0,1,0,0,0,0,5,0,0,0,0,0,0,0,0,0,0,0,0,0,0,0,0,0,0,0,0,0,0,0,0,0,0,0,0.1,0,0,0,0,0,0,0,0,0,52.8,0,0,0,0,0,0,0,0,0,0,0,9.1,0,0,0,0,0,0,0,0,0,0,0,0,0,0,0,0,0,0,0,0,0,0,0,0,0,0,0,2.6
Interglad,Interglad_3508, GP03-352167, Japanese Patent    Nippon Electric Glass (J),2012, A250902,mass_percent,81,8.1,1314,0,0,0,0,0,0,0,0,13,0,0,0,0,0,0,0,0,0,0,0,0,0,0,0,4.3,0,0,0,0,0,0,0,0,0,0,0,0,6.5,0,0,0,0,0,0,0,0,0,0,0,0,0,0,0,0,0,0,0,0,0,0,0,0,0,0,0,0,0,0.15,0,0,0,0,0,0,0,0,0,0,0,0,0,0,0,0,0,0,0,0,0,0,0,0,0,5.3,0,0,0,0,0,0,0,0,0,0,0,1,0,0,0,0,5,0,0,0,0,0,0,0,0,0,0,0,0,0,0,0,0,0,0,0,0,0,0,0,0,0,0,0,0.05,0,0,0,0,0,0,0,0,0,51,0,0,0,0,0,0,0,0,0,0,0,9.1,0,0,0,0,0,0,0,0,0,0,0,0,0,0,0,0,0,0,0,0,0,0,0,0,0,0,0,4.6
Interglad,Interglad_3509, GP03-352168, Japanese Patent    Nippon Electric Glass (J),2012, A250902,mass_percent,,8.2,1358,0,0,0,0,0,0,0,0,13,0,0,0,0,0,0,0,0,0,0,0,0,0,0,0,8.3,0,0,0,0,0,0,0,0,0,0,0,0,3.4,0,0,0,0,0,0,0,0,0,0,0,0,0,0,0,0,0,0,0,0,0,0,0,0,0,0,0,0,0,0.4,0,0,0,0,0,0,0,0,0,0,0,0,0,0,0,0,0,0,0,0,0,0,0,0,0,5.3,0,0,0,0,0,0,0,0,0,0,0,0.1,0,0,0,0,5,0,0,0,0,0,0,0,0,0,0,0,0,0,0,0,0,0,0,0,0,0,0,0,0,0,0,0,0.1,0,0,0,0,0,0,0,0,0,50.7,0,0,0,0,0,0,0,0,0,0,0,9.1,0,0,0,0,0,0,0,0,0,0,0,0,0,0,0,0,0,0,0,0,0,0,0,0,0,0,0,4.6
Interglad,Interglad_3510, GP03-352169, Japanese Patent    Nippon Electric Glass (J),2012, A250902,mass_percent,80.5,8.3,1325,0,0,0,0,0,0,0,0,12,0,0,0,0,0,0,0,0,0,0,0,0,0,0,0,9.5,0,0,0,0,0,0,0,0,0,0,0,0,3.9,0,0,0,0,0,0,0,0,0,0,0,0,0,0,0,0,0,0,0,0,0,0,0,0,0,0,0,0,0,0.1,0,0,0,0,0,0,0,0,0,0,0,0,0,0,0,0,0,0,0,0,0,0,0,0,0,4.8,0,0,0,0,0,0,0,0,0,0,0,0.1,0,0,0,0,5.5,0,0,0,0,0,0,0,0,0,0,0,0,0,0,0,0,0,0,0,0,0,0,0,0,0,0,0,0.1,0,0,0,0,0,0,0,0,0,50,0,0,0,0,0,0,0,0,0,0,0,8.4,0,0,0,0,0,0,0,0,0,0,0,0,0,0,0,0,0,0,0,0,0,0,0,0,0,0,0,5.6
Interglad,Interglad_3511, GP03-352170, Japanese Patent    Nippon Electric Glass (J),2012, A250902,mass_percent,,8.3,1306,0,0,0,0,0,0,0,0,13,0,0,0,0,0,0,0,0,0,0,0,0,0,0,0,3,0,0,0,0,0,0,0,0,0,0,0,0,7.7,0,0,0,0,0,0,0,0,0,0,0,0,0,0,0,0,0,0,0,0,0,0,0,0,0,0,0,0,0,0.1,0,0,0,0,0,0,0,0,0,0,0,0,0,0,0,0,0,0,0,0,0,0,0,0,0,5.3,0,0,0,0,0,0,0,0,0,0,0,1.1,0,0,0,0,5,0,0,0,0,0,0,0,0,0,0,0,0,0,0,0,0,0,0,0,0,0,0,0,0,0,0,0,0.1,0,0,0,0,0,0,0,0,0,53,0,0,0,0,0,0,0,0,0,0,0,9.1,0,0,0,0,0,0,0,0,0,0,0,0,0,0,0,0,0,0,0,0,0,0,0,0,0,0,0,2.6
Interglad,Interglad_3512, GP03-352171, Japanese Patent    Nippon Electric Glass (J),2012, A250902,mass_percent,,8.3,1309,0,0,0,0,0,0,0,0,13,0,0,0,0,0,0,0,0,0,0,0,0,0,0,0,3.5,0,0,0,0,0,0,0,0,0,0,0,0,5.4,0,0,0,0,0,0,0,0,0,0,0,0,0,0,0,0,0,0,0,0,0,0,0,0,0,0,0,0,0,0.01,0,0,0,0,0,0,0,0,0,0,0,0,0,0,0,0,0,0,0,0,0,0,0,0,0,4.3,0,0,0,0,0,0,0,0,0,0,0,0.1,0,0,0,0,6,0,0,0,0,0,0,0,0,0,0,0,0,0,0,0,0,0,0,0,0,0,0,0,0,0,0,0,0.19,0,0,0,0,0,0,0,0,0,51,0,0,0,0,0,0,0,0,0,0,0,11.9,0,0,0,0,0,0,0,0,0,0,0,0,0,0,0,0,0,0,0,0,0,0,0,0,0,0,0,4.6
Interglad,Interglad_3513, GP03-352172, Japanese Patent    Nippon Electric Glass (J),2012, A250902,mass_percent,,8.4,1300,0,0,0,0,0,0,0,0,13,0,0,0,0,0,0,0,0,0.4,0,0,0,0,0,0,3.5,0,0,0,0,0,0,0,0,0,0,0,0,5.4,0,0,0,0,0,0,0,0,0,0,0,0,0,0,0,0,0,0,0,0,0,0,0,0,0,0,0,0,0,0.01,0,0,0,0,0,0,0,0,0,0,0,0,0,0,0,0,0,0,0,0,0,0,0,0,0,4.3,0,0,0,0,0,0,0,0,0,0,0,0.1,0,0,0,0,6,0,0,0,0,0,0,0,0,0,0,0,0,0,0,0,0,0,0,0,0,0,0,0,0,0,0,0,0.19,0,0,0,0,0,0,0,0,0,50.6,0,0,0,0,0,0,0,0,0,0,0,11.9,0,0,0,0,0,0,0,0,0,0,0,0,0,0,0,0,0,0,0,0,0,0,0,0,0,0,0,4.6
Interglad,Interglad_3514, GP03-352228, US Patent    Others,2013, A0217822,mass_percent,86.94,4.1,1365,0,0,0,0,0,0,0,0,19.99,0,0,0,0,0,0,0,0,0,0,0,0,0,0,0,0,0,0,0,0,0,0,0,0,0,0,0,0,4.84,0,0,0,0,0,0,0,0,0,0,0,0,0,0,0,0,0,0,0,0,0,0,0,0,0,0,0,0,0,0.2,0,0,0,0,0,0,0,0,0,0,0,0,0,0,0,0,0,0,0,0,0,0,0,0,0,0,0,0,0,0,0,0,0,0,0,0,0,11.26,0,0,0,0,0.7,0,0,0,0,0,0,0,0,0,0,0,0,0,0,0,0,0,0,0,0,0,0,0,0,0,0,0,0,0,0,0,0,0,0,0,0,0,63.01,0,0,0,0,0,0,0,0,0,0,0,0,0,0,0,0,0,0,0,0,0,0,0,0,0,0,0,0,0,0,0,0,0,0,0,0,0,0,0,0
Interglad,Interglad_3515, GP03-352229, US Patent    Others,2013, A0217822,mass_percent,84.18,5,1348,0,0,0,0,0,0,0,0,17.25172517,0,0,0,0,0,0,0,0,0,0,0,0,0,0,0,0,0,0,0,0,0,0,0,0,0,0,0,0,11.56115612,0,0,0,0,0,0,0,0,0,0,0,0,0,0,0,0,0,0,0,0,0,0,0,0,0,0,0,0,0,0.200020002,0,0,0,0,0,0,0,0,0,0,0,0,0,0,0,0,0,0,0,0,0,0,0,0,0,0,0,0,0,0,0,0,0,0,0,0,0,7.96079608,0,0,0,0,0.700070007,0,0,0,0,0,0,0,0,0,0,0,0,0,0,0,0,0,0,0,0,0,0,0,0,0,0,0,0,0,0,0,0,0,0,0,0,0,62.32623262,0,0,0,0,0,0,0,0,0,0,0,0,0,0,0,0,0,0,0,0,0,0,0,0,0,0,0,0,0,0,0,0,0,0,0,0,0,0,0,0
Interglad,Interglad_3516, GP03-352230, US Patent    Others,2013, A0217822,mass_percent,82.11,,1361,0,0,0,0,0,0,0,0,15,0,0,0,0,0,0,0,0,0,0,0,0,0,0,0,0,0,0,0,0,0,0,0,0,0,0,0,0,14,0,0,0,0,0,0,0,0,0,0,0,0,0,0,0,0,0,0,0,0,0,0,0,0,0,0,0,0,0,0,0,0,0,0,0,0,0,0,0,0,0,0,0,0,0,0,0,0,0,0,0,0,0,0,0,0,0,0,0,0,0,0,0,0,0,0,0,5,0,0,0,0,0,0,0,0,0,0,0,0,0,0,0,0,0,0,0,0,0,0,0,0,0,0,0,0,0,0,0,0,0,0,0,0,0,0,0,0,0,0,65,0,0,0,0,0,0,0,0,0,0,0,0,0,0,0,0,0,0,1,0,0,0,0,0,0,0,0,0,0,0,0,0,0,0,0,0,0,0,0,0
Interglad,Interglad_3517, GP03-352232, US Patent    Others,2013, A0217822,mass_percent,79.281,,1301,0,0,0,0,0,0,0,0,23.72,0,0,0,0,0,0,0,0,0,0,0,0,0,0,0,0,0,0,0,0,0,0,0,0,0,0,0,0,13.98,0,0,0,0,0,0,0,0,0,0,0,0,0,0,0,0,0,0,0,0,0,0,0,0,0,0,0,0,0,0,0,0,0,0,0,0,0,0,0,0,0,0,0,0,0,0,0,0,0,0,0,0,0,0,0,0,0,0,0,0,0,0,0,0,0,0,0,0,0,0,0,0,0,0,0,0,0,0,0,0,0,0,0,0,0,0,0,0,0,0,0,0,0,0,0,0,0,0,0,0,0,0,0,0,0,0,0,0,0,0,62.3,0,0,0,0,0,0,0,0,0,0,0,0,0,0,0,0,0,0,0,0,0,0,0,0,0,0,0,0,0,0,0,0,0,0,0,0,0,0,0,0
Interglad,Interglad_3518, GP03-352314, US Patent    Others,2013, A0237401,mass_percent,82.9,4.51,1480,0,0,0,0,0,0,0,0,15.9,0,0,0,0,0,0,0,0,0,0,0,0,0,0,0,6,0,0,0,0,0,0,0,0,0,0,0,0,10.4,0,0,0,0,0,0,0,0,0,0,0,0,0,0,0,0,0,0,0,0,0,0,0,0,0,0,0,0,0,0,0,0,0,0,0,0,0,0,0,0,0,0,0,0,0,0,0,0,0,0,0,0,0,0,0,0,0,0,0,0,0,0,0,0,0,0,0,2,0,0,0,0,0,0,0,0,0,0,0,0,0,0,0,0,0,0,0,0,0,0,0,0,0,0,0,0,0,0,0,0,0,0,0,0,0,0,0,0,0,0,63.4,0,0,0,0,0,0.3,0,0,0,0,0,2,0,0,0,0,0,0,0,0,0,0,0,0,0,0,0,0,0,0,0,0,0,0,0,0,0,0,0,0
Interglad,Interglad_3519, XP06-352390, US Patent    Corning Inc. (US),2013, A0274085,mass_percent,87,1.2,,0,0,0,0,0,0,0,0,20.15,0,0,0,0,0,0,0,0,1.96,0,0,0,0,0,0,0,0,0,0,0,0,0,0,0,0,0,0,0,0,0,0,0,0,0,0,0,0,0,0,0,0,0,0,0,0,0,0,0,0,0,0,0,0,0,0,0,0,0,0,0,0,0,0,0,0,0,0,0,0,0,0,0,0,0,0,0,0,0,0,0,0,0,0,0,0,0,0,0,0,3.61,0,0,0,0,0,0,1.83,0,0,0,0,0.39,0,0,0,0,0,0,0,0,0,0,0,0,0,0,0,0,0,0,0,0,0,0,0,0,0,0,0,0,0,0,0,0,0,0,0,0,0,65.27,0,0,0,0,0,0.24,0,0,0,0,0,0,0,0,0,0,0,0,4.38,0,0,0,0,0,0,0,0,0,0,0,0,0,0,0,0,0,2.17,0,0,0
Interglad,Interglad_3520, GP02-352431, US Patent    Others,2013, A0288001,mass_percent,,10.2,1412,0,0,0,0,0,0,0,0,20.02,0,0,0,0,0,0,0,0,0,0,0,0,0,0,0,0,0,0,0,0,0,0,0,0,0,0,0,0,0,0,0,0,0,0,0,0,0.04,0,0,0,0,0,0,0,0,0,0,0,0,0,0,0,0,0,0,0,0,0,0,0,0,0,0,0,0,0,0,0,0,0,0,0,0,0,0,0,0,0,0,0,0,0,0,0,5.02,0,0,0,0,0,0,0,0,0,0,0,3.99,0,0,0,0,15,0,0,0,0,0,0,0,0,0,0,0,0,0,0,0,0,0,0,0,0,0,0,0,0,0,0,0,0.04,0,0,0,0,0,0,0,0,0,55.89,0,0,0,0,0,0,0,0,0,0,0,0,0,0,0,0,0,0,0,0,0,0,0,0,0,0,0,0,0,0,0,0,0,0,0,0,0,0,0,0
Interglad,Interglad_3521, GP02-352432, US Patent    Others,2013, A0288001,mass_percent,,10.2,1412,0,0,0,0,0,0,0,0,20.02,0,0,0,0,0,0,0,0,0,0,0,0,0,0,0,0,0,0,0,0,0,0,0,0,0,0,0,0,0,0,0,0,0,0,0,0,0,0,0,0,0,0,0,0,0,0,0,0,0,0,0,0,0,0,0,0,0,0,0,0,0,0,0,0,0,0,0,0,0,0,0,0,0,0,0,0,0,0,0,0,0,0,0,0,4.98,0,0,0,0,0,0,0,0,0,0,0,4.02,0,0,0,0,14.97,0,0,0,0,0,0,0,0,0,0,1.07,0,0,0,0,0,0,0,0,0,0,0,0,0,0,0,0,0,0,0,0,0,0,0,0,0,0,54.71,0,0,0,0,0,0.23,0,0,0,0,0,0,0,0,0,0,0,0,0,0,0,0,0,0,0,0,0,0,0,0,0,0,0,0,0,0,0,0,0,0
Interglad,Interglad_3522, GP02-352433, US Patent    Others,2013, A0288001,mass_percent,,10.4,1388,0,0,0,0,0,0,0,0,20,0,0,0,0,0,0,0,0,0,0,0,0,0,0,0,0,0,0,0,0,0,0,0,0,0,0,0,0,0,0,0,0,0,0,0,0,0,0,0,0,0,0,0,0,0,0,0,0,0,0,0,0,0,0,0,0,0,0,0,0,0,0,0,0,0,0,0,0,0,0,0,0,0,0,0,0,0,0,0,0,0,0,0,0,5,0,0,0,0,0,0,0,0,0,0,0,3.98,0,0,0,0,14.99,0,0,0,0,0,0,0,0,0,0,2.93,0,0,0,0,0,0,0,0,0,0,0,0,0,0,0,0,0,0,0,0,0,0,0,0,0,0,50.88,0,0,0,0,0,0.22,0,0,0,0,0,0,0,0,0,0,0,0,0,0,0,0,0,0,0,0,0,0,0,0,0,0,0,0,0,0,0,0,0,2
Interglad,Interglad_3523, GP02-352434, US Patent    Others,2013, A0288001,mass_percent,,10.1,1387,0,0,0,0,0,0,0,0,17.97,0,0,0,0,0,0,0,0,0,0,0,0,0,0,0,0,0,0,0,0,0,0,0,0,0,0,0,0,0,0,0,0,0,0,0,0,0,0,0,0,0,0,0,0,0,0,0,0,0,0,0,0,0,0,0,0,0,0,0,0,0,0,0,0,0,0,0,0,0,0,0,0,0,0,0,0,0,0,0,0,0,0,0,0,4.97,0,0,0,0,0,0,0,0,0,0,0,4.01,0,0,0,0,15.03,0,0,0,0,0,0,0,0,0,0,1.07,0,0,0,0,0,0,0,0,0,0,0,0,0,0,0,0,0,0,0,0,0,0,0,0,0,0,54.68,0,0,0,0,0,0.23,0,0,0,0,0,0,0,0,0,0,0,0,0,0,0,0,0,0,0,0,0,0,0,0,0,0,0,0,0,0,0,0,0,2.04
Interglad,Interglad_3524, GP02-352435, US Patent    Others,2013, A0288001,mass_percent,,10.2,1387,0,0,0,0,0,0,0,0,16.12,0,0,0,0,0,0,0,0,0,0,0,0,0,0,0,0,0,0,0,0,0,0,0,0,0,0,0,0,0,0,0,0,0,0,0,0,0.05,0,0,0,0,0,0,0,0,0,0,0,0,0,0,0,0,0,0,0,0,0,0,0,0,0,0,0,0,0,0,0,0,0,0,0,0,0,0,0,0,0,0,0,0,0,0,0,4.96,0,0,0,0,0,0,0,0,0,0,0,4,0,0,0,0,15.08,0,0,0,0,0,0,0,0,0,0,0,0,0,0,0,0,0,0,0,0,0,0,0,0,0,0,0,0.01,0,0,0,0,0,0,0,0,0,59.78,0,0,0,0,0,0,0,0,0,0,0,0,0,0,0,0,0,0,0,0,0,0,0,0,0,0,0,0,0,0,0,0,0,0,0,0,0,0,0,0
Interglad,Interglad_3525, GP02-352436, US Patent    Others,2013, A0288001,mass_percent,,10.3,1376,0,0,0,0,0,0,0,0,15.08,0,0,0,0,0,0,0,0,0,0,0,0,0,0,0,0,0,0,0,0,0,0,0,0,0,0,0,0,0,0,0,0,0,0,0,0,0,0,0,0,0,0,0,0,0,0,0,0,0,0,0,0,0,0,0,0,0,0,0,0,0,0,0,0,0,0,0,0,0,0,0,0,0,0,0,0,0,0,0,0,0,0,0,0,5.03,0,0,0,0,0,0,0,0,0,0,0,3.99,0,0,0,0,15.02,0,0,0,0,0,0,0,0,0,0,3.03,0,0,0,0,0,0,0,0,0,0,0,0,0,0,0,0,0,0,0,0,0,0,0,0,0,0,57.62,0,0,0,0,0,0.23,0,0,0,0,0,0,0,0,0,0,0,0,0,0,0,0,0,0,0,0,0,0,0,0,0,0,0,0,0,0,0,0,0,0
Interglad,Interglad_3526, GP02-352437, US Patent    Others,2013, A0288001,mass_percent,,10.3,1381,0,0,0,0,0,0,0,0,15.95,0,0,0,0,0,0,0,0,0,0,0,0,0,0,0,0,0,0,0,0,0,0,0,0,0,0,0,0,0,0,0,0,0,0,0,0,0,0,0,0,0,0,0,0,0,0,0,0,0,0,0,0,0,0,0,0,0,0,0,0,0,0,0,0,0,0,0,0,0,0,0,0,0,0,0,0,0,0,0,0,0,0,0,0,5.01,0,0,0,0,0,0,0,0,0,0,0,3.98,0,0,0,0,14.97,0,0,0,0,0,0,0,0,0,0,3.02,0,0,0,0,0,0,0,0,0,0,0,0,0,0,0,0,0,0,0,0,0,0,0,0,0,0,56.84,0,0,0,0,0,0.23,0,0,0,0,0,0,0,0,0,0,0,0,0,0,0,0,0,0,0,0,0,0,0,0,0,0,0,0,0,0,0,0,0,0
Interglad,Interglad_3527, GP02-352438, US Patent    Others,2013, A0288001,mass_percent,,10.3,1390,0,0,0,0,0,0,0,0,17.96,0,0,0,0,0,0,0,0,0,0,0,0,0,0,0,0,0,0,0,0,0,0,0,0,0,0,0,0,0,0,0,0,0,0,0,0,0.01,0,0,0,0,0,0,0,0,0,0,0,0,0,0,0,0,0,0,0,0,0,0,0,0,0,0,0,0,0,0,0,0,0,0,0,0,0,0,0,0,0,0,0,0,0,0,0,5.01,0,0,0,0,0,0,0,0,0,0,0,4.04,0,0,0,0,15.06,0,0,0,0,0,0,0,0,0,0,0,0,0,0,0,0,0,0,0,0,0,0,0,0,0,0,0,0.1,0,0,0,0,0,0,0,0,0,55.76,0,0,0,0,0,0,0,0,0,0,0,0,0,0,0,0,0,0,0,0,0,0,0,0,0,0,0,0,0,0,0,0,0,0,0,0,0,0,0,2.06
