Repository: n000188975/2026.05.25-glass-predition-reverse-model

File: interglad_database.csv (part 51 of 76)
_mass_pct,GeSe_mass_pct,GeTe4_mass_pct,GeTe_mass_pct,Ge_mass_pct,H2O_mass_pct,HfF4_mass_pct,HfO2_mass_pct,Ho2O3_mass_pct,I_mass_pct,In2S3_mass_pct,InF3_mass_pct,In_mass_pct,K2O_mass_pct,KBr_mass_pct,KCl_mass_pct,KF_mass_pct,La2O3_mass_pct,Li2O_mass_pct,Li2SO4_mass_pct,Li2S_mass_pct,LiCl_mass_pct,LiF_mass_pct,Lu2O3_mass_pct,MgF2_mass_pct,MgO_mass_pct,MnF2_mass_pct,MnO2_mass_pct,MnO_mass_pct,MoO3_mass_pct,Na2O_mass_pct,Na2SO4_mass_pct,Na2S_mass_pct,NaCl_mass_pct,NaF_mass_pct,NaPO3_mass_pct,Nb2O5_mass_pct,Nd2O3_mass_pct,NdF3_mass_pct,NiO_mass_pct,O_mass_pct,P2O5_mass_pct,P2S5_mass_pct,P_mass_pct,PbBr2_mass_pct,PbCl2_mass_pct,PbF2_mass_pct,PbI2_mass_pct,PbO_mass_pct,PbSe_mass_pct,PbTe_mass_pct,Pb_mass_pct,Pr2O3_mass_pct,Rb2O_mass_pct,RbCl_mass_pct,RbF_mass_pct,Rh2O3_mass_pct,Rh_mass_pct,SO3_mass_pct,S_mass_pct,Sb2O3_mass_pct,Sb2S3_mass_pct,Sb2Se3_mass_pct,Sb2Te3_mass_pct,Sb_mass_pct,Sc2O3_mass_pct,SeO2_mass_pct,Se_mass_pct,SiO2_mass_pct,SiS2_mass_pct,Si_mass_pct,Sm2O3_mass_pct,SnCl2_mass_pct,SnF2_mass_pct,SnO2_mass_pct,SnO_mass_pct,SnS_mass_pct,SnSe2_mass_pct,SnSe_mass_pct,SnTe_mass_pct,SrO_mass_pct,Ta2O5_mass_pct,Tb2O3_mass_pct,TeO2_mass_pct,Te_mass_pct,ThF4_mass_pct,Th_mass_pct,TiO2_mass_pct,Tl2O_mass_pct,Tl2S_mass_pct,Tl2Se_mass_pct,Tl2Te_mass_pct,TlBr_mass_pct,TlCl_mass_pct,TlSe_mass_pct,Tl_mass_pct,U_mass_pct,V2O5_mass_pct,WO3_mass_pct,Y2O3_mass_pct,YF3_mass_pct,Yb2O3_mass_pct,ZnBr2_mass_pct,ZnCl2_mass_pct,ZnF2_mass_pct,ZnO_mass_pct,ZnSO4_mass_pct,ZrF4_mass_pct,ZrO2_mass_pct
Interglad,Interglad_3830, GP02-360985, US Patent    Nippon Electric Glass (J),2015, A9034469,mass_percent,,9.5,1312,0,0,0,0,0,0,0,0,12.99987014,0,0,0,0,0,0,0,0,1.999980022,0,0,0,0,0,0,0,0,0,0,0,0,0,0,0,0,0,0,0,0.999990011,0,0,0,0,0,0,0,0.0099989,0,0,0,0,0,0,0,0,0,0,0,0,0,0,0,0,0,0,0,0,0,0,0,0,0,0,0,0,0,0,0,0,0,0,0,0,0,0,0,0,0,0,0,0,0,0,0,3.499965039,0,0,0,0,0,0,0,0,0,0,0,2.999970033,0,0,0,0,14.99985017,0,0,0,0,0,0,0,0,0,0,0,0,0,0,0,0,0,0,0,0,0,0,0,0,0,0,0,0.00099989,0,0,0,0,0,0,0,0,0,55.88944172,0,0,0,0,0,0.099999001,0,0,0,0,0,0,0,0,0,0,0,0,1.499985017,0,0,0,0,0,0,0,0,0,0,0,0,0,0,0,0,0,0,0,0,4.999950055
Interglad,Interglad_3831, GP02-360986, US Patent    Nippon Electric Glass (J),2015, A9034469,mass_percent,73,8.4,1454,0,0,0,0,0,0,0,0,13.5,0,0,0,0,0,0,0,0,0,0,0,0,0,0,0,0,0,0,0,0,0,0,0,0,0,0,0,0,0,0,0,0,0,0,0,0,0,0,0,0,0,0,0,0,0,0,0,0,0,0,0,0,0,0,0,0,0,0,0,0,0,0,0,0,0,0,0,0,0,0,0,0,0,0,0,0,0,0,0,0,0,0,0,0,5.4,0,0,0,0,1.9,0,0,0,0,0,0,0,0,0,0,0,8.3,0,0,0,0,0,0,0,0,0,0,0,0,0,0,0,0,0,0,0,0,0,0,0,0,0,0,0,0,0,0,0,0,0,0,0,0,0,70.6,0,0,0,0,0,0.3,0,0,0,0,0,0,0,0,0,0,0,0,0,0,0,0,0,0,0,0,0,0,0,0,0,0,0,0,0,0,0,0,0,0
Interglad,Interglad_3832, GP02-360987, US Patent    Nippon Electric Glass (J),2015, A9034469,mass_percent,75,10,1280,0,0,0,0,0,0,0,0,13,0,0,0,0,0,0,0,0,2,0,0,0,0,0,0,0,0,0,0,0,0,0,0,0,0,0,0,0,2,0,0,0,0,0,0,0,0,0,0,0,0,0,0,0,0,0,0,0,0,0,0,0,0,0,0,0,0,0,0,0,0,0,0,0,0,0,0,0,0,0,0,0,0,0,0,0,0,0,0,0,0,0,0,0,4.9,0,0,0,0,0,0,0,0,0,0,0,2,0,0,0,0,14.5,0,0,0,0,0,0,0,0,0,0,0,0,0,0,0,0,0,0,0,0,0,0,0,0,0,0,0,0,0,0,0,0,0,0,0,0,0,57.3,0,0,0,0,0,0.3,0,0,0,0,0,0,0,0,0,0,0,0,0,0,0,0,0,0,0,0,0,0,0,0,0,0,0,0,0,0,0,0,0,4
Interglad,Interglad_3833, GP02-361019, US Patent    Nippon Electric Glass (J),2015, A0004390,mass_percent,72,9.3,1452,0,0,0,0,0,0,0,0,17.9,0,0,0,0,0,0,0,0,0.5,0,0,0,0,0,0,0,0,0,0,0,0,0,0,0,0,0,0,0,1,0,0,0,0,0,0,0,0,0,0,0,0,0,0,0,0,0,0,0,0,0,0,0,0,0,0,0,0,0,0,0,0,0,0,0,0,0,0,0,0,0,0,0,0,0,0,0,0,0,0,0,0,0,0,0,5,0,0,0,0,0,0,0,0,0,0,0,2.9,0,0,0,0,12.3,0,0,0,0,0,0,0,0,0,0,0,0,0,0,0,0,0,0,0,0,0,0,0,0,0,0,0,0,0,0,0,0,0,0,0,0,0,59.9,0,0,0,0,0,0.5,0,0,0,0,0,0,0,0,0,0,0,0,0,0,0,0,0,0,0,0,0,0,0,0,0,0,0,0,0,0,0,0,0,0
Interglad,Interglad_3834, GP02-361020, US Patent    Nippon Electric Glass (J),2015, A0004390,mass_percent,72,9.4,1441,0,0,0,0,0,0,0,0,19.3,0,0,0,0,0,0,0,0,0.5,0,0,0,0,0,0,0,0,0,0,0,0,0,0,0,0,0,0,0,2,0,0,0,0,0,0,0,0,0,0,0,0,0,0,0,0,0,0,0,0,0,0,0,0,0,0,0,0,0,0,0,0,0,0,0,0,0,0,0,0,0,0,0,0,0,0,0,0,0,0,0,0,0,0,0,2.1,0,0,0,0,0,0,0,0,0,0,0,1,0,0,0,0,15.1,0,0,0,0,0,0,0,0,0,0,0,0,0,0,0,0,0,0,0,0,0,0,0,0,0,0,0,0,0,0,0,0,0,0,0,0,0,59.5,0,0,0,0,0,0.5,0,0,0,0,0,0,0,0,0,0,0,0,0,0,0,0,0,0,0,0,0,0,0,0,0,0,0,0,0,0,0,0,0,0
Interglad,Interglad_3835, GP02-361021, US Patent    Nippon Electric Glass (J),2015, A0004390,mass_percent,72,9.3,1428,0,0,0,0,0,0,0,0,18.7,0,0,0,0,0,0,0,0,0.5,0,0,0,0,0,0,0,0,0,0,0,0,0,0,0,0,0,0,0,1,0,0,0,0,0,0,0,0,0,0,0,0,0,0,0,0,0,0,0,0,0,0,0,0,0,0,0,0,0,0,0,0,0,0,0,0,0,0,0,0,0,0,0,0,0,0,0,0,0,0,0,0,0,0,0,2,0,0,0,0,0,0,0,0,0,0,0,2.9,0,0,0,0,15,0,0,0,0,0,0,0,0,0,0,0,0,0,0,0,0,0,0,0,0,0,0,0,0,0,0,0,0,0,0,0,0,0,0,0,0,0,59.4,0,0,0,0,0,0.5,0,0,0,0,0,0,0,0,0,0,0,0,0,0,0,0,0,0,0,0,0,0,0,0,0,0,0,0,0,0,0,0,0,0
Interglad,Interglad_3836, GP02-361022, US Patent    Nippon Electric Glass (J),2015, A0004390,mass_percent,71,9.4,1449,0,0,0,0,0,0,0,0,18,0,0,0,0,0,0,0,0,0.5,0,0,0,0,0,0,0,0,0,0,0,0,0,0,0,0,0,0,0,0,0,0,0,0,0,0,0,0,0,0,0,0,0,0,0,0,0,0,0,0,0,0,0,0,0,0,0,0,0,0,0,0,0,0,0,0,0,0,0,0,0,0,0,0,0,0,0,0,0,0,0,0,0,0,0,2.1,0,0,0,0,0,0,0,0,0,0,0,3,0,0,0,0,15.1,0,0,0,0,0,0,0,0,0,0,0,0,0,0,0,0,0,0,0,0,0,0,0,0,0,0,0,0,0,0,0,0,0,0,0,0,0,60.8,0,0,0,0,0,0.5,0,0,0,0,0,0,0,0,0,0,0,0,0,0,0,0,0,0,0,0,0,0,0,0,0,0,0,0,0,0,0,0,0,0
Interglad,Interglad_3837, GP02-361023, US Patent    Nippon Electric Glass (J),2015, A0004390,mass_percent,71,9.2,1463,0,0,0,0,0,0,0,0,18,0,0,0,0,0,0,0,0,0.5,0,0,0,0,0,0,0,0,0,0,0,0,0,0,0,0,0,0,0,0,0,0,0,0,0,0,0,0,0,0,0,0,0,0,0,0,0,0,0,0,0,0,0,0,0,0,0,0,0,0,0,0,0,0,0,0,0,0,0,0,0,0,0,0,0,0,0,0,0,0,0,0,0,0,0,2,0,0,0,0,0,0,0,0,0,0,0,3,0,0,0,0,14.5,0,0,0,0,0,0,0,0,0,0,0,0,0,0,0,0,0,0,0,0,0,0,0,0,0,0,0,0,0,0,0,0,0,0,0,0,0,61.5,0,0,0,0,0,0.5,0,0,0,0,0,0,0,0,0,0,0,0,0,0,0,0,0,0,0,0,0,0,0,0,0,0,0,0,0,0,0,0,0,0
Interglad,Interglad_3838, GP02-361024, US Patent    Nippon Electric Glass (J),2015, A0004390,mass_percent,72,8.6,1439,0,0,0,0,0,0,0,0,21,0,0,0,0,0,0,0,0,1,0,0,0,0,0,0,0,0,0,0,0,0,0,0,0,0,0,0,0,0,0,0,0,0,0,0,0,0,0,0,0,0,0,0,0,0,0,0,0,0,0,0,0,0,0,0,0,0,0,0,0,0,0,0,0,0,0,0,0,0,0,0,0,0,0,0,0,0,0,0,0,0,0,0,0,0,0,0,0,0,0,0,0,0,0,0,0,4,0,0,0,0,15.5,0,0,0,0,0,0,0,0,0,0,0,0,0,0,0,0,0,0,0,0,0,0,0,0,0,0,0,0,0,0,0,0,0,0,0,0,0,58,0,0,0,0,0,0.5,0,0,0,0,0,0,0,0,0,0,0,0,0,0,0,0,0,0,0,0,0,0,0,0,0,0,0,0,0,0,0,0,0,0
Interglad,Interglad_3839, GP02-361035, US Patent    Nippon Electric Glass (J),2015, A0004390,mass_percent,,,1456,0,0,0,0,0,0,0,0,19.4,0,0,0,0,0,0,0,0,2.2,0,0,0,0,0,0,0,0,0,0,0,0,0,0,0,0,0,0,0,0,0,0,0,0,0,0,0,0,0,0,0,0,0,0,0,0,0,0,0,0,0,0,0,0,0,0,0,0,0,0,0,0,0,0,0,0,0,0,0,0,0,0,0,0,0,0,0,0,0,0,0,0,0,0,0,0,0,0,0,0,0,0,0,0,0,0,0,1.4,0,0,0,0,16.5,0,0,0,0,0,0,0,0,0,0,0,0,0,0,0,0,0,0,0,0,0,0,0,0,0,0,0,0,0,0,0,0,0,0,0,0,0,60,0,0,0,0,0,0.5,0,0,0,0,0,0,0,0,0,0,0,0,0,0,0,0,0,0,0,0,0,0,0,0,0,0,0,0,0,0,0,0,0,0
Interglad,Interglad_3840, GP02-361037, US Patent    Nippon Electric Glass (J),2015, A0004390,mass_percent,70,8.9,1475,0,0,0,0,0,0,0,0,21,0,0,0,0,0,0,0,0,1,0,0,0,0,0,0,0,0,0,0,0,0,0,0,0,0,0,0,0,0,0,0,0,0,0,0,0,0,0,0,0,0,0,0,0,0,0,0,0,0,0,0,0,0,0,0,0,0,0,0,0,0,0,0,0,0,0,0,0,0,0,0,0,0,0,0,0,0,0,0,0,0,0,0,0,0,0,0,0,0,0,0,0,0,0,0,0,2,0,0,0,0,16.4,0,0,0,0,0,0,0,0,0,0,0,0,0,0,0,0,0,0,0,0,0,0,0,0,0,0,0,0,0,0,0,0,0,0,0,0,0,59.1,0,0,0,0,0,0.5,0,0,0,0,0,0,0,0,0,0,0,0,0,0,0,0,0,0,0,0,0,0,0,0,0,0,0,0,0,0,0,0,0,0
Interglad,Interglad_3841, GP02-361038, US Patent    Nippon Electric Glass (J),2015, A0004390,mass_percent,,,1484,0,0,0,0,0,0,0,0,23.6,0,0,0,0,0,0,0,0,1,0,0,0,0,0,0,0,0,0,0,0,0,0,0,0,0,0,0,0,0,0,0,0,0,0,0,0,0,0,0,0,0,0,0,0,0,0,0,0,0,0,0,0,0,0,0,0,0,0,0,0,0,0,0,0,0,0,0,0,0,0,0,0,0,0,0,0,0,0,0,0,0,0,0,0,0,0,0,0,0,0,0,0,0,0,0,0,2,0,0,0,0,16.2,0,0,0,0,0,0,0,0,0,0,0,0,0,0,0,0,0,0,0,0,0,0,0,0,0,0,0,0,0,0,0,0,0,0,0,0,0,56.7,0,0,0,0,0,0.5,0,0,0,0,0,0,0,0,0,0,0,0,0,0,0,0,0,0,0,0,0,0,0,0,0,0,0,0,0,0,0,0,0,0
Interglad,Interglad_3842, GP03-361059, US Patent    Nitto Boseki (J),2015, A0011374,mass_percent,95,,1343,0,0,0,0,0,0,0,0,20.1,0,0,0,0,0,0,0,0,0,0,0,0,0,0,0,0,0,0,0,0,0,0,0,0,0,0,0,0,9.5,0,0,0,0,0,0,0,0,0,0,0,0,0,0,0,0,0,0,0,0,0,0,0,0,0,0,0,0,0,0.1,0,0,0,0,0,0,0,0,0,0,0,0,0,0,0,0,0,0,0,0,0,0,0,0,0,0,0,0,0,0,0,0,0,0,0,0,0,10.1,0,0,0,0,0.1,0,0,0,0,0,0,0,0,0,0,0,0,0,0,0,0,0,0,0,0,0,0,0,0,0,0,0,0,0,0,0,0,0,0,0,0,0,60.1,0,0,0,0,0,0,0,0,0,0,0,0,0,0,0,0,0,0,0,0,0,0,0,0,0,0,0,0,0,0,0,0,0,0,0,0,0,0,0,0
Interglad,Interglad_3843, GP03-361060, US Patent    Nitto Boseki (J),2015, A0011374,mass_percent,98,,1301,0,0,0,0,0,0,0,0,20.1,0,0,0,0,0,0,0,0,0,0,0,0,0,0,0,0,0,0,0,0,0,0,0,0,0,0,0,0,8.5,0,0,0,0,0,0,0,0,0,0,0,0,0,0,0,0,0,0,0,0,0,0,0,0,0,0,0,0,0,0.1,0,0,0,0,0,0,0,0,0,0,0,0,0,0,0,0,0,0,0,0,0,0,0,0,0,0,0,0,0,0,0,0,0,0,0,0,0,13.1,0,0,0,0,0.1,0,0,0,0,0,0,0,0,0,0,0,0,0,0,0,0,0,0,0,0,0,0,0,0,0,0,0,0,0,0,0,0,0,0,0,0,0,58.1,0,0,0,0,0,0,0,0,0,0,0,0,0,0,0,0,0,0,0,0,0,0,0,0,0,0,0,0,0,0,0,0,0,0,0,0,0,0,0,0
Interglad,Interglad_3844, GP03-361061, US Patent    Nitto Boseki (J),2015, A0011374,mass_percent,97,,1322,0,0,0,0,0,0,0,0,20.1,0,0,0,0,0,0,0,0,0,0,0,0,0,0,0,0,0,0,0,0,0,0,0,0,0,0,0,0,8.5,0,0,0,0,0,0,0,0,0,0,0,0,0,0,0,0,0,0,0,0,0,0,0,0,0,0,0,0,0,0.1,0,0,0,0,0,0,0,0,0,0,0,0,0,0,0,0,0,0,0,0,0,0,0,0,0,0,0,0,0,0,0,0,0,0,0,0,0,12.1,0,0,0,0,0.1,0,0,0,0,0,0,0,0,0,0,0,0,0,0,0,0,0,0,0,0,0,0,0,0,0,0,0,0,0,0,0,0,0,0,0,0,0,59.1,0,0,0,0,0,0,0,0,0,0,0,0,0,0,0,0,0,0,0,0,0,0,0,0,0,0,0,0,0,0,0,0,0,0,0,0,0,0,0,0
Interglad,Interglad_3845, GP03-361062, US Patent    Nitto Boseki (J),2015, A0011374,mass_percent,98,,1314,0,0,0,0,0,0,0,0,21.1,0,0,0,0,0,0,0,0,0,0,0,0,0,0,0,0,0,0,0,0,0,0,0,0,0,0,0,0,8.5,0,0,0,0,0,0,0,0,0,0,0,0,0,0,0,0,0,0,0,0,0,0,0,0,0,0,0,0,0,0.1,0,0,0,0,0,0,0,0,0,0,0,0,0,0,0,0,0,0,0,0,0,0,0,0,0,0,0,0,0,0,0,0,0,0,0,0,0,12.1,0,0,0,0,0,0,0,0,0,0,0,0,0,0,0,0,0,0,0,0,0,0,0,0,0,0,0,0,0,0,0,0,0,0,0,0,0,0,0,0,0,0,58.2,0,0,0,0,0,0,0,0,0,0,0,0,0,0,0,0,0,0,0,0,0,0,0,0,0,0,0,0,0,0,0,0,0,0,0,0,0,0,0,0
Interglad,Interglad_3846, GP03-361063, US Patent    Nitto Boseki (J),2015, A0011374,mass_percent,98,,1308,0,0,0,0,0,0,0,0,20.6,0,0,0,0,0,0,0,0,0,0,0,0,0,0,0,0,0,0,0,0,0,0,0,0,0,0,0,0,8.5,0,0,0,0,0,0,0,0,0,0,0,0,0,0,0,0,0,0,0,0,0,0,0,0,0,0,0,0,0,0.1,0,0,0,0,0,0,0,0,0,0,0,0,0,0,0,0,0,0,0,0,0,0,0,0,0,0,0,0,0,0,0,0,0,0,0,0,0,12.6,0,0,0,0,0.1,0,0,0,0,0,0,0,0,0,0,0,0,0,0,0,0,0,0,0,0,0,0,0,0,0,0,0,0,0,0,0,0,0,0,0,0,0,58.1,0,0,0,0,0,0,0,0,0,0,0,0,0,0,0,0,0,0,0,0,0,0,0,0,0,0,0,0,0,0,0,0,0,0,0,0,0,0,0,0
Interglad,Interglad_3847, GP03-361064, US Patent    Nitto Boseki (J),2015, A0011374,mass_percent,97,,1319,0,0,0,0,0,0,0,0,20.1,0,0,0,0,0,0,0,0,0,0,0,0,0,0,0,0,0,0,0,0,0,0,0,0,0,0,0,0,8,0,0,0,0,0,0,0,0,0,0,0,0,0,0,0,0,0,0,0,0,0,0,0,0,0,0,0,0,0,0,0,0,0,0,0,0,0,0,0,0,0,0,0,0,0,0,0,0,0,0,0,0,0,0,0,0,0,0,0,0,0,0,0,0,0,0,0,12.6,0,0,0,0,0.1,0,0,0,0,0,0,0,0,0,0,0,0,0,0,0,0,0,0,0,0,0,0,0,0,0,0,0,0,0,0,0,0,0,0,0,0,0,59.2,0,0,0,0,0,0,0,0,0,0,0,0,0,0,0,0,0,0,0,0,0,0,0,0,0,0,0,0,0,0,0,0,0,0,0,0,0,0,0,0
Interglad,Interglad_3848, GP03-361065, US Patent    Nitto Boseki (J),2015, A0011374,mass_percent,98,,1317,0,0,0,0,0,0,0,0,20.1,0,0,0,0,0,0,0,0,0,0,0,0,0,0,0,0,0,0,0,0,0,0,0,0,0,0,0,0,7.5,0,0,0,0,0,0,0,0,0,0,0,0,0,0,0,0,0,0,0,0,0,0,0,0,0,0,0,0,0,0.1,0,0,0,0,0,0,0,0,0,0,0,0,0,0,0,0,0,0,0,0,0,0,0,0,0,0,0,0,0,0,0,0,0,0,0,0,0,13.1,0,0,0,0,0.1,0,0,0,0,0,0,0,0,0,0,0,0,0,0,0,0,0,0,0,0,0,0,0,0,0,0,0,0,0,0,0,0,0,0,0,0,0,59.1,0,0,0,0,0,0,0,0,0,0,0,0,0,0,0,0,0,0,0,0,0,0,0,0,0,0,0,0,0,0,0,0,0,0,0,0,0,0,0,0
Interglad,Interglad_3849, GP03-361066, US Patent    Nitto Boseki (J),2015, A0011374,mass_percent,98,,1315,0,0,0,0,0,0,0,0,20.6,0,0,0,0,0,0,0,0,0,0,0,0,0,0,0,0,0,0,0,0,0,0,0,0,0,0,0,0,9,0,0,0,0,0,0,0,0,0,0,0,0,0,0,0,0,0,0,0,0,0,0,0,0,0,0,0,0,0,0.1,0,0,0,0,0,0,0,0,0,0,0,0,0,0,0,0,0,0,0,0,0,0,0,0,0,0,0,0,0,0,0,0,0,0,0,0,0,12.1,0,0,0,0,0,0,0,0,0,0,0,0,0,0,0,0,0,0,0,0,0,0,0,0,0,0,0,0,0,0,0,0,0,0,0,0,0,0,0,0,0,0,58.2,0,0,0,0,0,0,0,0,0,0,0,0,0,0,0,0,0,0,0,0,0,0,0,0,0,0,0,0,0,0,0,0,0,0,0,0,0,0,0,0
Interglad,Interglad_3850, GP03-361067, US Patent    Nitto Boseki (J),2015, A0011374,mass_percent,98,,1316,0,0,0,0,0,0,0,0,20.6,0,0,0,0,0,0,0,0,0,0,0,0,0,0,0,0,0,0,0,0,0,0,0,0,0,0,0,0,8,0,0,0,0,0,0,0,0,0,0,0,0,0,0,0,0,0,0,0,0,0,0,0,0,0,0,0,0,0,0.1,0,0,0,0,0,0,0,0,0,0,0,0,0,0,0,0,0,0,0,0,0,0,0,0,0,0,0,0,0,0,0,0,0,0,0,0,0,12.6,0,0,0,0,0.1,0,0,0,0,0,0,0,0,0,0,0,0,0,0,0,0,0,0,0,0,0,0,0,0,0,0,0,0,0,0,0,0,0,0,0,0,0,58.6,0,0,0,0,0,0,0,0,0,0,0,0,0,0,0,0,0,0,0,0,0,0,0,0,0,0,0,0,0,0,0,0,0,0,0,0,0,0,0,0
Interglad,Interglad_3851, GP03-361078, US Patent    Nippon Electric Glass (J),2015, A0017412,mass_percent,,8,1326,0,0,0,0,0,0,0,0,13,0,0,0,0,0,0,0,0,0,0,0,0,0,0,0,3.5,0,0,0,0,0,0,0,0,0,0,0,0,5.4,0,0,0,0,0,0,0,0,0,0,0,0,0,0,0,0,0,0,0,0,0,0,0,0,0,0,0,0,0,0.1,0,0,0,0,0,0,0,0,0,0,0,0,0,0,0,0,0,0,0,0,0,0,0,0,0,4.3,0,0,0,0,0,0,0,0,0,0,0,0.1,0,0,0,0,4.3,0,0,0,0,0,0,0,0,0,0,0,0,0,0,0,0,0,0,0,0,0,0,0,0,0,0,0,0,0,0,0,0,0,0,0,0,0,51,0,0,0,0,0,0.1,0,0,0,0,0,13.6,0,0,0,0,0,0,0,0,0,0,0,0,0,0,0,0,0,0,0,0,0,0,0,0,0,0,0,4.6
Interglad,Interglad_3852, GP03-361079, US Patent    Nippon Electric Glass (J),2015, A0017412,mass_percent,,8.3,1347,0,0,0,0,0,0,0,0,13,0,0,0,0,0,0,0,0,0,0,0,0,0,0,0,6.3,0,0,0,0,0,0,0,0,0,0,0,0,5.4,0,0,0,0,0,0,0,0,0,0,0,0,0,0,0,0,0,0,0,0,0,0,0,0,0,0,0,0,0,0.1,0,0,0,0,0,0,0,0,0,0,0,0,0,0,0,0,0,0,0,0,0,0,0,0,0,6,0,0,0,0,0,0,0,0,0,0,0,0.1,0,0,0,0,4.3,0,0,0,0,0,0,0,0,0,0,0,0,0,0,0,0,0,0,0,0,0,0,0,0,0,0,0,0,0,0,0,0,0,0,0,0,0,52,0,0,0,0,0,0.1,0,0,0,0,0,9.1,0,0,0,0,0,0,0,0,0,0,0,0,0,0,0,0,0,0,0,0,0,0,0,0,0,0,0,3.6
Interglad,Interglad_3853, GP03-361080, US Patent    Nippon Electric Glass (J),2015, A0017412,mass_percent,,8.1,1333,0,0,0,0,0,0,0,0,12.4,0,0,0,0,0,0,0,0,0,0,0,0,0,0,0,3.3,0,0,0,0,0,0,0,0,0,0,0,0,5.1,0,0,0,0,0,0,0,0,0,0,0,0,0,0,0,0,0,0,0,0,0,0,0,0,0,0,0,0,0,0.1,0,0,0,0,0,0,0,0,0,0,0,0,0,0,0,0,0,0,0,0,0,0,0,0,0,4.1,0,0,0,0,0,0,0,0,0,0,0,0.1,0,0,0,0,5.7,0,0,0,0,0,0,0,0,0,0,0,0,0,0,0,0,0,0,0,0,0,0,0,0,0,0,0,0.1,0,0,0,0,0,0,0,0,0,53.5,0,0,0,0,0,0,0,0,0,0,0,11.2,0,0,0,0,0,0,0,0,0,0,0,0,0,0,0,0,0,0,0,0,0,0,0,0,0,0,0,4.4
Interglad,Interglad_3854, GP03-361081, US Patent    Nippon Electric Glass (J),2015, A0017412,mass_percent,,8.3,1309,0,0,0,0,0,0,0,0,13,0,0,0,0,0,0,0,0,0,0,0,0,0,0,0,3.5,0,0,0,0,0,0,0,0,0,0,0,0,5.4,0,0,0,0,0,0,0,0,0,0,0,0,0,0,0,0,0,0,0,0,0,0,0,0,0,0,0,0,0,0.1,0,0,0,0,0,0,0,0,0,0,0,0,0,0,0,0,0,0,0,0,0,0,0,0,0,4.3,0,0,0,0,0,0,0,0,0,0,0,0.1,0,0,0,0,6,0,0,0,0,0,0,0,0,0,0,0,0,0,0,0,0,0,0,0,0,0,0,0,0,0,0,0,0.1,0,0,0,0,0,0,0,0,0,51,0,0,0,0,0,0,0,0,0,0,0,11.9,0,0,0,0,0,0,0,0,0,0,0,0,0,0,0,0,0,0,0,0,0,0,0,0,0,0,0,4.6
Interglad,Interglad_3855, GP03-361082, US Patent    Nippon Electric Glass (J),2015, A0017412,mass_percent,,8.3,1321,0,0,0,0,0,0,0,0,13,0,0,0,0,0,0,0,0,0,0,0,0,0,0,0,4.3,0,0,0,0,0,0,0,0,0,0,0,0,6.5,0,0,0,0,0,0,0,0,0,0,0,0,0,0,0,0,0,0,0,0,0,0,0,0,0,0,0,0,0,0.3,0,0,0,0,0,0,0,0,0,0,0,0,0,0,0,0,0,0,0,0,0,0,0,0,0,5.3,0,0,0,0,0,0,0,0,0,0,0,1,0,0,0,0,5,0,0,0,0,0,0,0,0,0,0,0,0,0,0,0,0,0,0,0,0,0,0,0,0,0,0,0,0,0,0,0,0,0,0,0,0,0,52.8,0,0,0,0,0,0.1,0,0,0,0,0,9.1,0,0,0,0,0,0,0,0,0,0,0,0,0,0,0,0,0,0,0,0,0,0,0,0,0,0,0,2.6
Interglad,Interglad_3856, GP03-361083, US Patent    Nippon Electric Glass (J),2015, A0017412,mass_percent,,8.2,1321,0,0,0,0,0,0,0,0,13,0,0,0,0,0,0,0,0,0,0,0,0,0,0,0,6.5,0,0,0,0,0,0,0,0,0,0,0,0,6.5,0,0,0,0,0,0,0,0,0,0,0,0,0,0,0,0,0,0,0,0,0,0,0,0,0,0,0,0,0,0.1,0,0,0,0,0,0,0,0,0,0,0,0,0,0,0,0,0,0,0,0,0,0,0,0,0,5.3,0,0,0,0,0,0,0,0,0,0,0,1,0,0,0,0,5,0,0,0,0,0,0,0,0,0,0,0,0,0,0,0,0,0,0,0,0,0,0,0,0,0,0,0,0.1,0,0,0,0,0,0,0,0,0,51,0,0,0,0,0,0,0,0,0,0,0,6.9,0,0,0,0,0,0,0,0,0,0,0,0,0,0,0,0,0,0,0,0,0,0,0,0,0,0,0,4.6
Interglad,Interglad_3857, GP03-361084, US Patent    Nippon Electric Glass (J),2015, A0017412,mass_percent,,8.3,1336,0,0,0,0,0,0,0,0,13,0,0,0,0,0,0,0,0,0,0,0,0,0,0,0,5.5,0,0,0,0,0,0,0,0,0,0,0,0,5.4,0,0,0,0,0,0,0,0,0,0,0,0,0,0,0,0,0,0,0,0,0,0,0,0,0,0,0,0,0,0.1,0,0,0,0,0,0,0,0,0,0,0,0,0,0,0,0,0,0,0,0,0,0,0,0,0,4.8,0,0,0,0,0,0,0,0,0,0,0,0.1,0,0,0,0,5.5,0,0,0,0,0,0,0,0,0,0,0,0,0,0,0,0,0,0,0,0,0,0,0,0,0,0,0,0.1,0,0,0,0,0,0,0,0,0,51,0,0,0,0,0,0,0,0,0,0,0,9.9,0,0,0,0,0,0,0,0,0,0,0,0,0,0,0,0,0,0,0,0,0,0,0,0,0,0,0,4.6
Interglad,Interglad_3858, GP03-361085, US Patent    Nippon Electric Glass (J),2015, A0017412,mass_percent,,8.5,1327,0,0,0,0,0,0,0,0,12,0,0,0,0,0,0,0,0,0,0,0,0,0,0,0,8.5,0,0,0,0,0,0,0,0,0,0,0,0,3.9,0,0,0,0,0,0,0,0,0,0,0,0,0,0,0,0,0,0,0,0,0,0,0,0,0,0,0,0,0,0.1,0,0,0,0,0,0,0,0,0,0,0,0,0,0,0,0,0,0,0,0,0,0,0,0,0,5.8,0,0,0,0,0,0,0,0,0,0,0,0.1,0,0,0,0,5.5,0,0,0,0,0,0,0,0,0,0,0,0,0,0,0,0,0,0,0,0,0,0,0,0,0,0,0,0.1,0,0,0,0,0,0,0,0,0,50,0,0,0,0,0,0,0,0,0,0,0,8.4,0,0,0,0,0,0,0,0,0,0,0,0,0,0,0,0,0,0,0,0,0,0,0,0,0,0,0,5.6
Interglad,Interglad_3859, GP03-361086, US Patent    Nippon Electric Glass (J),2015, A0017412,mass_percent,,8.3,1306,0,0,0,0,0,0,0,0,13,0,0,0,0,0,0,0,0,0,0,0,0,0,0,0,3,0,0,0,0,0,0,0,0,0,0,0,0,7.7,0,0,0,0,0,0,0,0,0,0,0,0,0,0,0,0,0,0,0,0,0,0,0,0,0,0,0,0,0,0.1,0,0,0,0,0,0,0,0,0,0,0,0,0,0,0,0,0,0,0,0,0,0,0,0,0,5.3,0,0,0,0,0,0,0,0,0,0,0,1.1,0,0,0,0,5,0,0,0,0,0,0,0,0,0,0,0,0,0,0,0,0,0,0,0,0,0,0,0,0,0,0,0,0.1,0,0,0,0,0,0,0,0,0,53,0,0,0,0,0,0,0,0,0,0,0,9.1,0,0,0,0,0,0,0,0,0,0,0,0,0,0,0,0,0,0,0,0,0,0,0,0,0,0,0,2.6
Interglad,Interglad_3860, GP03-361087, US Patent    Nippon Electric Glass (J),2015, A0017412,mass_percent,,8.4,1269,0,0,0,0,0,0,0,0,13,0,0,0,0,0,0,0,0,1.9,0,0,0,0,0,0,3.5,0,0,0,0,0,0,0,0,0,0,0,0,5.4,0,0,0,0,0,0,0,0,0,0,0,0,0,0,0,0,0,0,0,0,0,0,0,0,0,0,0,0,0,0.01,0,0,0,0,0,0,0,0,0,0,0,0,0,0,0,0,0,0,0,0,0,0,0,0,0,4.3,0,0,0,0,0,0,0,0,0,0,0,0.1,0,0,0,0,6,0,0,0,0,0,0,0,0,0,0,0,0,0,0,0,0,0,0,0,0,0,0,0,0,0,0,0,0,0,0,0,0,0,0,0,0,0,49.1,0,0,0,0,0,0.19,0,0,0,0,0,11.9,0,0,0,0,0,0,0,0,0,0,0,0,0,0,0,0,0,0,0,0,0,0,0,0,0,0,0,4.6
Interglad,Interglad_3861, GP03-361098, US Patent    PPG Industries (US),2015, A0018194,mass_percent,91.6,,1296,0,0,0,0,0,0,0,0,15.56844316,0,0,0,0,0,0,0,0,0,0,0,0,0,0,0,0,0,0,0,0,0,0,0,0,0,0,0,0,12.50874913,0,0,0,0,0,0,0,0,0,0,0,0,0,0,0,0,0,0,0,0,0,0,0,0,0,0,0,0,0,0.289971003,0,0,0,0,0,0,0,0,0,0,0,0,0,0,0,0,0,0,0,0,0,0,0,0,0,0.089991001,0,0,0,0,0.719928007,0,0,0,0,0,0,6.209379062,0,0,0,0,0.049995,0,0,0,0,0,0,0,0,0,0,0,0,0,0,0,0,0,0,0,0,0,0,0,0,0,0,0,0.009999,0,0,0,0,0,0,2.679732027,0,0,61.36386361,0,0,0,0,0,0,0,0,0,0,0,0,0,0,0,0,0,0,0.509949005,0,0,0,0,0,0,0,0,0,0,0,0,0,0,0,0,0,0,0,0,0
Interglad,Interglad_3862, GP03-361099, US Patent    PPG Industries (US),2015, A0018194,mass_percent,91.5,,1326,0,0,0,0,0,0,0,0,17.45825417,0,0,0,0,0,0,0,0,0,0,0,0,0,0,0,0,0,0,0,0,0,0,0,0,0,0,0,0,7.459254075,0,0,0,0,0,0,0,0,0,0,0,0,0,0,0,0,0,0,0,0,0,0,0,0,0,0,0,0,0,0.289971003,0,0,0,0,0,0,0,0,0,0,0,0,0,0,0,0,0,0,0,0,0,0,0,0,0,0.089991001,0,0,0,1.899810019,0.609939006,0,0,0,0,0,0,7.129287071,0,0,0,0,0.189981002,0,0,0,0,0,0,0,0,0,0,0,0,0,0,0,0,0,0,0,0,0,0,0,0,0,0,0,0.019998,0,0,0,0,0,0,0,0,0,59.7240276,0,0,0,0,0,0,0,0,0,0,0,0,0,0,0,0,0,0,0.689931007,0,0,0,0,0,0,0,0,0,0,0,4.439556044,0,0,0,0,0,0,0,0,0
Interglad,Interglad_3863, GP03-361100, US Patent    PPG Industries (US),2015, A0018194,mass_percent,89.5,,1320,0,0,0,0,0,0,0,0,14.48,0,0,0,0,0,0,0,0,0,0,0,0,0,0,0,0,0,0,0,0,0,0,0,0,0,0,0,0,5.46,0,0,0,0,0,0,0,0,0,0,0,0,0,0,0,0,0,0,0,0,0,0,0,0,0,0,0,0,0,0.25,0,0,0,0,0,0,0,0,0,0,0,0,0,0,0,0,0,0,0,0,0,0,0,0,0,0.08,0,0,0,9.87,0.7,0,0,0,0,0,0,8.03,0,0,0,0,0.18,0,0,0,0,0,0,0,0,0,0,0,0,0,0,0,0,0,0,0,0,0,0,0,0,0,0,0,0.01,0,0,0,0,0,0,0,0,0,60.37,0,0,0,0,0,0,0,0,0,0,0,0,0,0,0,0,0,0,0.57,0,0,0,0,0,0,0,0,0,0,0,0,0,0,0,0,0,0,0,0,0
Interglad,Interglad_3864, GP03-361101, US Patent    PPG Industries (US),2015, A0018194,mass_percent,94.1,,1300,0,0,0,0,0,0,0,0,17.24172417,0,0,0,0,0,0,0,0,0,0,0,0,0,0,0,0,0,0,0,0,0,0,0,0,0,0,0,0,6.350635064,0,0,0,0,0,0,0,0,0,0,0,0,0,0,0,0,0,0,0,0,0,0,0,0,0,0,0,0,0,0.270027003,0,0,0,0,0,0,0,0,0,0,0,0,0,0,0,0,0,0,0,0,0,0,0,0,0,0.100010001,0,0,0,0,0.440044004,0,0,0,0,0,0,10.85108511,0,0,0,0,0.170017002,0,0,0,0,0,0,0,0,0,0,0,0,0,0,0,0,0,0,0,0,0,0,0,0,0,0,0,0,0,0,0,0,0,0,0,0,0,59.5259526,0,0,0,0,0,0,0,0,0,0,0,0,0,0,0,0,0,0,0.610061006,0,0,0,0,0,0,0,0,0,0,0,4.440444044,0,0,0,0,0,0,0,0,0
Interglad,Interglad_3865, GP03-361102, US Patent    PPG Industries (US),2015, A0018194,mass_percent,91.6,,1401,0,0,0,0,0,0,0,0,21.64216422,0,0,0,0,0,0,0,0,0,0,0,0,0,0,0,0,0,0,0,0,0,0,0,0,0,0,0,0,1.01010101,0,0,0,0,0,0,0,0,0,0,0,0,0,0,0,0,0,0,0,0,0,0,0,0,0,0,0,0,0,0.340034003,0,0,0,0,0,0,0,0,0,0,0,0,0,0,0,0,0,0,0,0,0,0,0,0,0,0.110011001,0,0,0,4.210421042,0,0,0,0,0,0,0,10.1210121,0,0,0,0,0.020002,0,0,0,0,0,0,0,0,0,0,0,0,0,0,0,0,0,0,0,0,0,0,0,0,0,0,0,0,0,0,0,0,0,0,0,0,0,61.69616962,0,0,0,0,0,0,0,0,0,0,0,0,0,0,0,0,0,0,0.850085009,0,0,0,0,0,0,0,0,0,0,0,0,0,0,0,0,0,0,0,0,0
Interglad,Interglad_3866, GP03-361103, US Patent    PPG Industries (US),2015, A0018194,mass_percent,97.6,,1232,0,0,0,0,0,0,0,0,15.12,0,0,0,0,0,0,0,0,0,0,0,0,0,0,0,0,0,0,0,0,0,0,0,0,0,0,0,0,4.92,0,0,0,0,0,0,0,0,0,0,0,0,0,0,0,0,0,0,0,0,0,0,0,0,0,0,0,0,0,0.22,0,0,0,0,0,0,0,0,0,0,0,0,0,0,0,0,0,0,0,0,0,0,0,0,0,0.09,0,0,0,0,0.94,0,0,0,0,0,0,10.56,0,0,0,0,0.04,0,0,0,0,0,0,0,0,0,0,0,0,0,0,0,0,0,0,0,0,0,0,0,0,0,0,0,0,0,0,0,0,0,0,0,0,0,54.76,0,0,0,0,0,0,0,0,0,0,0,0,0,0,0,0,0,0,0.46,0,0,0,0,0,0,0,0,0,0,0,12.89,0,0,0,0,0,0,0,0,0
Interglad,Interglad_3867, GP03-361104, US Patent    PPG Industries (US),2015, A0018194,mass_percent,92.8,,1305,0,0,0,0,0,0,0,0,18.32,0,0,0,0,0,0,0,0,0,0,0,0,0,0,0,0,0,0,0,0,0,0,0,0,0,0,0,0,5.43,0,0,0,0,0,0,0,0,0,0,0,0,0,0,0,0,0,0,0,0,0,0,0,0,0,0,0,0,0,0.28,0,0,0,0,0,0,0,0,0,0,0,0,0,0,0,0,0,0,0,0,0,0,0,0,0,0.11,0,0,0,0,0.79,0,0,0,0,0,0,10.19,0,0,0,0,0.04,0,0,0,0,0,0,0,0,0,0,0,0,0,0,0,0,0,0,0,0,0,0,0,0,0,0,0,0,0,0,0,0,0,0,0,0,0,60.14,0,0,0,0,0,0,0,0,0,0,0,0,0,0,0,0,0,0,0.61,0,0,0,0,0,0,0,0,0,0,0,4.09,0,0,0,0,0,0,0,0,0
Interglad,Interglad_3868, GP03-361105, US Patent    PPG Industries (US),2015, A0018194,mass_percent,92.4,4.13,1298,0,0,0,0,0,0,0,0,16.95169517,0,0,0,0,0,0,0,0,0,0,0,0,0,0,0,0,0,0,0,0,0,0,0,0,0,0,0,0,4.350435044,0,0,0,0,0,0,0,0,0,0,0,0,0,0,0,0,0,0,0,0,0,0,0,0,0,0,0,0,0,0.250025003,0,0,0,0,0,0,0,0,0,0,0,0,0,0,0,0,0,0,0,0,0,0,0,0,0,0.100010001,0,0,0,3.98039804,0.780078008,0,0,0,0,0,0,10.4910491,0,0,0,0,0.040004,0,0,0,0,0,0,0,0,0,0,0,0,0,0,0,0,0,0,0,0,0,0,0,0,0,0,0,0,0,0,0,0,0,0,0,0,0,58.91589159,0,0,0,0,0,0,0,0,0,0,0,0,0,0,0,0,0,0,2.090209021,0,0,0,0,0,0,0,0,0,0,0,0,0,0,0,0,0,0,0,0,2.050205021
Interglad,Interglad_3869, GP03-361106, US Patent    PPG Industries (US),2015, A0018194,mass_percent,92.4,4.61,1285,0,0,0,0,0,0,0,0,14.73852615,0,0,0,0,0,0,0,0,0,0,0,0,0,0,0,0,0,0,0,0,0,0,0,0,0,0,0,0,12.51874813,0,0,0,0,0,0,0,0,0,0,0,0,0,0,0,0,0,0,0,0,0,0,0,0,0,0,0,0,0,0.259974003,0,0,0,0,0,0,0,0,0,0,0,0,0,0,0,0,0,0,0,0,0,0,0,0,0,0,0,0,0,0,0.479952005,0,0,0,0,0,0,7.769223078,0,0,0,0,0,0,0,0,0,0,0,0,0,0,0,0,0,0,0,0,0,0,0,0,0,0,0,0,0,0,0,0,0,0,0,0,0,0,0,4.429557044,0,0,59.8040196,0,0,0,0,0,0,0,0,0,0,0,0,0,0,0,0,0,0,0,0,0,0,0,0,0,0,0,0,0,0,0,0,0,0,0,0,0,0,0,0
Interglad,Interglad_3870, GP03-361107, US Patent    PPG Industries (US),2015, A0018194,mass_percent,91.4,,1332,0,0,0,0,0,0,0,0,16.16161616,0,0,0,0,0,0,0,0,0,0,0,0,0,0,0,0,0,0,0,0,0,0,0,0,0,0,0,0,4.400440044,0,0,0,0,0,0,0,0,0,0,0,0,0,0,0,0,0,0,0,0,0,0,0,0,0,0,0,0,0,0.240024002,0,0,0,0,0,0,0,0,0,0,0,0,0,0,0,0,0,0,0,0,0,0,0,0,0,0.090009001,0,0,0,4.04040404,0.790079008,0,0,0,0,0,0,10.63106311,0,0,0,0,0.040004,0,0,0,0,0,0,0,0,0,0,0,0,0,0,0,0,0,0,0,0,0,0,0,0,0,0,0,0,0,0,0,0,0,0,0,0,0,63.08630863,0,0,0,0,0,0,0,0,0,0,0,0,0,0,0,0,0,0,0.520052005,0,0,0,0,0,0,0,0,0,0,0,0,0,0,0,0,0,0,0,0,0
Interglad,Interglad_3871, GP03-361290, US Patent    PPG Industries (US),2015, A0057143,mass_percent,86.53,,1273,0,0,0,0,0,0,0,0,15.33,0,0,0,0,0,0,0,0,0,0,0,0,0,0,0,0,0,0,0,0,0,0,0,0,0,0,0,0,14.94,0,0,0,0,0,0,0,0,0,0,0,0,0,0,0,0,0,0,0,0,0,0,0,0,0,0,0,0,0.01,0.31,0,0,0,0,0,0,0,0,0,0,0,0,0,0,0,0,0,0,0,0,0,0,0,0,0,0.09,0,0,0,0,0.2,0,0,0,0,0,0,7.28,0,0,0,0,0.66,0,0,0,0,0,0,0,0,0,0,0,0,0,0,0,0,0,0,0,0,0,0,0,0,0,0,0,0,0,0,0,0,0,0,0,0,0,60.46,0,0,0,0,0,0,0,0,0,0,0,0,0,0,0,0,0,0,0.72,0,0,0,0,0,0,0,0,0,0,0,0,0,0,0,0,0,0,0,0,0
Interglad,Interglad_3872, GP03-361291, US Patent    PPG Industries (US),2015, A0057143,mass_percent,,,1249,0,0,0,0,0,0,0,0,15.27,0,0,0,0,0,0,0,0,0,0,0,0,0,0,0,0,0,0,0,0,0,0,0,0,0,0,0,0,14.97,0,0,0,0,0,0,0,0,0,0,0,0,0,0,0,0,0,0,0,0,0,0,0,0,0,0,0,0,0.01,0.27,0,0,0,0,0,0,0,0,0,0,0,0,0,0,0,0,0,0,0,0,0,0,0,0,0,0.09,0,0,0,0,0.61,0,0,0,0,0,0,7,0,0,0,0,0.66,0,0,0,0,0,0,0,0,0,0,0,0,0,0,0,0,0,0,0,0,0,0,0,0,0,0,0,0,0,0,0,0,0,0,0,0,0,60.46,0,0,0,0,0,0,0,0,0,0,0,0,0,0,0,0,0,0,0.65,0,0,0,0,0,0,0,0,0,0,0,0,0,0,0,0,0,0,0,0,0.01
Interglad,Interglad_3873, GP03-361292, US Patent    PPG Industries (US),2015, A0057143,mass_percent,,,1260,0,0,0,0,0,0,0,0,15.24152415,0,0,0,0,0,0,0,0,0,0,0,0,0,0,0,0,0,0,0,0,0,0,0,0,0,0,0,0,14.94149415,0,0,0,0,0,0,0,0,0,0,0,0,0,0,0,0,0,0,0,0,0,0,0,0,0,0,0,0,0.010001,0.270027003,0,0,0,0,0,0,0,0,0,0,0,0,0,0,0,0,0,0,0,0,0,0,0,0,0,0.090009001,0,0,0,0,0.600060006,0,0,0,0,0,0,7.200720072,0,0,0,0,0.660066007,0,0,0,0,0,0,0,0,0,0,0,0,0,0,0,0,0,0,0,0,0,0,0,0,0,0,0,0,0,0,0,0,0,0,0,0,0,60.3260326,0,0,0,0,0,0,0,0,0,0,0,0,0,0,0,0,0,0,0.650065007,0,0,0,0,0,0,0,0,0,0,0,0,0,0,0,0,0,0,0,0,0.010001
Interglad,Interglad_3874, GP03-361293, US Patent    PPG Industries (US),2015, A0057143,mass_percent,,,1251,0,0,0,0,0,0,0,0,15.19,0,0,0,0,0,0,0,0,0,0,0,0,0,0,0,0,0,0,0,0,0,0,0,0,0,0,0,0,14.89,0,0,0,0,0,0,0,0,0,0,0,0,0,0,0,0,0,0,0,0,0,0,0,0,0,0,0,0,0.01,0.27,0,0,0,0,0,0,0,0,0,0,0,0,0,0,0,0,0,0,0,0,0,0,0,0,0,0.09,0,0,0,0,0.6,0,0,0,0,0,0,7.49,0,0,0,0,0.66,0,0,0,0,0,0,0,0,0,0,0,0,0,0,0,0,0,0,0,0,0,0,0,0,0,0,0,0,0,0,0,0,0,0,0,0,0,60.14,0,0,0,0,0,0,0,0,0,0,0,0,0,0,0,0,0,0,0.65,0,0,0,0,0,0,0,0,0,0,0,0,0,0,0,0,0,0,0,0,0.01
Interglad,Interglad_3875, GP03-361294, US Patent    PPG Industries (US),2015, A0057143,mass_percent,85.6,,1258,0,0,0,0,0,0,0,0,15.47845215,0,0,0,0,0,0,0,0,0,0,0,0,0,0,0,0,0,0,0,0,0,0,0,0,0,0,0,0,15.17848215,0,0,0,0,0,0,0,0,0,0,0,0,0,0,0,0,0,0,0,0,0,0,0,0,0,0,0,0,0.009999,0.279972003,0,0,0,0,0,0,0,0,0,0,0,0,0,0,0,0,0,0,0,0,0,0,0,0,0,0.099990001,0,0,0,0,0.609939006,0,0,0,0,0,0,7.099290071,0,0,0,0,0.669933007,0,0,0,0,0,0,0,0,0,0,0,0,0,0,0,0,0,0,0,0,0,0,0,0,0,0,0,0,0,0,0,0,0,0,0,0,0,59.9040096,0,0,0,0,0,0,0,0,0,0,0,0,0,0,0,0,0,0,0.659934007,0,0,0,0,0,0,0,0,0,0,0,0,0,0,0,0,0,0,0,0,0.009999
Interglad,Interglad_3876, GP03-361295, US Patent    PPG Industries (US),2015, A0057143,mass_percent,86.39,,1252,0,0,0,0,0,0,0,0,15.7,0,0,0,0,0,0,0,0,0,0,0,0,0,0,0,0,0,0,0,0,0,0,0,0,0,0,0,0,15.07,0,0,0,0,0,0,0,0,0,0,0,0,0,0,0,0,0,0,0,0,0,0,0,0,0,0,0,0,0.01,0.28,0,0,0,0,0,0,0,0,0,0,0,0,0,0,0,0,0,0,0,0,0,0,0,0,0,0.1,0,0,0,0,0.61,0,0,0,0,0,0,7.04,0,0,0,0,0.67,0,0,0,0,0,0,0,0,0,0,0,0,0,0,0,0,0,0,0,0,0,0,0,0,0,0,0,0,0,0,0,0,0,0,0,0,0,59.85,0,0,0,0,0,0,0,0,0,0,0,0,0,0,0,0,0,0,0.66,0,0,0,0,0,0,0,0,0,0,0,0,0,0,0,0,0,0,0,0,0.01
Interglad,Interglad_3877, GP03-361296, US Patent    PPG Industries (US),2015, A0057143,mass_percent,85.42,,1270,0,0,0,0,0,0,0,0,15.36000061,0,0,0,0,0,0,0,0,0,0,0,0,0,0,0,0,0,0,0,0,0,0,0,0,0,0,0,0,14.9800006,0,0,0,0,0,0,0,0,0,0,0,0,0,0,0,0,0,0,0,0,0,0,0,0,0,0,0,0,0.009998,0.280000011,0,0,0,0,0,0,0,0,0,0,0,0,0,0,0,0,0,0,0,0,0,0,0,0,0,0.090000004,0,0,0,0,0.610000024,0,0,0,0,0,0,7.00000028,0,0,0,0,0.660000026,0,0,0,0,0,0,0,0,0,0,0,0,0,0,0,0,0,0,0,0,0,0,0,0,0,0,0,0,0,0,0,0,0,0,0,0,0,60.71000243,0,0,0,0,0,0,0,0,0,0,0,0,0,0,0,0,0,0,0.290000012,0,0,0,0,0,0,0,0,0,0,0,0,0,0,0,0,0,0,0,0,0.009998
Interglad,Interglad_3878, GP03-361297, US Patent    PPG Industries (US),2015, A0057143,mass_percent,83.17,,1280,0,0,0,0,0,0,0,0,15.39846015,0,0,0,0,0,0,0,0,0,0,0,0,0,0,0,0,0,0,0,0,0,0,0,0,0,0,0,0,15.01849815,0,0,0,0,0,0,0,0,0,0,0,0,0,0,0,0,0,0,0,0,0,0,0,0,0,0,0,0,0.009999,0.279972003,0,0,0,0,0,0,0,0,0,0,0,0,0,0,0,0,0,0,0,0,0,0,0,0,0,0.099990001,0,0,0,0,0.299970003,0,0,0,0,0,0,7.01929807,0,0,0,0,0.659934007,0,0,0,0,0,0,0,0,0,0,0,0,0,0,0,0,0,0,0,0,0,0,0,0,0,0,0,0,0,0,0,0,0,0,0,0,0,60.91390861,0,0,0,0,0,0,0,0,0,0,0,0,0,0,0,0,0,0,0.289971003,0,0,0,0,0,0,0,0,0,0,0,0,0,0,0,0,0,0,0,0,0.009999
Interglad,Interglad_3879, GP03-361298, US Patent    PPG Industries (US),2015, A0057143,mass_percent,86.4,,1273,0,0,0,0,0,0,0,0,15.32,0,0,0,0,0,0,0,0,0,0,0,0,0,0,0,0,0,0,0,0,0,0,0,0,0,0,0,0,15.22,0,0,0,0,0,0,0,0,0,0,0,0,0,0,0,0,0,0,0,0,0,0,0,0,0,0,0,0,0,0.27,0,0,0,0,0,0,0,0,0,0,0,0,0,0,0,0,0,0,0,0,0,0,0,0,0,0.11,0,0,0,0,0.61,0,0,0,0,0,0,6.87,0,0,0,0,0.06,0,0,0,0,0,0,0,0,0,0,0,0,0,0,0,0,0,0,0,0,0,0,0,0,0,0,0,0.1,0,0,0,0,0,0,0,0,0,60.95,0,0,0,0,0,0,0,0,0,0,0,0,0,0,0,0,0,0,0.49,0,0,0,0,0,0,0,0,0,0,0,0,0,0,0,0,0,0,0,0,0
Interglad,Interglad_3880, GJ03-361433, Int. J. Applied Glass Science,2014, v. 005  p. 0065,mass_percent,87,,1268,0,0,0,0,0,0,0,0,16.05025838,0,0,0,0,0,0,0,0,0,0,0,0,0,0,0,0,0,0,0,0,0,0,0,0,0,0,0,0,14.00344513,0,0,0,0,0,0,0,0,0,0,0,0,0,0,0,0,0,0,0,0,0,0,0,0,0,0,0,0,0,0,0,0,0,0,0,0,0,0,0,0,0,0,0,0,0,0,0,0,0,0,0,0,0,0,0,0,0,0,0,0,0,0,0,0,0,0,0,8.59256257,0,0,0,0,0,0,0,0,0,0,0,0,0,0,0,0,0,0,0,0,0,0,0,0,0,0,0,0,0,0,0,0,0,0,0,0,0,0,0,0,0,0,61.35373391,0,0,0,0,0,0,0,0,0,0,0,0,0,0,0,0,0,0,0,0,0,0,0,0,0,0,0,0,0,0,0,0,0,0,0,0,0,0,0,0
Interglad,Interglad_3881, GP05-363964, Japanese Patent    Nippon Electric Glass (J),2015, A202970,mass_percent,,,1311,0,0,0,0,0,0,0,0,15,0,0,0,0,0,0,0,0,14,0,0,0,0,0,0,0,0,0,0,0,0,0,0,0,0,0,0,0,1.5,0,0,0,0,0,0,0,0,0,0,0,0,0,0,0,0,0,0,0,0,0,0,0,0,0,0,0,0,0,0,0,0,0,0,0,0,0,0,0,0,0,0,0,0,0,0,0,0,0,0,0,0,0,0,0,0,0,0,0,0,0,0,0,0,0,0,0,6.4,0,0,0,0,0,0,0,0,0,0,0,0,0,0,0,0,0,0,0,0,0,0,0,0,0,0,0,0,0,0,0,0,0,0,0,0,0,0,0,0,0,0,55,0,0,0,0,0,0,0,0,0,0,0,0,0,0,0,0,0,0,4,0,0,0,0,0,0,0,0,0,0,0,0,0,0,0,0,0,0,0,0,4.1
Interglad,Interglad_3882, GP05-363965, Japanese Patent    Nippon Electric Glass (J),2015, A202970,mass_percent,,,1224,0,0,0,0,0,0,0,0,15,0,0,0,0,0,0,0,0,22,0,0,0,0,0,0,0,0,0,0,0,0,0,0,0,0,0,0,0,1.5,0,0,0,0,0,0,0,0,0,0,0,0,0,0,0,0,0,0,0,0,0,0,0,0,0,0,0,0,0,0,0,0,0,0,0,0,0,0,0,0,0,0,0,0,0,0,0,0,0,0,0,0,0,0,0,0,0,0,0,0,0,0,0,0,0,0,0,6.4,0,0,0,0,0,0,0,0,0,0,0,0,0,0,0,0,0,0,0,0,0,0,0,0,0,0,0,0,0,0,0,0,0,0,0,0,0,0,0,0,0,0,47,0,0,0,0,0,0,0,0,0,0,0,0,0,0,0,0,0,0,4,0,0,0,0,0,0,0,0,0,0,0,0,0,0,0,0,0,0,0,0,4.1
Interglad,Interglad_3883, GP03-364198, European Patent    Others,2015, A2894132,mass_percent,,,1204,0,0,0,0,0,0,0,0,22.58,0,0,0,0,0,0,0,0,0,0,0,0,0,0,0,0,0,0,0,0,0,0,0,0,0,0,0,0,11.39,0,0,0,0,0,0,0,0,0,0,0,0,0,0,0,0,0,0,0,0,0,0,0,0,0,0,0,0,2.2,5.1,0,0,0,0,0,0,0,0,0,0,0,0,0,0,0,0,0,0,0,0,0,0,0,0,0,4,0,0,0,0,0,0,0,0,0,0,0,4.1,0,0,0.12,0,8.19,0,0,0,0,0,0,0,0,0,0,0,0,0,0,0,0,0,0,0,0,0,0,0,0,0,0,0,0.15,0,0,0,0,0,0,0,0,0,40.37,0,0,0,0,0,0,0,0,0,0,0,0,0,0,0,0,0,0,0.8,0,0,0,0,0,0,0,0,0,0,0,0,0,0,0,0,0,1,0,0,0
Interglad,Interglad_3884, GP03-364239, European Patent    OCV Intellectual Capital (US),2014, AWO062987,mass_percent,98.3,,1270,0,0,0,0,0,0,0,0,28,0,0,0,0,0,0,0,0,0,0,0,0,0,0,0,0,0,0,0,0,0,0,0,0,0,0,0,0,0,0,0,0,0,0,0,0,0,0,0,0,0,0,0,0,0,0,0,0,0,0,0,0,0,0,0,0,0,0,0,0,0,0,0,0,0,0,0,0,0,0,0,0,0,0,0,0,0,0,0,0,0,0,0,0,0,0,0,0,0,0,0,0,0,0,0,0,19,0,0,0,0,0,0,0,0,0,0,0,0,0,0,0,0,0,0,0,0,0,0,0,0,0,0,0,0,0,0,0,0,0,0,0,0,0,0,0,0,0,0,53,0,0,0,0,0,0,0,0,0,0,0,0,0,0,0,0,0,0,0,0,0,0,0,0,0,0,0,0,0,0,0,0,0,0,0,0,0,0,0,0
Interglad,Interglad_3885, GP03-364241, European Patent    OCV Intellectual Capital (US),2014, AWO062987,mass_percent,91,,1283,0,0,0,0,0,0,0,0,28,0,0,0,0,0,0,0,0,0,0,0,0,0,0,0,0,0,0,0,0,0,0,0,0,0,0,0,0,15,0,0,0,0,0,0,0,0,0,0,0,0,0,0,0,0,0,0,0,0,0,0,0,0,0,0,0,0,0,0,0,0,0,0,0,0,0,0,0,0,0,0,0,0,0,0,0,0,0,0,0,0,0,0,0,0,0,0,0,0,0,0,0,0,0,0,0,7,0,0,0,0,0,0,0,0,0,0,0,0,0,0,0,0,0,0,0,0,0,0,0,0,0,0,0,0,0,0,0,0,0,0,0,0,0,0,0,0,0,0,50,0,0,0,0,0,0,0,0,0,0,0,0,0,0,0,0,0,0,0,0,0,0,0,0,0,0,0,0,0,0,0,0,0,0,0,0,0,0,0,0
Interglad,Interglad_3886, GP03-364242, European Patent    OCV Intellectual Capital (US),2014, AWO062987,mass_percent,89.6,,1295.5,0,0,0,0,0,0,0,0,28,0,0,0,0,0,0,0,0,0,0,0,0,0,0,0,0,0,0,0,0,0,0,0,0,0,0,0,0,15,0,0,0,0,0,0,0,0,0,0,0,0,0,0,0,0,0,0,0,0,0,0,0,0,0,0,0,0,0,0,0,0,0,0,0,0,0,0,0,0,0,0,0,0,0,0,0,0,0,0,0,0,0,0,0,0,0,0,0,0,0,0,0,0,0,0,0,7,0,0,0,0,3,0,0,0,0,0,0,0,0,0,0,0,0,0,0,0,0,0,0,0,0,0,0,0,0,0,0,0,0,0,0,0,0,0,0,0,0,0,47,0,0,0,0,0,0,0,0,0,0,0,0,0,0,0,0,0,0,0,0,0,0,0,0,0,0,0,0,0,0,0,0,0,0,0,0,0,0,0,0
Interglad,Interglad_3887, GP03-364243, European Patent    OCV Intellectual Capital (US),2014, AWO062987,mass_percent,87.1,,1219,0,0,0,0,0,0,0,0,30,0,0,0,0,0,0,0,0,0,0,0,0,0,0,0,0,0,0,0,0,0,0,0,0,0,0,0,0,25,0,0,0,0,0,0,0,0,0,0,0,0,0,0,0,0,0,0,0,0,0,0,0,0,0,0,0,0,0,0,0,0,0,0,0,0,0,0,0,0,0,0,0,0,0,0,0,0,0,0,0,0,0,0,0,0,0,0,0,0,0,0,0,0,0,0,0,0,0,0,0,0,5,0,0,0,0,0,0,0,0,0,0,0,0,0,0,0,0,0,0,0,0,0,0,0,0,0,0,0,0,0,0,0,0,0,0,0,0,0,40,0,0,0,0,0,0,0,0,0,0,0,0,0,0,0,0,0,0,0,0,0,0,0,0,0,0,0,0,0,0,0,0,0,0,0,0,0,0,0,0
Interglad,Interglad_3888, GP03-364244, European Patent    OCV Intellectual Capital (US),2014, AWO062987,mass_percent,84.9,,1278,0,0,0,0,0,0,0,0,25,0,0,0,0,0,0,0,0,0,0,0,0,0,0,0,0,0,0,0,0,0,0,0,0,0,0,0,0,25,0,0,0,0,0,0,0,0,0,0,0,0,0,0,0,0,0,0,0,0,0,0,0,0,0,0,0,0,0,0,0,0,0,0,0,0,0,0,0,0,0,0,0,0,0,0,0,0,0,0,0,0,0,0,0,0,0,0,0,0,0,0,0,0,0,0,0,0,0,0,0,0,0,0,0,0,0,0,0,0,0,0,0,0,0,0,0,0,0,0,0,0,0,0,0,0,0,0,0,0,0,0,0,0,0,0,0,0,0,0,50,0,0,0,0,0,0,0,0,0,0,0,0,0,0,0,0,0,0,0,0,0,0,0,0,0,0,0,0,0,0,0,0,0,0,0,0,0,0,0,0
Interglad,Interglad_3889, GP03-364495, US Patent    Others,2015, A9108878,mass_percent,,,1500,0,0,0,0,0,0,0,0,12.7,0,0,0,0,0,0,0,0,0,0,0,0,0,0,0,0.8,0,0,0,0,0,0,0,0,0,0,0,0,13.8,0,0,0,0,0,0,0,0,0,0,0,0,0,0,0,0,0,0,0,0,0,0,0,0,0,0,0,0,0,0.2,0,0,0,0,0,0,0,0,0,0,0,0,0,0,0,0,0,0,0,0,0,0,0,0,0,0,0,0,0,0,0,0,0,0,0,0,0,11.2,0,0,0,0,5,0,0,0,0,0,0,0,0,0,0,0,0,0,0,0,0,0,0,0,0,0,0,0,0,0,0,0,0,0,0,0,0,0,0,0,0,0,56.1,0,0,0,0,0,0,0,0,0,0,0,0,0,0,0,0,0,0,0.2,0,0,0,0,0,0,0,0,0,0,0,0,0,0,0,0,0,0,0,0,0
Interglad,Interglad_3890, GP03-364500, US Patent    Others,2015, A9108878,mass_percent,,,1490,0,0,0,0,0,0,0,0,20,0,0,0,0,0,0,0,0,0,0,0,0,0,0,0,0.4,0,0,0,0,0,0,0,0,0,0,0,0,16.8,0,0,0,0,0,0,0,0,0,0,0,0,0,0,0,0,0,0,0,0,0,0,0,0,0,0,0,0,0,0.1,0,0,0,0,0,0,0,0,0,0,0,0,0,0,0,0,0,0,0,0,0,0,0,0,0,0,0,0,0,0,0,0,0,0,0,0,0,12,0,0,0,0,1,0,0,0,0,0,0,0,0,0,0,0,0,0,0,0,0,0,0,0,0,0,0,0,0,0,0,0,0,0,0,0,0,0,0,0,0,0,48.7,0,0,0,0,0,0,0,0,0,0,0,0,0,0,0,0,0,0,1,0,0,0,0,0,0,0,0,0,0,0,0,0,0,0,0,0,0,0,0,0
Interglad,Interglad_3891, GP03-364502, US Patent    Others,2015, A9108878,mass_percent,,,1480,0,0,0,0,0,0,0,0,16,0,0,0,0,0,0,0,0,0,0,0,0,0,0,0,1.3,0,0,0,0,0,0,0,0,0,0,0,0,14,0,0,0,0,0,0,0,0,0,0,0,0,0,0,0,0,0,0,0,0,0,0,0,0,0,0,0,0,0,1.2,0,0,0,0,0,0,0,0,0,0,0,0,0,0,0,0,0,0,0,0,0,0,0,0,0,0,0,0,0,0,0,0,0,0,0,0,0,11.5,0,0,0,0,5,0,0,0,0,0,0,0,0,0,0,0,0,0,0,0,0,0,0,0,0,0,0,0,0,0,0,0,0,0,0,0,0,0,0,0,0,0,50,0,0,0,0,0,0,0,0,0,0,0,0,0,0,0,0,0,0,1,0,0,0,0,0,0,0,0,0,0,0,0,0,0,0,0,0,0,0,0,0
Interglad,Interglad_3892, GP03-364602, US Patent    Nippon Electric Glass (J),2015, A9133052,mass_percent,,8.1,1333,0,0,0,0,0,0,0,0,12.4,0,0,0,0,0,0,0,0,0,0,0,0,0,0,0,3.3,0,0,0,0,0,0,0,0,0,0,0,0,5.1,0,0,0,0,0,0,0,0,0,0,0,0,0,0,0,0,0,0,0,0,0,0,0,0,0,0,0,0,0,0.1,0,0,0,0,0,0,0,0,0,0,0,0,0,0,0,0,0,0,0,0,0,0,0,0,0,4.1,0,0,0,0,0,0,0,0,0,0,0,0.1,0,0,0,0,5.7,0,0,0,0,0,0,0,0,0,0,0,0,0,0,0,0,0,0,0,0,0,0,0,0,0,0,0,0.1,0,0,0,0,0,0,0,0,0,53.5,0,0,0,0,0,0,0,0,0,0,0,11.2,0,0,0,0,0,0,0,0,0,0,0,0,0,0,0,0,0,0,0,0,0,0,0,0,0,0,0,4.4
Interglad,Interglad_3893, GP03-364603, US Patent    Nippon Electric Glass (J),2015, A9133052,mass_percent,80.8,8.2,1331,0,0,0,0,0,0,0,0,13,0,0,0,0,0,0,0,0,0,0,0,0,0,0,0,6.3,0,0,0,0,0,0,0,0,0,0,0,0,5.4,0,0,0,0,0,0,0,0,0,0,0,0,0,0,0,0,0,0,0,0,0,0,0,0,0,0,0,0,0,0.1,0,0,0,0,0,0,0,0,0,0,0,0,0,0,0,0,0,0,0,0,0,0,0,0,0,5.3,0,0,0,0,0,0,0,0,0,0,0,0.1,0,0,0,0,5,0,0,0,0,0,0,0,0,0,0,0,0,0,0,0,0,0,0,0,0,0,0,0,0,0,0,0,0.1,0,0,0,0,0,0,0,0,0,51,0,0,0,0,0,0,0,0,0,0,0,9.1,0,0,0,0,0,0,0,0,0,0,0,0,0,0,0,0,0,0,0,0,0,0,0,0,0,0,0,4.6
Interglad,Interglad_3894, GP03-364604, US Patent    Nippon Electric Glass (J),2015, A9133052,mass_percent,80.9,8.5,1327,0,0,0,0,0,0,0,0,12,0,0,0,0,0,0,0,0,0,0,0,0,0,0,0,8.5,0,0,0,0,0,0,0,0,0,0,0,0,3.9,0,0,0,0,0,0,0,0,0,0,0,0,0,0,0,0,0,0,0,0,0,0,0,0,0,0,0,0,0,0.1,0,0,0,0,0,0,0,0,0,0,0,0,0,0,0,0,0,0,0,0,0,0,0,0,0,5.8,0,0,0,0,0,0,0,0,0,0,0,0.1,0,0,0,0,5.5,0,0,0,0,0,0,0,0,0,0,0,0,0,0,0,0,0,0,0,0,0,0,0,0,0,0,0,0.1,0,0,0,0,0,0,0,0,0,50,0,0,0,0,0,0,0,0,0,0,0,8.4,0,0,0,0,0,0,0,0,0,0,0,0,0,0,0,0,0,0,0,0,0,0,0,0,0,0,0,5.6
Interglad,Interglad_3895, GP03-364605, US Patent    Nippon Electric Glass (J),2015, A9133052,mass_percent,,8.1,1333,0,0,0,0,0,0,0,0,12.4,0,0,0,0,0,0,0,0,0,0,0,0,0,0,0,3.3,0,0,0,0,0,0,0,0,0,0,0,0,5.1,0,0,0,0,0,0,0,0,0,0,0,0,0,0,0,0,0,0,0,0,0,0,0,0,0,0,0,0,0,0.01,0,0,0,0,0,0,0,0,0,0,0,0,0,0,0,0,0,0,0,0,0,0,0,0,0,4.1,0,0,0,0,0,0,0,0,0,0,0,0.1,0,0,0,0,5.7,0,0,0,0,0,0,0,0,0,0,0,0,0,0,0,0,0,0,0,0,0,0,0,0,0,0,0,0.19,0,0,0,0,0,0,0,0,0,53.5,0,0,0,0,0,0,0,0,0,0,0,11.2,0,0,0,0,0,0,0,0,0,0,0,0,0,0,0,0,0,0,0,0,0,0,0,0,0,0,0,4.4
Interglad,Interglad_3896, GP03-364606, US Patent    Nippon Electric Glass (J),2015, A9133052,mass_percent,,8.7,1299,0,0,0,0,0,0,0,0,14,0,0,0,0,0,0,0,0,0,0,0,0,0,0,0,3,0,0,0,0,0,0,0,0,0,0,0,0,4.8,0,0,0,0,0,0,0,0,0,0,0,0,0,0,0,0,0,0,0,0,0,0,0,0,0,0,0,0,0,0.1,0,0,0,0,0,0,0,0,0,0,0,0,0,0,0,0,0,0,0,0,0,0,0,0,0,3,0,0,0,0,0,0,0,0,0,0,0,0.1,0,0,0,0,8,0,0,0,0,0,0,0,0,0,0,0,0,0,0,0,0,0,0,0,0,0,0,0,0,0,0,0,0.1,0,0,0,0,0,0,0,0,0,50.9,0,0,0,0,0,0,0,0,0,0,0,11,0,0,0,0,0,0,0,0,0,0,0,0,0,0,0,0,0,0,0,0,0,0,0,0,0,0,0,5
Interglad,Interglad_3897, GP03-364607, US Patent    Nippon Electric Glass (J),2015, A9133052,mass_percent,,8,1366,0,0,0,0,0,0,0,0,17,0,0,0,0,0,0,0,0,0,0,0,0,0,0,0,5.5,0,0,0,0,0,0,0,0,0,0,0,0,4,0,0,0,0,0,0,0,0,0,0,0,0,0,0,0,0,0,0,0,0,0,0,0,0,0,0,0,0,0,0.1,0,0,0,0,0,0,0,0,0,0,0,0,0,0,0,0,0,0,0,0,0,0,0,0,0,4.5,0,0,0,0,0,0,0,0,0,0,0,0.1,0,0,0,0,5,0,0,0,0,0,0,0,0,0,0,0,0,0,0,0,0,0,0,0,0,0,0,0,0,0,0,0,0.1,0,0,0,0,0,0,0,0,0,48.7,0,0,0,0,0,0,0,0,0,0,0,11,0,0,0,0,0,0,0,0,0,0,0,0,0,0,0,0,0,0,0,0,0,0,0,0,0,0,0,4
Interglad,Interglad_3898, GP03-364608, US Patent    Nippon Electric Glass (J),2015, A9133052,mass_percent,,8.1,1333,0,0,0,0,0,0,0,0,12.4,0,0,0,0,0,0,0,0,0,0,0,0,0,0,0,3.3,0,0,0,0,0,0,0,0,0,0,0,0,5.1,0,0,0,0,0,0,0,0,0,0,0,0,0,0,0,0,0,0,0,0,0,0,0,0,0,0,0,0,0,0.1,0,0,0,0,0,0,0,0,0,0,0,0,0,0,0,0,0,0,0,0,0,0,0,0,0,4.1,0,0,0,0,0,0,0,0,0,0,0,0.1,0,0,0,0,5.7,0,0,0,0,0,0,0,0,0,0,0,0,0,0,0,0,0,0,0,0,0,0,0,0,0,0,0,0.1,0,0,0,0,0,0,0,0,0,53.5,0,0,0,0,0,0,0,0,0,0,0,11.2,0,0,0,0,0,0,0,0,0,0,0,0,0,0,0,0,0,0,0,0,0,0,0,0,0,0,0,4.4
Interglad,Interglad_3899, GP03-364609, US Patent    Nippon Electric Glass (J),2015, A9133052,mass_percent,80.8,8.2,1331,0,0,0,0,0,0,0,0,13,0,0,0,0,0,0,0,0,0,0,0,0,0,0,0,6.3,0,0,0,0,0,0,0,0,0,0,0,0,5.4,0,0,0,0,0,0,0,0,0,0,0,0,0,0,0,0,0,0,0,0,0,0,0,0,0,0,0,0,0,0.1,0,0,0,0,0,0,0,0,0,0,0,0,0,0,0,0,0,0,0,0,0,0,0,0,0,5.3,0,0,0,0,0,0,0,0,0,0,0,0.1,0,0,0,0,5,0,0,0,0,0,0,0,0,0,0,0,0,0,0,0,0,0,0,0,0,0,0,0,0,0,0,0,0.1,0,0,0,0,0,0,0,0,0,51,0,0,0,0,0,0,0,0,0,0,0,9.1,0,0,0,0,0,0,0,0,0,0,0,0,0,0,0,0,0,0,0,0,0,0,0,0,0,0,0,4.6
Interglad,Interglad_3900, GP03-364610, US Patent    Nippon Electric Glass (J),2015, A9133052,mass_percent,,8.3,1306,0,0,0,0,0,0,0,0,13,0,0,0,0,0,0,0,0,0,0,0,0,0,0,0,3,0,0,0,0,0,0,0,0,0,0,0,0,7.7,0,0,0,0,0,0,0,0,0,0,0,0,0,0,0,0,0,0,0,0,0,0,0,0,0,0,0,0,0,0.1,0,0,0,0,0,0,0,0,0,0,0,0,0,0,0,0,0,0,0,0,0,0,0,0,0,5.3,0,0,0,0,0,0,0,0,0,0,0,1.1,0,0,0,0,5,0,0,0,0,0,0,0,0,0,0,0,0,0,0,0,0,0,0,0,0,0,0,0,0,0,0,0,0.1,0,0,0,0,0,0,0,0,0,53,0,0,0,0,0,0,0,0,0,0,0,9.1,0,0,0,0,0,0,0,0,0,0,0,0,0,0,0,0,0,0,0,0,0,0,0,0,0,0,0,2.6
Interglad,Interglad_3901, GP03-364611, US Patent    Nippon Electric Glass (J),2015, A9133052,mass_percent,,8.7,1299,0,0,0,0,0,0,0,0,14,0,0,0,0,0,0,0,0,0,0,0,0,0,0,0,3,0,0,0,0,0,0,0,0,0,0,0,0,4.8,0,0,0,0,0,0,0,0,0,0,0,0,0,0,0,0,0,0,0,0,0,0,0,0,0,0,0,0,0,0.1,0,0,0,0,0,0,0,0,0,0,0,0,0,0,0,0,0,0,0,0,0,0,0,0,0,3,0,0,0,0,0,0,0,0,0,0,0,0.1,0,0,0,0,8,0,0,0,0,0,0,0,0,0,0,0,0,0,0,0,0,0,0,0,0,0,0,0,0,0,0,0,0.1,0,0,0,0,0,0,0,0,0,50.9,0,0,0,0,0,0,0,0,0,0,0,11,0,0,0,0,0,0,0,0,0,0,0,0,0,0,0,0,0,0,0,0,0,0,0,0,0,0,0,5
Interglad,Interglad_3902, XP06-364626, US Patent    Corning Inc. (US),2015, A9133054,mass_percent,87,1.2,,0,0,0,0,0,0,0,0,20.15,0,0,0,0,0,0,0,0,1.96,0,0,0,0,0,0,0,0,0,0,0,0,0,0,0,0,0,0,0,0,0,0,0,0,0,0,0,0,0,0,0,0,0,0,0,0,0,0,0,0,0,0,0,0,0,0,0,0,0,0,0,0,0,0,0,0,0,0,0,0,0,0,0,0,0,0,0,0,0,0,0,0,0,0,0,0,0,0,0,0,3.61,0,0,0,0,0,0,1.83,0,0,0,0,0.39,0,0,0,0,0,0,0,0,0,0,0,0,0,0,0,0,0,0,0,0,0,0,0,0,0,0,0,0,0,0,0,0,0,0,0,0,0,65.27,0,0,0,0,0,0.24,0,0,0,0,0,0,0,0,0,0,0,0,4.38,0,0,0,0,0,0,0,0,0,0,0,0,0,0,0,0,0,2.17,0,0,0
Interglad,Interglad_3903, GP02-364729, US Patent    Nippon Electric Glass (J),2015, A9156726,mass_percent,,9.6,1354,0,0,0,0,0,0,0,0,13,0,0,0,0,0,0,0,0,0,0,0,0,0,0,0,0,0,0,0,0,0,0,0,0,0,0,0,0,0,0,0,0,0,0,0,0,0,0,0,0,0,0,0,0,0,0,0,0,0,0,0,0,0,0,0,0,0,0,0,0,0,0,0,0,0,0,0,0,0,0,0,0,0,0,0,0,0,0,0,0,0,0,0,0,6,0,0,0,0,0,0,0,0,0,0,0,7,0,0,0,0,12,0,0,0,0,0,0,0,0,0,0,0,0,0,0,0,0,0,0,0,0,0,0,0,0,0,0,0,0,0,0,0,0,0,0,0,0,0,61,0,0,0,0,0,0,0,0,0,0,0,0,0,0,0,0,0,0,0,0,0,0,0,0,0,0,0,0,0,0,0,0,0,0,0,0,0,0,0,1
Interglad,Interglad_3904, GP02-364730, US Patent    Nippon Electric Glass (J),2015, A9156726,mass_percent,,10.2,1319,0,0,0,0,0,0,0,0,13,0,0,0,0,0,0,0,0,0,0,0,0,0,0,0,0,0,0,0,0,0,0,0,0,0,0,0,0,2,0,0,0,0,0,0,0,0,0,0,0,0,0,0,0,0,0,0,0,0,0,0,0,0,0,0,0,0,0,0,0,0,0,0,0,0,0,0,0,0,0,0,0,0,0,0,0,0,0,0,0,0,0,0,0,5.5,0,0,0,0,0,0,0,0,0,0,0,2,0,0,0,0,14.5,0,0,0,0,0,0,0,0,0,0,0,0,0,0,0,0,0,0,0,0,0,0,0,0,0,0,0,0,0,0,0,0,0,0,0,0,0,58.5,0,0,0,0,0,0,0,0,0,0,0,0,0,0,0,0,0,0,0,0,0,0,0,0,0,0,0,0,0,0,0,0,0,0,0,0,0,0,0,4.5
Interglad,Interglad_3905, GP03-364741, US Patent    PPG Industries (US),2015, A9156728,mass_percent,71.6,,1290,0,0,0,0,0,0,0,0,12.35123512,0,0,0,0,0,0,0,0,8.900890089,0,0,0,0,0,0,0,0,0,0,0,0,0,0,0,0,0,0,0,1.520152015,0,0,0,0,0,0,0,0,0,0,0,0.010001,0,0,0,0,0,0,0,0,0,0,0,0,0,0,0,0,0.350035004,0.170017002,0,0,0,0,0,0,0,0,0,0,0,0,0,0,0,0,0,0,0,0,0,0,0,0,0,0.130013001,0,0,0,0,0,0,0,0,0,0,0,10.2710271,0,0,0,0,0.270027003,0,0,0,0,0,0,0,0,0,0,0,0,0,0,0,0,0,0,0,0,0,0,0,0,0,0,0,0,0,0,0,0,0,0,0,0,0,65.80658066,0,0,0,0,0,0,0,0,0,0,0,0.020002,0,0,0,0,0,0,0.140014001,0,0,0,0,0,0,0,0,0,0,0,0,0,0,0,0,0,0,0,0,0.060006001
