Repository: n000188975/2026.05.25-glass-predition-reverse-model

File: interglad_database.csv (part 56 of 76)
_mass_pct,GeSe_mass_pct,GeTe4_mass_pct,GeTe_mass_pct,Ge_mass_pct,H2O_mass_pct,HfF4_mass_pct,HfO2_mass_pct,Ho2O3_mass_pct,I_mass_pct,In2S3_mass_pct,InF3_mass_pct,In_mass_pct,K2O_mass_pct,KBr_mass_pct,KCl_mass_pct,KF_mass_pct,La2O3_mass_pct,Li2O_mass_pct,Li2SO4_mass_pct,Li2S_mass_pct,LiCl_mass_pct,LiF_mass_pct,Lu2O3_mass_pct,MgF2_mass_pct,MgO_mass_pct,MnF2_mass_pct,MnO2_mass_pct,MnO_mass_pct,MoO3_mass_pct,Na2O_mass_pct,Na2SO4_mass_pct,Na2S_mass_pct,NaCl_mass_pct,NaF_mass_pct,NaPO3_mass_pct,Nb2O5_mass_pct,Nd2O3_mass_pct,NdF3_mass_pct,NiO_mass_pct,O_mass_pct,P2O5_mass_pct,P2S5_mass_pct,P_mass_pct,PbBr2_mass_pct,PbCl2_mass_pct,PbF2_mass_pct,PbI2_mass_pct,PbO_mass_pct,PbSe_mass_pct,PbTe_mass_pct,Pb_mass_pct,Pr2O3_mass_pct,Rb2O_mass_pct,RbCl_mass_pct,RbF_mass_pct,Rh2O3_mass_pct,Rh_mass_pct,SO3_mass_pct,S_mass_pct,Sb2O3_mass_pct,Sb2S3_mass_pct,Sb2Se3_mass_pct,Sb2Te3_mass_pct,Sb_mass_pct,Sc2O3_mass_pct,SeO2_mass_pct,Se_mass_pct,SiO2_mass_pct,SiS2_mass_pct,Si_mass_pct,Sm2O3_mass_pct,SnCl2_mass_pct,SnF2_mass_pct,SnO2_mass_pct,SnO_mass_pct,SnS_mass_pct,SnSe2_mass_pct,SnSe_mass_pct,SnTe_mass_pct,SrO_mass_pct,Ta2O5_mass_pct,Tb2O3_mass_pct,TeO2_mass_pct,Te_mass_pct,ThF4_mass_pct,Th_mass_pct,TiO2_mass_pct,Tl2O_mass_pct,Tl2S_mass_pct,Tl2Se_mass_pct,Tl2Te_mass_pct,TlBr_mass_pct,TlCl_mass_pct,TlSe_mass_pct,Tl_mass_pct,U_mass_pct,V2O5_mass_pct,WO3_mass_pct,Y2O3_mass_pct,YF3_mass_pct,Yb2O3_mass_pct,ZnBr2_mass_pct,ZnCl2_mass_pct,ZnF2_mass_pct,ZnO_mass_pct,ZnSO4_mass_pct,ZrF4_mass_pct,ZrO2_mass_pct
Interglad,Interglad_4208, GP06-375550, US Patent    PPG Industries (US),2016, A0326045,mass_percent,,,1321,0,0,0,0,0,0,0,0,29.76997023,0,0,0,0,0,0,0,0,0.68999931,0,0,0,0,0,0,4.6999953,0,0,0,0,0,0,0,0,0,0,0,0,3.2999967,0,0,0,0,0,0,0,0,0,0,0,0,0,0,0,0,0,0,0,0,0,0,0,0,0,0,0,0,1.00E-04,0.31999968,0,0,0,0,0,0,0,0,0,0,0,0,0,0,0,0,0,0,0,0,0,0,0,0,0,0.24999975,0,0,0,0,3.51999648,0,0,0,0,0,0,2.96999703,0,0,0,0,0.18999981,0,0,0,0,0,0,0,0,0,0,0,0,0,0,0,0,0,0,0,0,0,0,0,0,0,0,0,0,0,0,0,0,0,0,0,0,0,53.88994611,0,0,0,0,0,0,0,0,0,0,0,0,0,0,0,0,0,0,0.33999966,0,0,0,0,0,0,0,0,0,0,0,0,0,0,0,0,0,0,0,0,0.05999994
Interglad,Interglad_4209, GP06-375551, US Patent    PPG Industries (US),2016, A0326045,mass_percent,87.45,,1319,0,0,0,0,0,0,0,0,26.30997369,0,0,0,0,0,0,0,0,0.56999943,0,0,0,0,0,0,5.23999476,0,0,0,0,0,0,0,0,0,0,0,0,3.11999688,0,0,0,0,0,0,0,0,0,0,0,0,0,0,0,0,0,0,0,0,0,0,0,0,0,0,0,0,1.00E-04,0.28999971,0,0,0,0,0,0,0,0,0,0,0,0,0,0,0,0,0,0,0,0,0,0,0,0,0,0.22999977,0,0,0,6.47999352,2.88999711,0,0,0,0,0,0,1.88999811,0,0,0,0,0.74999925,0,0,0,0,0,0,0,0,0,0,0,0,0,0,0,0,0,0,0,0,0,0,0,0,0,0,0,0,0,0,0,0,0,0,0,0,0,51.85994814,0,0,0,0,0,0,0,0,0,0,0,0,0,0,0,0,0,0,0.30999969,0,0,0,0,0,0,0,0,0,0,0,0,0,0,0,0,0,0,0,0,0.05999994
Interglad,Interglad_4210, GP06-375552, US Patent    PPG Industries (US),2016, A0326045,mass_percent,90.54,,1266,0,0,0,0,0,0,0,0,22.13997786,0,0,0,0,0,0,0,0,0.64999935,0,0,0,0,0,0,5.919994081,0,0,0,0,0,0,0,0,0,0,0,0,3.50999649,0,0,0,0,0,0,0,0,0,0,0,0,0,0,0,0,0,0,0,0,0,0,0,0,0,0,0,0,1.00E-04,0.26999973,0,0,0,0,0,0,0,0,0,0,0,0,0,0,0,0,0,0,0,0,0,0,0,0,0,0.22999977,0,0,0,7.319992681,1.84999815,0,0,0,0,0,0,6.549993451,0,0,0,0,0.77999922,0,0,0,0,0,0,0,0,0,0,0,0,0,0,0,0,0,0,0,0,0,0,0,0,0,0,0,0,0,0,0,0,0,0,0,0,0,50.41994959,0,0,0,0,0,0,0,0,0,0,0,0,0,0,0,0,0,0,0.2999997,0,0,0,0,0,0,0,0,0,0,0,0,0,0,0,0,0,0,0,0,0.05999994
Interglad,Interglad_4211, GP06-375553, US Patent    PPG Industries (US),2016, A0326045,mass_percent,,,1367,0,0,0,0,0,0,0,0,27.43271584,0,0,0,0,0,0,0,0,0,0,0,0,0,0,0,5.780572277,0,0,0,0,0,0,0,0,0,0,0,0,2.950292079,0,0,0,0,0,0,0,0,0,0,0,0,0,0,0,0,0,0,0,0,0,0,0,0,0,0,0,0,0.00010001,0.400039604,0,0,0,0,0,0,0,0,0,0,0,0,0,0,0,0,0,0,0,0,0,0,0,0,0,0.230022772,0,0,0,5.580552475,0,0,0,0,0,0,0,5.06050099,0,0,0,0,0.640063366,0,0,0,0,0,0,0,0,0,0,0,0,0,0,0,0,0,0,0,0,0,0,0,0,0,0,0,0,0,0,0,0,0,0,0,0,0,51.35508415,0,0,0,0,0,0,0,0,0,0,0,0,0,0,0,0,0,0,0.510050495,0,0,0,0,0,0,0,0,0,0,0,0,0,0,0,0,0,0,0,0,0.060005941
Interglad,Interglad_4212, GP06-375554, US Patent    PPG Industries (US),2016, A0326045,mass_percent,,,1398,0,0,0,0,0,0,0,0,27.40997259,0,0,0,0,0,0,0,0,0.68999931,0,0,0,0,0,0,5.16999483,0,0,0,0,0,0,0,0,0,0,0,0,0.64999935,0,0,0,0,0,0,0,0,0,0,0,0,0,0,0,0,0,0,0,0,0,0,0,0,0,0,0,0,1.00E-04,0.35999964,0,0,0,0,0,0,0,0,0,0,0,0,0,0,0,0,0,0,0,0,0,0,0,0,0,0.22999977,0,0,0,6.36999363,0.95999904,0,0,0,0,0,0,2.17999782,0,0,0,0,0.0999999,0,0,0,0,0,0,0,0,0,0,0,0,0,0,0,0,0,0,0,0,0,0,0,0,0,0,0,0,0,0,0,0,0,0,0,0,0,53.01994698,0,0,0,0,0,0,0,0,0,0,0,0,0,0,0,0,0,0,0.44999955,0,0,0,0,0,0,0,0,0,0,0,0,0,0,0,0,0,2.34999765,0,0,0.05999994
Interglad,Interglad_4213, GP06-375555, US Patent    PPG Industries (US),2016, A0326045,mass_percent,,,1355,0,0,0,0,0,0,0,0,29.23,0,0,0,0,0,0,0,0,2.21,0,0,0,0,0,0,5.2,0,0,0,0,0,0,0,0,0,0,0,0,2.07,0,0,0,0,0,0,0,0,0,0,0,0,0,0,0,0,0,0,0,0,0,0,0,0,0,0,0,0,0,0.37,0,0,0,0,0,0,0,0,0,0,0,0,0,0,0,0,0,0,0,0,0,0,0,0,0,0,0,0,0,7.35,1.42,0,0,0,0,0,0,1.94,0,0,0,0,0.13,0,0,0,0,0,0,0,0,0,0,0,0,0,0,0,0,0,0,0,0,0,0,0,0,0,0,0,0,0,0,0,0,0,0,0,0,0,47.27,0,0,0,0,0,0,0,0,0,0,0,0,0,0,0,0,0,0,0.45,0,0,0,0,0,0,0,0,0,0,0,0,0,0,0,0,0,2.36,0,0,0
Interglad,Interglad_4214, GP02-375644, US Patent    Nippon Electric Glass (J),2016, A0347656,mass_percent,,9.5,1427,0,0,0,0,0,0,0,0,17.8,0,0,0,0,0,0,0,0,0.5,0,0,0,0,0,0,0,0,0,0,0,0,0,0,0,0,0,0,0,3,0,0,0,0,0,0,0,0,0,0,0,0,0,0,0,0,0,0,0,0,0,0,0,0,0,0,0,0,0,0,0,0,0,0,0,0,0,0,0,0,0,0,0,0,0,0,0,0,0,0,0,0,0,0,0,5,0,0,0,0,0,0,0,0,0,0,0,1,0,0,0,0,12.2,0,0,0,0,0,0,0,0,0,0,0,0,0,0,0,0,0,0,0,0,0,0,0,0,0,0,0,0,0,0,0,0,0,0,0,0,0,60,0,0,0,0,0,0.5,0,0,0,0,0,0,0,0,0,0,0,0,0,0,0,0,0,0,0,0,0,0,0,0,0,0,0,0,0,0,0,0,0,0
Interglad,Interglad_4215, GP02-375645, US Patent    Nippon Electric Glass (J),2016, A0347656,mass_percent,72,9.3,1452,0,0,0,0,0,0,0,0,17.9,0,0,0,0,0,0,0,0,0.5,0,0,0,0,0,0,0,0,0,0,0,0,0,0,0,0,0,0,0,1,0,0,0,0,0,0,0,0,0,0,0,0,0,0,0,0,0,0,0,0,0,0,0,0,0,0,0,0,0,0,0,0,0,0,0,0,0,0,0,0,0,0,0,0,0,0,0,0,0,0,0,0,0,0,0,5,0,0,0,0,0,0,0,0,0,0,0,2.9,0,0,0,0,12.3,0,0,0,0,0,0,0,0,0,0,0,0,0,0,0,0,0,0,0,0,0,0,0,0,0,0,0,0,0,0,0,0,0,0,0,0,0,59.9,0,0,0,0,0,0.5,0,0,0,0,0,0,0,0,0,0,0,0,0,0,0,0,0,0,0,0,0,0,0,0,0,0,0,0,0,0,0,0,0,0
Interglad,Interglad_4216, GP02-375646, US Patent    Nippon Electric Glass (J),2016, A0347656,mass_percent,73,9.5,1406,0,0,0,0,0,0,0,0,19.9,0,0,0,0,0,0,0,0,0.5,0,0,0,0,0,0,0,0,0,0,0,0,0,0,0,0,0,0,0,3,0,0,0,0,0,0,0,0,0,0,0,0,0,0,0,0,0,0,0,0,0,0,0,0,0,0,0,0,0,0,0,0,0,0,0,0,0,0,0,0,0,0,0,0,0,0,0,0,0,0,0,0,0,0,0,2.1,0,0,0,0,0,0,0,0,0,0,0,1,0,0,0,0,15.3,0,0,0,0,0,0,0,0,0,0,0,0,0,0,0,0,0,0,0,0,0,0,0,0,0,0,0,0,0,0,0,0,0,0,0,0,0,57.7,0,0,0,0,0,0.5,0,0,0,0,0,0,0,0,0,0,0,0,0,0,0,0,0,0,0,0,0,0,0,0,0,0,0,0,0,0,0,0,0,0
Interglad,Interglad_4217, GP02-375647, US Patent    Nippon Electric Glass (J),2016, A0347656,mass_percent,72,9.4,1441,0,0,0,0,0,0,0,0,19.3,0,0,0,0,0,0,0,0,0.5,0,0,0,0,0,0,0,0,0,0,0,0,0,0,0,0,0,0,0,2,0,0,0,0,0,0,0,0,0,0,0,0,0,0,0,0,0,0,0,0,0,0,0,0,0,0,0,0,0,0,0,0,0,0,0,0,0,0,0,0,0,0,0,0,0,0,0,0,0,0,0,0,0,0,0,2.1,0,0,0,0,0,0,0,0,0,0,0,1,0,0,0,0,15.1,0,0,0,0,0,0,0,0,0,0,0,0,0,0,0,0,0,0,0,0,0,0,0,0,0,0,0,0,0,0,0,0,0,0,0,0,0,59.5,0,0,0,0,0,0.5,0,0,0,0,0,0,0,0,0,0,0,0,0,0,0,0,0,0,0,0,0,0,0,0,0,0,0,0,0,0,0,0,0,0
Interglad,Interglad_4218, GP02-375648, US Patent    Nippon Electric Glass (J),2016, A0347656,mass_percent,72,9.4,1455,0,0,0,0,0,0,0,0,19.9,0,0,0,0,0,0,0,0,0.5,0,0,0,0,0,0,0,0,0,0,0,0,0,0,0,0,0,0,0,1,0,0,0,0,0,0,0,0,0,0,0,0,0,0,0,0,0,0,0,0,0,0,0,0,0,0,0,0,0,0,0,0,0,0,0,0,0,0,0,0,0,0,0,0,0,0,0,0,0,0,0,0,0,0,0,2.1,0,0,0,0,0,0,0,0,0,0,0,1.9,0,0,0,0,15.1,0,0,0,0,0,0,0,0,0,0,0,0,0,0,0,0,0,0,0,0,0,0,0,0,0,0,0,0,0,0,0,0,0,0,0,0,0,59,0,0,0,0,0,0.5,0,0,0,0,0,0,0,0,0,0,0,0,0,0,0,0,0,0,0,0,0,0,0,0,0,0,0,0,0,0,0,0,0,0
Interglad,Interglad_4219, GP02-375649, US Patent    Nippon Electric Glass (J),2016, A0347656,mass_percent,73,9.3,1471,0,0,0,0,0,0,0,0,18.7,0,0,0,0,0,0,0,0,0.5,0,0,0,0,0,0,0,0,0,0,0,0,0,0,0,0,0,0,0,1,0,0,0,0,0,0,0,0,0,0,0,0,0,0,0,0,0,0,0,0,0,0,0,0,0,0,0,0,0,0,0,0,0,0,0,0,0,0,0,0,0,0,0,0,0,0,0,0,0,0,0,0,0,0,0,5,0,0,0,0,0,0,0,0,0,0,0,2.9,0,0,0,0,12,0,0,0,0,0,0,0,0,0,0,0,0,0,0,0,0,0,0,0,0,0,0,0,0,0,0,0,0,0,0,0,0,0,0,0,0,0,59.4,0,0,0,0,0,0.5,0,0,0,0,0,0,0,0,0,0,0,0,0,0,0,0,0,0,0,0,0,0,0,0,0,0,0,0,0,0,0,0,0,0
Interglad,Interglad_4220, GP02-375650, US Patent    Nippon Electric Glass (J),2016, A0347656,mass_percent,72,8,1452,0,0,0,0,0,0,0,0,19.5,0,0,0,0,0,0,0,0,0.5,0,0,0,0,0,0,0,0,0,0,0,0,0,0,0,0,0,0,0,1,0,0,0,0,0,0,0,0,0,0,0,0,0,0,0,0,0,0,0,0,0,0,0,0,0,0,0,0,0,0,0,0,0,0,0,0,0,0,0,0,0,0,0,0,0,0,0,0,0,0,0,0,0,0,0,1.1,0,0,0,0,0,0,0,0,0,0,0,2.9,0,0,0,0,14.8,0,0,0,0,0,0,0,0,0,0,0,0,0,0,0,0,0,0,0,0,0,0,0,0,0,0,0,0,0,0,0,0,0,0,0,0,0,59.7,0,0,0,0,0,0.5,0,0,0,0,0,0,0,0,0,0,0,0,0,0,0,0,0,0,0,0,0,0,0,0,0,0,0,0,0,0,0,0,0,0
Interglad,Interglad_4221, GP02-375651, US Patent    Nippon Electric Glass (J),2016, A0347656,mass_percent,73,9.6,1392,0,0,0,0,0,0,0,0,19,0,0,0,0,0,0,0,0,0.5,0,0,0,0,0,0,0,0,0,0,0,0,0,0,0,0,0,0,0,1,0,0,0,0,0,0,0,0,0,0,0,0,0,0,0,0,0,0,0,0,0,0,0,0,0,0,0,0,0,0,0,0,0,0,0,0,0,0,0,0,0,0,0,0,0,0,0,0,0,0,0,0,0,0,0,2,0,0,0,0,0,0,0,0,0,0,0,4,0,0,0,0,15,0,0,0,0,0,0,0,0,0,0,0,0,0,0,0,0,0,0,0,0,0,0,0,0,0,0,0,0,0,0,0,0,0,0,0,0,0,58,0,0,0,0,0,0.5,0,0,0,0,0,0,0,0,0,0,0,0,0,0,0,0,0,0,0,0,0,0,0,0,0,0,0,0,0,0,0,0,0,0
Interglad,Interglad_4222, GP02-375652, US Patent    Nippon Electric Glass (J),2016, A0347656,mass_percent,70,8.3,1476,0,0,0,0,0,0,0,0,16.5,0,0,0,0,0,0,0,0,0,0,0,0,0,0,0,0,0,0,0,0,0,0,0,0,0,0,0,0,0.1,0,0,0,0,0,0,0,0,0,0,0,0,0,0,0,0,0,0,0,0,0,0,0,0,0,0,0,0,0,0,0,0,0,0,0,0,0,0,0,0,0,0,0,0,0,0,0,0,0,0,0,0,0,0,0,0,0,0,0,0,0,0,0,0,0,0,0,3.4,0,0,0,0,14.7,0,0,0,0,0,0,0,0,0,0,0,0,0,0,0,0,0,0,0,0,0,0,0,0,0,0,0,0,0,0,0,0,0,0,0,0,0,64.9,0,0,0,0,0,0.4,0,0,0,0,0,0,0,0,0,0,0,0,0,0,0,0,0,0,0,0,0,0,0,0,0,0,0,0,0,0,0,0,0,0
Interglad,Interglad_4223, GP02-375653, US Patent    Nippon Electric Glass (J),2016, A0347656,mass_percent,,10,1280,0,0,0,0,0,0,0,0,13,0,0,0,0,0,0,0,0,2,0,0,0,0,0,0,0,0,0,0,0,0,0,0,0,0,0,0,0,2,0,0,0,0,0,0,0,0,0,0,0,0,0,0,0,0,0,0,0,0,0,0,0,0,0,0,0,0,0,0,0,0,0,0,0,0,0,0,0,0,0,0,0,0,0,0,0,0,0,0,0,0,0,0,0,4.9,0,0,0,0,0,0,0,0,0,0,0,2,0,0,0,0,14.5,0,0,0,0,0,0,0,0,0,0,0,0,0,0,0,0,0,0,0,0,0,0,0,0,0,0,0,0,0,0,0,0,0,0,0,0,0,57.3,0,0,0,0,0,0.3,0,0,0,0,0,0,0,0,0,0,0,0,0,0,0,0,0,0,0,0,0,0,0,0,0,0,0,0,0,0,0,0,0,4
Interglad,Interglad_4224, GP02-375654, US Patent    Nippon Electric Glass (J),2016, A0347656,mass_percent,71,9.2,1463,0,0,0,0,0,0,0,0,18,0,0,0,0,0,0,0,0,0.5,0,0,0,0,0,0,0,0,0,0,0,0,0,0,0,0,0,0,0,0,0,0,0,0,0,0,0,0,0,0,0,0,0,0,0,0,0,0,0,0,0,0,0,0,0,0,0,0,0,0,0,0,0,0,0,0,0,0,0,0,0,0,0,0,0,0,0,0,0,0,0,0,0,0,0,2,0,0,0,0,0,0,0,0,0,0,0,3,0,0,0,0,14.5,0,0,0,0,0,0,0,0,0,0,0,0,0,0,0,0,0,0,0,0,0,0,0,0,0,0,0,0,0,0,0,0,0,0,0,0,0,61.5,0,0,0,0,0,0.5,0,0,0,0,0,0,0,0,0,0,0,0,0,0,0,0,0,0,0,0,0,0,0,0,0,0,0,0,0,0,0,0,0,0
Interglad,Interglad_4225, GP02-375655, US Patent    Nippon Electric Glass (J),2016, A0347656,mass_percent,70,8.6,1494,0,0,0,0,0,0,0,0,19,0,0,0,0,0,0,0,0,1,0,0,0,0,0,0,0,0,0,0,0,0,0,0,0,0,0,0,0,0,0,0,0,0,0,0,0,0,0,0,0,0,0,0,0,0,0,0,0,0,0,0,0,0,0,0,0,0,0,0,0,0,0,0,0,0,0,0,0,0,0,0,0,0,0,0,0,0,0,0,0,0,0,0,0,0,0,0,0,0,0,0,0,0,0,0,0,2,0,0,0,0,15.5,0,0,0,0,0,0,0,0,0,0,0,0,0,0,0,0,0,0,0,0,0,0,0,0,0,0,0,0,0,0,0,0,0,0,0,0,0,62,0,0,0,0,0,0.5,0,0,0,0,0,0,0,0,0,0,0,0,0,0,0,0,0,0,0,0,0,0,0,0,0,0,0,0,0,0,0,0,0,0
Interglad,Interglad_4226, GP02-375656, US Patent    Nippon Electric Glass (J),2016, A0347656,mass_percent,72,8.6,1439,0,0,0,0,0,0,0,0,21,0,0,0,0,0,0,0,0,1,0,0,0,0,0,0,0,0,0,0,0,0,0,0,0,0,0,0,0,0,0,0,0,0,0,0,0,0,0,0,0,0,0,0,0,0,0,0,0,0,0,0,0,0,0,0,0,0,0,0,0,0,0,0,0,0,0,0,0,0,0,0,0,0,0,0,0,0,0,0,0,0,0,0,0,0,0,0,0,0,0,0,0,0,0,0,0,4,0,0,0,0,15.5,0,0,0,0,0,0,0,0,0,0,0,0,0,0,0,0,0,0,0,0,0,0,0,0,0,0,0,0,0,0,0,0,0,0,0,0,0,58,0,0,0,0,0,0.5,0,0,0,0,0,0,0,0,0,0,0,0,0,0,0,0,0,0,0,0,0,0,0,0,0,0,0,0,0,0,0,0,0,0
Interglad,Interglad_4227, GP02-375657, US Patent    Nippon Electric Glass (J),2016, A0347656,mass_percent,72,8.7,1414,0,0,0,0,0,0,0,0,21,0,0,0,0,0,0,0,0,1,0,0,0,0,0,0,0,0,0,0,0,0,0,0,0,0,0,0,0,0,0,0,0,0,0,0,0,0,0,0,0,0,0,0,0,0,0,0,0,0,0,0,0,0,0,0,0,0,0,0,0,0,0,0,0,0,0,0,0,0,0,0,0,0,0,0,0,0,0,0,0,0,0,0,0,0,0,0,0,0,0,0,0,0,0,0,0,4,0,0,0,0,16.5,0,0,0,0,0,0,0,0,0,0,0,0,0,0,0,0,0,0,0,0,0,0,0,0,0,0,0,0,0,0,0,0,0,0,0,0,0,57,0,0,0,0,0,0.5,0,0,0,0,0,0,0,0,0,0,0,0,0,0,0,0,0,0,0,0,0,0,0,0,0,0,0,0,0,0,0,0,0,0
Interglad,Interglad_4228, GP02-375659, US Patent    Nippon Electric Glass (J),2016, A0347656,mass_percent,70,8.7,1500,0,0,0,0,0,0,0,0,19,0,0,0,0,0,0,0,0,2.5,0,0,0,0,0,0,0,0,0,0,0,0,0,0,0,0,0,0,0,0,0,0,0,0,0,0,0,0,0,0,0,0,0,0,0,0,0,0,0,0,0,0,0,0,0,0,0,0,0,0,0,0,0,0,0,0,0,0,0,0,0,0,0,0,0,0,0,0,0,0,0,0,0,0,0,2,0,0,0,0,0,0,0,0,0,0,0,1.5,0,0,0,0,13.5,0,0,0,0,0,0,0,0,0,0,0,0,0,0,0,0,0,0,0,0,0,0,0,0,0,0,0,0,0,0,0,0,0,0,0,0,0,61,0,0,0,0,0,0.5,0,0,0,0,0,0,0,0,0,0,0,0,0,0,0,0,0,0,0,0,0,0,0,0,0,0,0,0,0,0,0,0,0,0
Interglad,Interglad_4229, GP02-375660, US Patent    Nippon Electric Glass (J),2016, A0347656,mass_percent,,9.4,1426,0,0,0,0,0,0,0,0,21,0,0,0,0,0,0,0,0,3,0,0,0,0,0,0,0,0,0,0,0,0,0,0,0,0,0,0,0,0,0,0,0,0,0,0,0,0,0,0,0,0,0,0,0,0,0,0,0,0,0,0,0,0,0,0,0,0,0,0,0,0,0,0,0,0,0,0,0,0,0,0,0,0,0,0,0,0,0,0,0,0,0,0,0,2,0,0,0,0,0,0,0,0,0,0,0,2,0,0,0,0,15.5,0,0,0,0,0,0,0,0,0,0,0,0,0,0,0,0,0,0,0,0,0,0,0,0,0,0,0,0,0,0,0,0,0,0,0,0,0,56,0,0,0,0,0,0.5,0,0,0,0,0,0,0,0,0,0,0,0,0,0,0,0,0,0,0,0,0,0,0,0,0,0,0,0,0,0,0,0,0,0
Interglad,Interglad_4230, GP02-375664, US Patent    Nippon Electric Glass (J),2016, A0347656,mass_percent,,7.9,1489,0,0,0,0,0,0,0,0,19.4,0,0,0,0,0,0,0,0,4.4,0,0,0,0,0,0,0,0,0,0,0,0,0,0,0,0,0,0,0,0,0,0,0,0,0,0,0,0,0,0,0,0,0,0,0,0,0,0,0,0,0,0,0,0,0,0,0,0,0,0,0,0,0,0,0,0,0,0,0,0,0,0,0,0,0,0,0,0,0,0,0,0,0,0,0,0,0,0,0,0,0,0,0,0,0,0,0,2,0,0,0,0,13.6,0,0,0,0,0,0,0,0,0,0,0,0,0,0,0,0,0,0,0,0,0,0,0,0,0,0,0,0,0,0,0,0,0,0,0,0,0,60.1,0,0,0,0,0,0.5,0,0,0,0,0,0,0,0,0,0,0,0,0,0,0,0,0,0,0,0,0,0,0,0,0,0,0,0,0,0,0,0,0,0
Interglad,Interglad_4231, GP02-375667, US Patent    Nippon Electric Glass (J),2016, A0347656,mass_percent,,8.6,1447,0,0,0,0,0,0,0,0,19.4,0,0,0,0,0,0,0,0,4.4,0,0,0,0,0,0,0,0,0,0,0,0,0,0,0,0,0,0,0,0,0,0,0,0,0,0,0,0,0,0,0,0,0,0,0,0,0,0,0,0,0,0,0,0,0,0,0,0,0,0,0,0,0,0,0,0,0,0,0,0,0,0,0,0,0,0,0,0,0,0,0,0,0,0,0,0,0,0,0,0,0,0,0,0,0,0,0,1.4,0,0,0,0,15.6,0,0,0,0,0,0,0,0,0,0,0,0,0,0,0,0,0,0,0,0,0,0,0,0,0,0,0,0,0,0,0,0,0,0,0,0,0,58.7,0,0,0,0,0,0.5,0,0,0,0,0,0,0,0,0,0,0,0,0,0,0,0,0,0,0,0,0,0,0,0,0,0,0,0,0,0,0,0,0,0
Interglad,Interglad_4232, GP02-375675, US Patent    Nippon Electric Glass (J),2016, A0347656,mass_percent,,,1455,0,0,0,0,0,0,0,0,19.4,0,0,0,0,0,0,0,0,4.4,0,0,0,0,0,0,0,0,0,0,0,0,0,0,0,0,0,0,0,0,0,0,0,0,0,0,0,0,0,0,0,0,0,0,0,0,0,0,0,0,0,0,0,0,0,0,0,0,0,0,0,0,0,0,0,0,0,0,0,0,0,0,0,0,0,0,0,0,0,0,0,0,0,0,0,0,0,0,0,0,0,0,0,0,0,0,0,2,0,0,0,0,14.6,0,0,0,0,0,0,0,0,0,0,0,0,0,0,0,0,0,0,0,0,0,0,0,0,0,0,0,0,0,0,0,0,0,0,0,0,0,59.1,0,0,0,0,0,0.5,0,0,0,0,0,0,0,0,0,0,0,0,0,0,0,0,0,0,0,0,0,0,0,0,0,0,0,0,0,0,0,0,0,0
Interglad,Interglad_4233, GP02-375676, US Patent    Nippon Electric Glass (J),2016, A0347656,mass_percent,,,1456,0,0,0,0,0,0,0,0,19.4,0,0,0,0,0,0,0,0,2.2,0,0,0,0,0,0,0,0,0,0,0,0,0,0,0,0,0,0,0,0,0,0,0,0,0,0,0,0,0,0,0,0,0,0,0,0,0,0,0,0,0,0,0,0,0,0,0,0,0,0,0,0,0,0,0,0,0,0,0,0,0,0,0,0,0,0,0,0,0,0,0,0,0,0,0,0,0,0,0,0,0,0,0,0,0,0,0,1.4,0,0,0,0,16.5,0,0,0,0,0,0,0,0,0,0,0,0,0,0,0,0,0,0,0,0,0,0,0,0,0,0,0,0,0,0,0,0,0,0,0,0,0,60,0,0,0,0,0,0.5,0,0,0,0,0,0,0,0,0,0,0,0,0,0,0,0,0,0,0,0,0,0,0,0,0,0,0,0,0,0,0,0,0,0
Interglad,Interglad_4234, GP02-375679, US Patent    Nippon Electric Glass (J),2016, A0347656,mass_percent,,,1401,0,0,0,0,0,0,0,0,19.4,0,0,0,0,0,0,0,0,4.4,0,0,0,0,0,0,0,0,0,0,0,0,0,0,0,0,0,0,0,0,0,0,0,0,0,0,0,0,0,0,0,0,0,0,0,0,0,0,0,0,0,0,0,0,0,0,0,0,0,0,0,0,0,0,0,0,0,0,0,0,0,0,0,0,0,0,0,0,0,0,0,0,0,0,0,0,0,0,0,0,0,0,0,0,0,0,0,2,0,0,0,0,16.5,0,0,0,0,0,0,0,0,0,0,0,0,0,0,0,0,0,0,0,0,0,0,0,0,0,0,0,0,0,0,0,0,0,0,0,0,0,57.2,0,0,0,0,0,0.5,0,0,0,0,0,0,0,0,0,0,0,0,0,0,0,0,0,0,0,0,0,0,0,0,0,0,0,0,0,0,0,0,0,0
Interglad,Interglad_4235, GP02-375680, US Patent    Nippon Electric Glass (J),2016, A0347656,mass_percent,,,1484,0,0,0,0,0,0,0,0,23.6,0,0,0,0,0,0,0,0,1,0,0,0,0,0,0,0,0,0,0,0,0,0,0,0,0,0,0,0,0,0,0,0,0,0,0,0,0,0,0,0,0,0,0,0,0,0,0,0,0,0,0,0,0,0,0,0,0,0,0,0,0,0,0,0,0,0,0,0,0,0,0,0,0,0,0,0,0,0,0,0,0,0,0,0,0,0,0,0,0,0,0,0,0,0,0,0,2,0,0,0,0,16.2,0,0,0,0,0,0,0,0,0,0,0,0,0,0,0,0,0,0,0,0,0,0,0,0,0,0,0,0,0,0,0,0,0,0,0,0,0,56.7,0,0,0,0,0,0.5,0,0,0,0,0,0,0,0,0,0,0,0,0,0,0,0,0,0,0,0,0,0,0,0,0,0,0,0,0,0,0,0,0,0
Interglad,Interglad_4236, GP03-375714, Japanese Patent    PPG Industries (US),2017, A001950,mass_percent,,,1365,0,0,0,0,0,0,0,0,15.95159516,0,0,0,0,0,0,0,0,8.460846085,0,0,0,0,0,0,0,0,0,0,0,0,0,0,0,0,0,0,0,1.500150015,0,0,0,0,0,0,0,0,0,0,0,0,0,0,0,0,0,0,0,0,0,0,0,0,0,0,0,0,0,0.390039004,0,0,0,0,0,0,0,0,0,0,0,0,0,0,0,0,0,0,0,0,0,0,0,0,0,0.760076008,0,0,0,0,0.97009701,0,0,0,0,0,0,9.240924092,0,0,0,0,0,0,0,0,0,0,0,0,0,0,0,0,0,0,0,0,0,0,0,0,0,0,0,0,0,0,0,0,0,0,0,0,0,0,0,0,0,0,62.72627263,0,0,0,0,0,0,0,0,0,0,0,0,0,0,0,0,0,0,0,0,0,0,0,0,0,0,0,0,0,0,0,0,0,0,0,0,0,0,0,0
Interglad,Interglad_4237, GP03-375715, Japanese Patent    PPG Industries (US),2017, A001950,mass_percent,,,1300,0,0,0,0,0,0,0,0,10.3689631,0,0,0,0,0,0,0,0,9.869013099,0,0,0,0,0,0,0,0,0,0,0,0,0,0,0,0,0,0,0,2.00979902,0,0,0,0,0,0,0,0,0,0,0,0,0,0,0,0,0,0,0,0,0,0,0,0,0,0,0,0,0,0.799920008,0,0,0,0,0,0,0,0,0,0,0,0,0,0,0,0,0,0,0,0,0,0,0,0,0,0.789921008,0,0,0,0,0.99990001,0,0,0,0,0,0,11.04889511,0,0,0,0,0,0,0,0,0,0,0,0,0,0,0,0,0,0,0,0,0,0,0,0,0,0,0,0,0,0,0,0,0,0,0,0,0,0,0,0,0,0,64.11358864,0,0,0,0,0,0,0,0,0,0,0,0,0,0,0,0,0,0,0,0,0,0,0,0,0,0,0,0,0,0,0,0,0,0,0,0,0,0,0,0
Interglad,Interglad_4238, GP03-375716, Japanese Patent    PPG Industries (US),2017, A001950,mass_percent,87.4,,1314,0,0,0,0,0,0,0,0,11.88,0,0,0,0,0,0,0,0,10.86,0,0,0,0,0,0,0,0,0,0,0,0,0,0,0,0,0,0,0,2.9,0,0,0,0,0,0,0,0,0,0,0,0,0,0,0,0,0,0,0,0,0,0,0,0,0,0,0,0,0.31,0.39,0,0,0,0,0,0,0,0,0,0,0,0,0,0,0,0,0,0,0,0,0,0,0,0,0,0.77,0,0,0,0,0.49,0,0,0,0,0,0,9.56,0,0,0,0,0.51,0,0,0,0,0,0,0,0,0,0,0,0,0,0,0,0,0,0,0,0,0,0,0,0,0,0,0,0,0,0,0,0,0,0,0,0,0,62.13,0,0,0,0,0,0,0,0,0,0,0,0,0,0,0,0,0,0,0.2,0,0,0,0,0,0,0,0,0,0,0,0,0,0,0,0,0,0,0,0,0
Interglad,Interglad_4239, GP03-375717, Japanese Patent    PPG Industries (US),2017, A001950,mass_percent,89.6,,1254,0,0,0,0,0,0,0,0,12.18121812,0,0,0,0,0,0,0,0,8.790879088,0,0,0,0,0,0,0,0,0,0,0,0,0,0,0,0,0,0,0,1.090109011,0,0,0,0,0,0,0,0,0,0,0,0,0,0,0,0,0,0,0,0,0,0,0,0,0,0,0,0,0.320032003,0.400040004,0,0,0,0,0,0,0,0,0,0,0,0,0,0,0,0,0,0,0,0,0,0,0,0,0,0.790079008,0,0,0,0,1.510151015,0,0,0,0,0,0,12.51125113,0,0,0,0,0.520052005,0,0,0,0,0,0,0,0,0,0,0,0,0,0,0,0,0,0,0,0,0,0,0,0,0,0,0,0,0,0,0,0,0,0,0,0,0,61.68616862,0,0,0,0,0,0,0,0,0,0,0,0,0,0,0,0,0,0,0.200020002,0,0,0,0,0,0,0,0,0,0,0,0,0,0,0,0,0,0,0,0,0
Interglad,Interglad_4240, GP03-375718, Japanese Patent    PPG Industries (US),2017, A001950,mass_percent,85.3,,1327,0,0,0,0,0,0,0,0,10.3689631,0,0,0,0,0,0,0,0,8.709129087,0,0,0,0,0,0,0,0,0,0,0,0,0,0,0,0,0,0,0,2.00979902,0,0,0,0,0,0,0,0,0,0,0,0,0,0,0,0,0,0,0,0,0,0,0,0,0,0,0,0,0.319968003,0.399960004,0,0,0,0,0,0,0,0,0,0,0,0,0,0,0,0,0,0,0,0,0,0,0,0,0,0.789921008,0,0,0,0,0.499950005,0,0,0,0,0,0,11.05889411,0,0,0,0,0.519948005,0,0,0,0,0,0,0,0,0,0,0,0,0,0,0,0,0,0,0,0,0,0,0,0,0,0,0,0,0,0,0,0,0,0,0,0,0,65.12348765,0,0,0,0,0,0,0,0,0,0,0,0,0,0,0,0,0,0,0.199980002,0,0,0,0,0,0,0,0,0,0,0,0,0,0,0,0,0,0,0,0,0
Interglad,Interglad_4241, GP03-375720, Japanese Patent    PPG Industries (US),2017, A001950,mass_percent,,,1244,0,0,0,0,0,0,0,0,12.04,0,0,0,0,0,0,0,0,10.73,0,0,0,0,0,0,0,0,0,0,0,0,0,0,0,0,0,0,0,2.98,0,0,0,0,0,0,0,0,0,0,0,0,0,0,0,0,0,0,0,0,0,0,0,0,0,0,0,0,0.45,0.35,0,0,0,0,0,0,0,0,0,0,0,0,0,0,0,0,0,0,0,0,0,0,0,0,0,0.4,0,0,0,0,1.05,0,0,0,0,0,0,9.97,0,0,0,0,0.5,0,0,0,0,0,0,0,0,0,0,0,0,0,0,0,0,0,0,0,0,0,0,0,0,0,0,0,0,0,0,0,0,0,0,0,0,0,61.03,0,0,0,0,0,0,0,0,0,0,0,0,0,0,0,0,0,0,0.5,0,0,0,0,0,0,0,0,0,0,0,0,0,0,0,0,0,0,0,0,0
Interglad,Interglad_4242, GP03-375721, Japanese Patent    PPG Industries (US),2017, A001950,mass_percent,,,1249,0,0,0,0,0,0,0,0,12.04,0,0,0,0,0,0,0,0,11.07,0,0,0,0,0,0,0,0,0,0,0,0,0,0,0,0,0,0,0,2.98,0,0,0,0,0,0,0,0,0,0,0,0,0,0,0,0,0,0,0,0,0,0,0,0,0,0,0,0,0.45,0.35,0,0,0,0,0,0,0,0,0,0,0,0,0,0,0,0,0,0,0,0,0,0,0,0,0,0.4,0,0,0,0,0.48,0,0,0,0,0,0,11.26,0,0,0,0,0.5,0,0,0,0,0,0,0,0,0,0,0,0,0,0,0,0,0,0,0,0,0,0,0,0,0,0,0,0,0,0,0,0,0,0,0,0,0,59.97,0,0,0,0,0,0,0,0,0,0,0,0,0,0,0,0,0,0,0.5,0,0,0,0,0,0,0,0,0,0,0,0,0,0,0,0,0,0,0,0,0
Interglad,Interglad_4243, GP03-375722, Japanese Patent    PPG Industries (US),2017, A001950,mass_percent,,,1282,0,0,0,0,0,0,0,0,12.62,0,0,0,0,0,0,0,0,8.62,0,0,0,0,0,0,0,0,0,0,0,0,0,0,0,0,0,0,0,0.1,0,0,0,0,0,0,0,0,0,0,0,0,0,0,0,0,0,0,0,0,0,0,0,0,0,0,0,0,0.26,0.21,0,0,0,0,0,0,0,0,0,0,0,0,0,0,0,0,0,0,0,0,0,0,0,0,0,0.18,0,0,0,0,1.01,0,0,0,0,0,0,10.45,0,0,0,0,0.18,0,0,0,0,0,0,0,0,0,0,0,0,0,0,0,0,0,0,0,0,0,0,0,0,0,0,0,0,0,0,0,0,0,0,0,0,0,66.2,0,0,0,0,0,0,0,0,0,0,0,0,0,0,0,0,0,0,0.17,0,0,0,0,0,0,0,0,0,0,0,0,0,0,0,0,0,0,0,0,0
Interglad,Interglad_4244, GP03-375723, Japanese Patent    PPG Industries (US),2017, A001950,mass_percent,,,1331,0,0,0,0,0,0,0,0,11.54115412,0,0,0,0,0,0,0,0,8.96089609,0,0,0,0,0,0,0,0,0,0,0,0,0,0,0,0,0,0,0,1.700170017,0,0,0,0,0,0,0,0,0,0,0,0,0,0,0,0,0,0,0,0,0,0,0,0,0,0,0,0,0.530053005,0.280028003,0,0,0,0,0,0,0,0,0,0,0,0,0,0,0,0,0,0,0,0,0,0,0,0,0,0.030003,0,0,0,0,0.600060006,0,0,0,0,0,0,11.69116912,0,0,0,0,0.010001,0,0,0,0,0,0,0,0,0,0,0,0,0,0,0,0,0,0,0,0,0,0,0,0,0,0,0,0.010001,0,0,0,0,0,0,0,0,0,64.24642464,0,0,0,0,0,0,0,0,0,0,0,0,0,0,0,0,0,0,0.400040004,0,0,0,0,0,0,0,0,0,0,0,0,0,0,0,0,0,0,0,0,0
Interglad,Interglad_4245, GP03-375724, Japanese Patent    PPG Industries (US),2017, A001950,mass_percent,,,1334,0,0,0,0,0,0,0,0,12.87128713,0,0,0,0,0,0,0,0,12.81128113,0,0,0,0,0,0,0,0,0,0,0,0,0,0,0,0,0,0,0,2.480248025,0,0,0,0,0,0,0,0,0,0,0,0,0,0,0,0,0,0,0,0,0,0,0,0,0,0,0,0,0.610061006,0.330033003,0,0,0,0,0,0,0,0,0,0,0,0,0,0,0,0,0,0,0,0,0,0,0,0,0,0.030003,0,0,0,0,0,0,0,0,0,0,0,9.310931093,0,0,0,0,0,0,0,0,0,0,0,0,0,0,0,0,0,0,0,0,0,0,0,0,0,0,0,0,0,0,0,0,0.010001,0,0,0,0,0,0,0,0,0,61.00610061,0,0,0,0,0,0,0,0,0,0,0,0,0,0,0,0,0,0,0.540054005,0,0,0,0,0,0,0,0,0,0,0,0,0,0,0,0,0,0,0,0,0
Interglad,Interglad_4246, GP03-375725, Japanese Patent    PPG Industries (US),2017, A001950,mass_percent,,,1313,0,0,0,0,0,0,0,0,10.96,0,0,0,0,0,0,0,0,9.31,0,0,0,0,0,0,0,0,0,0,0,0,0,0,0,0,0,0,0,2.38,0,0,0,0,0,0,0,0,0,0,0,0,0,0,0,0,0,0,0,0,0,0,0,0,0,0,0,0,1.2,0.26,0,0,0,0,0,0,0,0,0,0,0,0,0,0,0,0,0,0,0,0,0,0,0,0,0,0.03,0,0,0,0,0.7,0,0,0,0,0,0,10.63,0,0,0,0,0.29,0,0,0,0,0,0,0,0,0,0,0,0,0,0,0,0,0,0,0,0,0,0,0,0,0,0,0,0.14,0,0,0,0,0,0,0,0,0,63.74,0,0,0,0,0,0,0,0,0,0,0,0,0,0,0,0,0,0,0.36,0,0,0,0,0,0,0,0,0,0,0,0,0,0,0,0,0,0,0,0,0
Interglad,Interglad_4247, GP03-375726, Japanese Patent    PPG Industries (US),2017, A001950,mass_percent,,,1333,0,0,0,0,0,0,0,0,10.1,0,0,0,0,0,0,0,0,8.56,0,0,0,0,0,0,0,0,0,0,0,0,0,0,0,0,0,0,0,2.19,0,0,0,0,0,0,0,0,0,0,0,0,0,0,0,0,0,0,0,0,0,0,0,0,0,0,0,0,1.11,0.24,0,0,0,0,0,0,0,0,0,0,0,0,0,0,0,0,0,0,0,0,0,0,0,0,0,0.03,0,0,0,0,0.64,0,0,0,0,0,0,9.78,0,0,0,0,0.27,0,0,0,0,0,0,0,0,0,0,0,0,0,0,0,0,0,0,0,0,0,0,0,0,0,0,0,0.13,0,0,0,0,0,0,0,0,0,66.62,0,0,0,0,0,0,0,0,0,0,0,0,0,0,0,0,0,0,0.33,0,0,0,0,0,0,0,0,0,0,0,0,0,0,0,0,0,0,0,0,0
Interglad,Interglad_4248, GP03-375727, Japanese Patent    PPG Industries (US),2017, A001950,mass_percent,,,1293,0,0,0,0,0,0,0,0,11.34,0,0,0,0,0,0,0,0,9.64,0,0,0,0,0,0,0,0,0,0,0,0,0,0,0,0,0,0,0,2.47,0,0,0,0,0,0,0,0,0,0,0,0,0,0,0,0,0,0,0,0,0,0,0,0,0,0,0,0,1.25,0.27,0,0,0,0,0,0,0,0,0,0,0,0,0,0,0,0,0,0,0,0,0,0,0,0,0,0.03,0,0,0,0,0.73,0,0,0,0,0,0,11,0,0,0,0,0.31,0,0,0,0,0,0,0,0,0,0,0,0,0,0,0,0,0,0,0,0,0,0,0,0,0,0,0,0.15,0,0,0,0,0,0,0,0,0,62.44,0,0,0,0,0,0,0,0,0,0,0,0,0,0,0,0,0,0,0.37,0,0,0,0,0,0,0,0,0,0,0,0,0,0,0,0,0,0,0,0,0
Interglad,Interglad_4249, GP03-375728, Japanese Patent    PPG Industries (US),2017, A001950,mass_percent,,,1310,0,0,0,0,0,0,0,0,13.5,0,0,0,0,0,0,0,0,12.68,0,0,0,0,0,0,0,0,0,0,0,0,0,0,0,0,0,0,0,1.8,0,0,0,0,0,0,0,0,0,0,0,0,0,0,0,0,0,0,0,0,0,0,0,0,0,0,0,0,1.21,0.33,0,0,0,0,0,0,0,0,0,0,0,0,0,0,0,0,0,0,0,0,0,0,0,0,0,0.03,0,0,0,0,0.41,0,0,0,0,0,0,9.76,0,0,0,0,0.1,0,0,0,0,0,0,0,0,0,0,0,0,0,0,0,0,0,0,0,0,0,0,0,0,0,0,0,0.15,0,0,0,0,0,0,0,0,0,59.52,0,0,0,0,0,0,0,0,0,0,0,0,0,0,0,0,0,0,0.51,0,0,0,0,0,0,0,0,0,0,0,0,0,0,0,0,0,0,0,0,0
Interglad,Interglad_4250, GP03-375729, Japanese Patent    PPG Industries (US),2017, A001950,mass_percent,,,1303,0,0,0,0,0,0,0,0,13.21,0,0,0,0,0,0,0,0,12.38,0,0,0,0,0,0,0,0,0,0,0,0,0,0,0,0,0,0,0,1.86,0,0,0,0,0,0,0,0,0,0,0,0,0,0,0,0,0,0,0,0,0,0,0,0,0,0,0,0,1.26,0.34,0,0,0,0,0,0,0,0,0,0,0,0,0,0,0,0,0,0,0,0,0,0,0,0,0,0.03,0,0,0,0,0.2,0,0,0,0,0,0,10.13,0,0,0,0,0.1,0,0,0,0,0,0,0,0,0,0,0,0,0,0,0,0,0,0,0,0,0,0,0,0,0,0,0,0.15,0,0,0,0,0,0,0,0,0,59.81,0,0,0,0,0,0,0,0,0,0,0,0,0,0,0,0,0,0,0.53,0,0,0,0,0,0,0,0,0,0,0,0,0,0,0,0,0,0,0,0,0
Interglad,Interglad_4251, GP03-375730, Japanese Patent    PPG Industries (US),2017, A001950,mass_percent,,,1439,0,0,0,0,0,0,0,0,11.5,0,0,0,0,0,0,0,0,11.87,0,0,0,0,0,0,0,0,0,0,0,0,0,0,0,0,0,0,0,1.39,0,0,0,0,0,0,0,0,0,0,0,0,0,0,0,0,0,0,0,0,0,0,0,0,0,0,0,0,0.94,0.19,0,0,0,0,0,0,0,0,0,0,0,0,0,0,0,0,0,0,0,0,0,0,0,0,0,0.02,0,0,0,0,0,0,0,0,0,0,0,8.17,0,0,0,0,0.09,0,0,0,0,0,0,0,0,0,0,0,0,0,0,0,0,0,0,0,0,0,0,0,0,0,0,0,0.14,0,0,0,0,0,0,0,0,0,65.21,0,0,0,0,0,0,0,0,0,0,0,0,0,0,0,0,0,0,0.48,0,0,0,0,0,0,0,0,0,0,0,0,0,0,0,0,0,0,0,0,0
Interglad,Interglad_4252, GP03-375731, Japanese Patent    PPG Industries (US),2017, A001950,mass_percent,,,1342,0,0,0,0,0,0,0,0,12.88,0,0,0,0,0,0,0,0,12.68,0,0,0,0,0,0,0,0,0,0,0,0,0,0,0,0,0,0,0,1.72,0,0,0,0,0,0,0,0,0,0,0,0,0,0,0,0,0,0,0,0,0,0,0,0,0,0,0,0,1.16,0.27,0,0,0,0,0,0,0,0,0,0,0,0,0,0,0,0,0,0,0,0,0,0,0,0,0,0.03,0,0,0,0,0.21,0,0,0,0,0,0,9.24,0,0,0,0,0.1,0,0,0,0,0,0,0,0,0,0,0,0,0,0,0,0,0,0,0,0,0,0,0,0,0,0,0,0.15,0,0,0,0,0,0,0,0,0,61.05,0,0,0,0,0,0,0,0,0,0,0,0,0,0,0,0,0,0,0.51,0,0,0,0,0,0,0,0,0,0,0,0,0,0,0,0,0,0,0,0,0
Interglad,Interglad_4253, GP03-375736, Japanese Patent    PPG Industries (US),2017, A001950,mass_percent,74.25,,1374,0,0,0,0,0,0,0,0,10.86108611,0,0,0,0,0,0,0,0,7.910791079,0,0,0,0,0,0,0,0,0,0,0,0,0,0,0,0,0,0,0,1.930193019,0,0,0,0,0,0,0,0,0,0,0,0,0,0,0,0,0,0,0,0,0,0,0,0,0,0,0,0,0.540054005,0.240024002,0,0,0,0,0,0,0,0,0,0,0,0,0,0,0,0,0,0,0,0,0,0,0,0,0,0.030003,0,0,0,0,1.260126013,0,0,0,0,0,0,9.580958096,0,0,0,0,0.020002,0,0,0,0,0,0,0,0,0,0,0,0,0,0,0,0,0,0,0,0,0,0,0,0,0,0,0,0,0,0,0,0,0,0,0,0,0,67.35673567,0,0,0,0,0,0,0,0,0,0,0,0,0,0,0,0,0,0,0.270027003,0,0,0,0,0,0,0,0,0,0,0,0,0,0,0,0,0,0,0,0,0
Interglad,Interglad_4254, GP03-375737, Japanese Patent    PPG Industries (US),2017, A001950,mass_percent,73.84,,1349,0,0,0,0,0,0,0,0,14.05,0,0,0,0,0,0,0,0,7.75,0,0,0,0,0,0,0,0,0,0,0,0,0,0,0,0,0,0,0,1.9,0,0,0,0,0,0,0,0,0,0,0,0,0,0,0,0,0,0,0,0,0,0,0,0,0,0,0,0,0.54,0.28,0,0,0,0,0,0,0,0,0,0,0,0,0,0,0,0,0,0,0,0,0,0,0,0,0,0.04,0,0,0,0,1.23,0,0,0,0,0,0,9.39,0,0,0,0,0.02,0,0,0,0,0,0,0,0,0,0,0,0,0,0,0,0,0,0,0,0,0,0,0,0,0,0,0,0,0,0,0,0,0,0,0,0,0,64.39,0,0,0,0,0,0,0,0,0,0,0,0,0,0,0,0,0,0,0.41,0,0,0,0,0,0,0,0,0,0,0,0,0,0,0,0,0,0,0,0,0
Interglad,Interglad_4255, GP03-375738, Japanese Patent    PPG Industries (US),2017, A001950,mass_percent,81.57,,1368,0,0,0,0,0,0,0,0,18.04,0,0,0,0,0,0,0,0,6.72,0,0,0,0,0,0,0,0,0,0,0,0,0,0,0,0,0,0,0,1.67,0,0,0,0,0,0,0,0,0,0,0,0,0,0,0,0,0,0,0,0,0,0,0,0,0,0,0,0,0.49,0.33,0,0,0,0,0,0,0,0,0,0,0,0,0,0,0,0,0,0,0,0,0,0,0,0,0,0.04,0,0,0,0,1.07,0,0,0,0,0,0,8.14,0,0,0,0,0.02,0,0,0,0,0,0,0,0,0,0,0,0,0,0,0,0,0,0,0,0,0,0,0,0,0,0,0,0,0,0,0,0,0,0,0,0,0,62.87,0,0,0,0,0,0,0,0,0,0,0,0,0,0,0,0,0,0,0.61,0,0,0,0,0,0,0,0,0,0,0,0,0,0,0,0,0,0,0,0,0
Interglad,Interglad_4256, GP03-375793, Japanese Patent    Nippon Electric Glass (J),2017, A007939,mass_percent,80.7,3.68,1445,0,0,0,0,0,0,0,0,20.29,0,0,0,0,0,0,0,0,5.03,0,0,0,0,0,0,6.11,0,0,0,0,0,0,0,0,0,0,0,0,5.2,0,0,0,0,0,0,0,0,0,0,0,0,0,0,0,0,0,0,0,0,0,0,0,0,0,0,0,0,0,0,0,0,0,0,0,0,0,0,0,0,0,0,0,0,0,0,0,0,0,0,0,0,0,0,0,0,0,0,0,0,0,0,0,0,0,0,0,3.27,0,0,0,0,0,0,0,0,0,0,0,0,0,0,0,0,0,0,0,0,0,0,0,0,0,0,0,0,0,0,0,0,0,0,0,0,0,0,0,0,0,0,58.81,0,0,0,0,0,0.22,0,0,0,0,0,1.07,0,0,0,0,0,0,0,0,0,0,0,0,0,0,0,0,0,0,0,0,0,0,0,0,0,0,0,0
Interglad,Interglad_4257, GP03-375794, Japanese Patent    Nippon Electric Glass (J),2017, A007939,mass_percent,79.2,3.63,1475,0,0,0,0,0,0,0,0,19.25,0,0,0,0,0,0,0,0,5.03,0,0,0,0,0,0,6.1,0,0,0,0,0,0,0,0,0,0,0,0,5.22,0,0,0,0,0,0,0,0,0,0,0,0,0,0,0,0,0,0,0,0,0,0,0,0,0,0,0,0,0,0,0,0,0,0,0,0,0,0,0,0,0,0,0,0,0,0,0,0,0,0,0,0,0,0,0,0,0,0,0,0,0,0,0,0,0,0,0,2.8,0,0,0,0,0,0,0,0,0,0,0,0,0,0,0,0,0,0,0,0,0,0,0,0,0,0,0,0,0,0,0,0,0,0,0,0,0,0,0,0,0,0,60.31,0,0,0,0,0,0.22,0,0,0,0,0,1.07,0,0,0,0,0,0,0,0,0,0,0,0,0,0,0,0,0,0,0,0,0,0,0,0,0,0,0,0
Interglad,Interglad_4258, GP03-375795, Japanese Patent    Nippon Electric Glass (J),2017, A007939,mass_percent,78.7,3.76,1435,0,0,0,0,0,0,0,0,19.26,0,0,0,0,0,0,0,0,6.47,0,0,0,0,0,0,6.11,0,0,0,0,0,0,0,0,0,0,0,0,5.71,0,0,0,0,0,0,0,0,0,0,0,0,0,0,0,0,0,0,0,0,0,0,0,0,0,0,0,0,0,0,0,0,0,0,0,0,0,0,0,0,0,0,0,0,0,0,0,0,0,0,0,0,0,0,0,0,0,0,0,0,0,0,0,0,0,0,0,2.8,0,0,0,0,0,0,0,0,0,0,0,0,0,0,0,0,0,0,0,0,0,0,0,0,0,0,0,0,0,0,0,0,0,0,0,0,0,0,0,0,0,0,58.36,0,0,0,0,0,0.22,0,0,0,0,0,1.07,0,0,0,0,0,0,0,0,0,0,0,0,0,0,0,0,0,0,0,0,0,0,0,0,0,0,0,0
Interglad,Interglad_4259, GP03-375796, Japanese Patent    Nippon Electric Glass (J),2017, A007939,mass_percent,78.4,3.72,1445,0,0,0,0,0,0,0,0,19.32,0,0,0,0,0,0,0,0,6.54,0,0,0,0,0,0,6.54,0,0,0,0,0,0,0,0,0,0,0,0,5.19,0,0,0,0,0,0,0,0,0,0,0,0,0,0,0,0,0,0,0,0,0,0,0,0,0,0,0,0,0,0,0,0,0,0,0,0,0,0,0,0,0,0,0,0,0,0,0,0,0,0,0,0,0,0,0,0,0,0,0,0,0,0,0,0,0,0,0,2.79,0,0,0,0,0,0,0,0,0,0,0,0,0,0,0,0,0,0,0,0,0,0,0,0,0,0,0,0,0,0,0,0,0,0,0,0,0,0,0,0,0,0,58.33,0,0,0,0,0,0.22,0,0,0,0,0,1.07,0,0,0,0,0,0,0,0,0,0,0,0,0,0,0,0,0,0,0,0,0,0,0,0,0,0,0,0
Interglad,Interglad_4260, GP03-375797, Japanese Patent    Nippon Electric Glass (J),2017, A007939,mass_percent,78.2,3.78,1445,0,0,0,0,0,0,0,0,18.78,0,0,0,0,0,0,0,0,6.47,0,0,0,0,0,0,6.1,0,0,0,0,0,0,0,0,0,0,0,0,5.21,0,0,0,0,0,0,0,0,0,0,0,0,0,0,0,0,0,0,0,0,0,0,0,0,0,0,0,0,0,0,0,0,0,0,0,0,0,0,0,0,0,0,0,0,0,0,0,0,0,0,0,0,0,0,0,0,0,0,0,0,0,0,0,0,0,0,0,2.79,0,0,0,0,0,0,0,0,0,0,0,0,0,0,0,0,0,0,0,0,0,0,0,0,0,0,0,0,0,0,0,0,0,0,0,0,0,0,0,0,0,0,58.45,0,0,0,0,0,0.22,0,0,0,0,0,1.98,0,0,0,0,0,0,0,0,0,0,0,0,0,0,0,0,0,0,0,0,0,0,0,0,0,0,0,0
Interglad,Interglad_4261, GP03-375798, Japanese Patent    Nippon Electric Glass (J),2017, A007939,mass_percent,77.9,3.74,1455,0,0,0,0,0,0,0,0,18.8,0,0,0,0,0,0,0,0,6.53,0,0,0,0,0,0,6.95,0,0,0,0,0,0,0,0,0,0,0,0,4.19,0,0,0,0,0,0,0,0,0,0,0,0,0,0,0,0,0,0,0,0,0,0,0,0,0,0,0,0,0,0,0,0,0,0,0,0,0,0,0,0,0,0,0,0,0,0,0,0,0,0,0,0,0,0,0,0,0,0,0,0,0,0,0,0,0,0,0,2.83,0,0,0,0,0,0,0,0,0,0,0,0,0,0,0,0,0,0,0,0,0,0,0,0,0,0,0,0,0,0,0,0,0,0,0,0,0,0,0,0,0,0,58.51,0,0,0,0,0,0.22,0,0,0,0,0,1.97,0,0,0,0,0,0,0,0,0,0,0,0,0,0,0,0,0,0,0,0,0,0,0,0,0,0,0,0
Interglad,Interglad_4262, GP03-375799, Japanese Patent    Nippon Electric Glass (J),2017, A007939,mass_percent,78.5,3.61,1448,0,0,0,0,0,0,0,0,19.86,0,0,0,0,0,0,0,0,6.47,0,0,0,0,0,0,6.11,0,0,0,0,0,0,0,0,0,0,0,0,5.21,0,0,0,0,0,0,0,0,0,0,0,0,0,0,0,0,0,0,0,0,0,0,0,0,0,0,0,0,0,0,0,0,0,0,0,0,0,0,0,0,0,0,0,0,0,0,0,0,0,0,0,0,0,0,0,0,0,0,0,0,0,0,0,0,0,0,0,2.8,0,0,0,0,0,0,0,0,0,0,0,0,0,0,0,0,0,0,0,0,0,0,0,0,0,0,0,0,0,0,0,0,0,0,0,0,0,0,0,0,0,0,58.87,0,0,0,0,0,0.22,0,0,0,0,0,0.46,0,0,0,0,0,0,0,0,0,0,0,0,0,0,0,0,0,0,0,0,0,0,0,0,0,0,0,0
Interglad,Interglad_4263, GP06-375800, Japanese Patent    Nippon Electric Glass (J),2017, A007939,mass_percent,78.9,3.66,1445,0,0,0,0,0,0,0,0,20.35,0,0,0,0,0,0,0,0,6.54,0,0,0,0,0,0,6.53,0,0,0,0,0,0,0,0,0,0,0,0,5.19,0,0,0,0,0,0,0,0,0,0,0,0,0,0,0,0,0,0,0,0,0,0,0,0,0,0,0,0,0,0,0,0,0,0,0,0,0,0,0,0,0,0,0,0,0,0,0,0,0,0,0,0,0,0,0,0,0,0,0,0,0,0,0,0,0,0,0,2.78,0,0,0,0,0,0,0,0,0,0,0,0,0,0,0,0,0,0,0,0,0,0,0,0,0,0,0,0,0,0,0,0,0,0,0,0,0,0,0,0,0,0,57.93,0,0,0,0,0,0.22,0,0,0,0,0,0.46,0,0,0,0,0,0,0,0,0,0,0,0,0,0,0,0,0,0,0,0,0,0,0,0,0,0,0,0
Interglad,Interglad_4264, GP03-375801, Japanese Patent    Nippon Electric Glass (J),2017, A007939,mass_percent,78.1,3.61,1450,0,0,0,0,0,0,0,0,19.82,0,0,0,0,0,0,0,0,6.46,0,0,0,0,0,0,6.1,0,0,0,0,0,0,0,0,0,0,0,0,5.7,0,0,0,0,0,0,0,0,0,0,0,0,0,0,0,0,0,0,0,0,0,0,0,0,0,0,0,0,0,0,0,0,0,0,0,0,0,0,0,0,0,0,0,0,0,0,0,0,0,0,0,0,0,0,0,0,0,0,0,0,0,0,0,0,0,0,0,2.32,0,0,0,0,0,0,0,0,0,0,0,0,0,0,0,0,0,0,0,0,0,0,0,0,0,0,0,0,0,0,0,0,0,0,0,0,0,0,0,0,0,0,58.92,0,0,0,0,0,0.22,0,0,0,0,0,0.46,0,0,0,0,0,0,0,0,0,0,0,0,0,0,0,0,0,0,0,0,0,0,0,0,0,0,0,0
Interglad,Interglad_4265, GP03-375802, Japanese Patent    Nippon Electric Glass (J),2017, A007939,mass_percent,78,3.62,1460,0,0,0,0,0,0,0,0,19.77,0,0,0,0,0,0,0,0,6.55,0,0,0,0,0,0,6.53,0,0,0,0,0,0,0,0,0,0,0,0,5.19,0,0,0,0,0,0,0,0,0,0,0,0,0,0,0,0,0,0,0,0,0,0,0,0,0,0,0,0,0,0,0,0,0,0,0,0,0,0,0,0,0,0,0,0,0,0,0,0,0,0,0,0,0,0,0,0,0,0,0,0,0,0,0,0,0,0,0,2.31,0,0,0,0,0,0,0,0,0,0,0,0,0,0,0,0,0,0,0,0,0,0,0,0,0,0,0,0,0,0,0,0,0,0,0,0,0,0,0,0,0,0,58.97,0,0,0,0,0,0.22,0,0,0,0,0,0.46,0,0,0,0,0,0,0,0,0,0,0,0,0,0,0,0,0,0,0,0,0,0,0,0,0,0,0,0
Interglad,Interglad_4266, GP03-375803, Japanese Patent    Nippon Electric Glass (J),2017, A007939,mass_percent,79.1,3.7,1443,0,0,0,0,0,0,0,0,19.74,0,0,0,0,0,0,0,0,6.07,0,0,0,0,0,0,6.12,0,0,0,0,0,0,0,0,0,0,0,0,5.72,0,0,0,0,0,0,0,0,0,0,0,0,0,0,0,0,0,0,0,0,0,0,0,0,0,0,0,0,0,0,0,0,0,0,0,0,0,0,0,0,0,0,0,0,0,0,0,0,0,0,0,0,0,0,0,0,0,0,0,0,0,0,0,0,0,0,0,2.8,0,0,0,0,0,0,0,0,0,0,0,0,0,0,0,0,0,0,0,0,0,0,0,0,0,0,0,0,0,0,0,0,0,0,0,0,0,0,0,0,0,0,58.87,0,0,0,0,0,0.22,0,0,0,0,0,0.46,0,0,0,0,0,0,0,0,0,0,0,0,0,0,0,0,0,0,0,0,0,0,0,0,0,0,0,0
Interglad,Interglad_4267, GP03-375804, Japanese Patent    Nippon Electric Glass (J),2017, A007939,mass_percent,78.1,3.66,1452,0,0,0,0,0,0,0,0,19.35,0,0,0,0,0,0,0,0,6.45,0,0,0,0,0,0,6.09,0,0,0,0,0,0,0,0,0,0,0,0,4.7,0,0,0,0,0,0,0,0,0,0,0,0,0,0,0,0,0,0,0,0,0,0,0,0,0,0,0,0,0,0,0,0,0,0,0,0,0,0,0,0,0,0,0,0,0,0,0,0,0,0,0,0,0,0,0,0,0,0,0,0,0,0,0,0,0,0,0,2.79,0,0,0,0,0,0,0,0,0,0,0,0,0,0,0,0,0,0,0,0,0,0,0,0,0,0,0,0,0,0,0,0,0,0,0,0,0,0,0,0,0,0,58.88,0,0,0,0,0,0.22,0,0,0,0,0,1.52,0,0,0,0,0,0,0,0,0,0,0,0,0,0,0,0,0,0,0,0,0,0,0,0,0,0,0,0
Interglad,Interglad_4268, GP03-375805, Japanese Patent    Nippon Electric Glass (J),2017, A007939,mass_percent,78.2,3.68,1442,0,0,0,0,0,0,0,0,19.24,0,0,0,0,0,0,0,0,6.46,0,0,0,0,0,0,6.11,0,0,0,0,0,0,0,0,0,0,0,0,5.2,0,0,0,0,0,0,0,0,0,0,0,0,0,0,0,0,0,0,0,0,0,0,0,0,0,0,0,0,0,0,0,0,0,0,0,0,0,0,0,0,0,0,0,0,0,0,0,0,0,0,0,0,0,0,0,0,0,0,0,0,0,0,0,0,0,0,0,2.8,0,0,0,0,0,0,0,0,0,0,0,0,0,0,0,0,0,0,0,0,0,0,0,0,0,0,0,0,0,0,0,0,0,0,0,0,0,0,0,0,0,0,58.9,0,0,0,0,0,0.22,0,0,0,0,0,1.07,0,0,0,0,0,0,0,0,0,0,0,0,0,0,0,0,0,0,0,0,0,0,0,0,0,0,0,0
Interglad,Interglad_4269, GP03-375806, Japanese Patent    Nippon Electric Glass (J),2017, A007939,mass_percent,76.8,3.72,1437,0,0,0,0,0,0,0,0,18.61,0,0,0,0,0,0,0,0,7.44,0,0,0,0,0,0,4.55,0,0,0,0,0,0,0,0,0,0,0,0,5.91,0,0,0,0,0,0,0,0,0,0,0,0,0,0,0,0,0,0,0,0,0,0,0,0,0,0,0,0,0,0,0,0,0,0,0,0,0,0,0,0,0,0,0,0,0,0,0,0,0,0,0,0,0,0,0,0,0,0,0,0,0,0,0,0,0,0,0,2.21,0,0,0,0,0,0,0,0,0,0,0,0,0,0,0,0,0,0,0,0,0,0,0,0,0,0,0,0,0,0,0,0,0,0,0,0,0,0,0,0,0,0,59.21,0,0,0,0,0,0.22,0,0,0,0,0,1.85,0,0,0,0,0,0,0,0,0,0,0,0,0,0,0,0,0,0,0,0,0,0,0,0,0,0,0,0
Interglad,Interglad_4270, GP03-375807, Japanese Patent    Nippon Electric Glass (J),2017, A007939,mass_percent,78.4,3.68,1443,0,0,0,0,0,0,0,0,19.29,0,0,0,0,0,0,0,0,6.49,0,0,0,0,0,0,6.34,0,0,0,0,0,0,0,0,0,0,0,0,5.39,0,0,0,0,0,0,0,0,0,0,0,0,0,0,0,0,0,0,0,0,0,0,0,0,0,0,0,0,0,0,0,0,0,0,0,0,0,0,0,0,0,0,0,0,0,0,0,0,0,0,0,0,0,0,0,0,0,0,0,0,0,0,0,0,0,0,0,2.8,0,0,0,0,0,0,0,0,0,0,0,0,0,0,0,0,0,0,0,0,0,0,0,0,0,0,0,0,0,0,0,0,0,0,0,0,0,0,0,0,0,0,59.01,0,0,0,0,0,0.22,0,0,0,0,0,0.46,0,0,0,0,0,0,0,0,0,0,0,0,0,0,0,0,0,0,0,0,0,0,0,0,0,0,0,0
Interglad,Interglad_4271, GP03-375808, Japanese Patent    Nippon Electric Glass (J),2017, A007939,mass_percent,78.4,3.66,1455,0,0,0,0,0,0,0,0,19.57,0,0,0,0,0,0,0,0,6.48,0,0,0,0,0,0,6.11,0,0,0,0,0,0,0,0,0,0,0,0,5.39,0,0,0,0,0,0,0,0,0,0,0,0,0,0,0,0,0,0,0,0,0,0,0,0,0,0,0,0,0,0,0,0,0,0,0,0,0,0,0,0,0,0,0,0,0,0,0,0,0,0,0,0,0,0,0,0,0,0,0,0,0,0,0,0,0,0,0,2.62,0,0,0,0,0,0,0,0,0,0,0,0,0,0,0,0,0,0,0,0,0,0,0,0,0,0,0,0,0,0,0,0,0,0,0,0,0,0,0,0,0,0,59,0,0,0,0,0,0.22,0,0,0,0,0,0.61,0,0,0,0,0,0,0,0,0,0,0,0,0,0,0,0,0,0,0,0,0,0,0,0,0,0,0,0
Interglad,Interglad_4272, GP03-375809, Japanese Patent    Nippon Electric Glass (J),2017, A007939,mass_percent,78.8,3.8,1432,0,0,0,0,0,0,0,0,19.34,0,0,0,0,0,0,0,0,6.5,0,0,0,0,0,0,5.91,0,0,0,0,0,0,0,0,0,0,0,0,6.23,0,0,0,0,0,0,0,0,0,0,0,0,0,0,0,0,0,0,0,0,0,0,0,0,0,0,0,0,0,0,0,0,0,0,0,0,0,0,0,0,0,0,0,0,0,0,0,0,0,0,0,0,0,0,0,0,0,0,0,0,0,0,0,0,0,0,0,2.81,0,0,0,0,0,0,0,0,0,0,0,0,0,0,0,0,0,0,0,0,0,0,0,0,0,0,0,0,0,0,0,0,0,0,0,0,0,0,0,0,0,0,58.53,0,0,0,0,0,0.22,0,0,0,0,0,0.46,0,0,0,0,0,0,0,0,0,0,0,0,0,0,0,0,0,0,0,0,0,0,0,0,0,0,0,0
Interglad,Interglad_4273, GP03-375810, Japanese Patent    Nippon Electric Glass (J),2017, A007939,mass_percent,78.1,3.71,1447,0,0,0,0,0,0,0,0,19.36,0,0,0,0,0,0,0,0,6.51,0,0,0,0,0,0,5.91,0,0,0,0,0,0,0,0,0,0,0,0,6.32,0,0,0,0,0,0,0,0,0,0,0,0,0,0,0,0,0,0,0,0,0,0,0,0,0,0,0,0,0,0,0,0,0,0,0,0,0,0,0,0,0,0,0,0,0,0,0,0,0,0,0,0,0,0,0,0,0,0,0,0,0,0,0,0,0,0,0,2.51,0,0,0,0,0,0,0,0,0,0,0,0,0,0,0,0,0,0,0,0,0,0,0,0,0,0,0,0,0,0,0,0,0,0,0,0,0,0,0,0,0,0,59.02,0,0,0,0,0,0.22,0,0,0,0,0,0.15,0,0,0,0,0,0,0,0,0,0,0,0,0,0,0,0,0,0,0,0,0,0,0,0,0,0,0,0
Interglad,Interglad_4274, GP03-375811, Japanese Patent    Nippon Electric Glass (J),2017, A007939,mass_percent,78.8,3.73,1440,0,0,0,0,0,0,0,0,19.26,0,0,0,0,0,0,0,0,6.52,0,0,0,0,0,0,5.7,0,0,0,0,0,0,0,0,0,0,0,0,6.34,0,0,0,0,0,0,0,0,0,0,0,0,0,0,0,0,0,0,0,0,0,0,0,0,0,0,0,0,0,0,0,0,0,0,0,0,0,0,0,0,0,0,0,0,0,0,0,0,0,0,0,0,0,0,0,0,0,0,0,0,0,0,0,0,0,0,0,2.82,0,0,0,0,0,0,0,0,0,0,0,0,0,0,0,0,0,0,0,0,0,0,0,0,0,0,0,0,0,0,0,0,0,0,0,0,0,0,0,0,0,0,58.99,0,0,0,0,0,0.22,0,0,0,0,0,0.15,0,0,0,0,0,0,0,0,0,0,0,0,0,0,0,0,0,0,0,0,0,0,0,0,0,0,0,0
Interglad,Interglad_4275, GP03-375812, Japanese Patent    Nippon Electric Glass (J),2017, A007939,mass_percent,77.7,3.77,1470,0,0,0,0,0,0,0,0,19.37,0,0,0,0,0,0,0,0,6.46,0,0,0,0,0,0,6.1,0,0,0,0,0,0,0,0,0,0,0,0,6.69,0,0,0,0,0,0,0,0,0,0,0,0,0,0,0,0,0,0,0,0,0,0,0,0,0,0,0,0,0,0,0,0,0,0,0,0,0,0,0,0,0,0,0,0,0,0,0,0,0,0,0,0,0,0,0,0,0,0,0,0,0,0,0,0,0,0,0,1.78,0,0,0,0,0,0,0,0,0,0,0,0,0,0,0,0,0,0,0,0,0,0,0,0,0,0,0,0,0,0,0,0,0,0,0,0,0,0,0,0,0,0,58.92,0,0,0,0,0,0.22,0,0,0,0,0,0.46,0,0,0,0,0,0,0,0,0,0,0,0,0,0,0,0,0,0,0,0,0,0,0,0,0,0,0,0
Interglad,Interglad_4276, GP03-375813, Japanese Patent    Nippon Electric Glass (J),2017, A007939,mass_percent,79,3.79,1435,0,0,0,0,0,0,0,0,19.32,0,0,0,0,0,0,0,0,6.54,0,0,0,0,0,0,5.03,0,0,0,0,0,0,0,0,0,0,0,0,6.69,0,0,0,0,0,0,0,0,0,0,0,0,0,0,0,0,0,0,0,0,0,0,0,0,0,0,0,0,0,0,0,0,0,0,0,0,0,0,0,0,0,0,0,0,0,0,0,0,0,0,0,0,0,0,0,0,0,0,0,0,0,0,0,0,0,0,0,2.83,0,0,0,0,0,0,0,0,0,0,0,0,0,0,0,0,0,0,0,0,0,0,0,0,0,0,0,0,0,0,0,0,0,0,0,0,0,0,0,0,0,0,58.91,0,0,0,0,0,0.22,0,0,0,0,0,0.46,0,0,0,0,0,0,0,0,0,0,0,0,0,0,0,0,0,0,0,0,0,0,0,0,0,0,0,0
Interglad,Interglad_4277, GP03-375814, Japanese Patent    Nippon Electric Glass (J),2017, A007939,mass_percent,78.8,3.86,1427,0,0,0,0,0,0,0,0,18.85,0,0,0,0,0,0,0,0,6.54,0,0,0,0,0,0,5.48,0,0,0,0,0,0,0,0,0,0,0,0,6.69,0,0,0,0,0,0,0,0,0,0,0,0,0,0,0,0,0,0,0,0,0,0,0,0,0,0,0,0,0,0,0,0,0,0,0,0,0,0,0,0,0,0,0,0,0,0,0,0,0,0,0,0,0,0,0,0,0,0,0,0,0,0,0,0,0,0,0,2.82,0,0,0,0,0,0,0,0,0,0,0,0,0,0,0,0,0,0,0,0,0,0,0,0,0,0,0,0,0,0,0,0,0,0,0,0,0,0,0,0,0,0,58.94,0,0,0,0,0,0.22,0,0,0,0,0,0.46,0,0,0,0,0,0,0,0,0,0,0,0,0,0,0,0,0,0,0,0,0,0,0,0,0,0,0,0
Interglad,Interglad_4278, GP03-375815, Japanese Patent    Nippon Electric Glass (J),2017, A007939,mass_percent,78.8,3.81,1438,0,0,0,0,0,0,0,0,19.08,0,0,0,0,0,0,0,0,6.51,0,0,0,0,0,0,5.7,0,0,0,0,0,0,0,0,0,0,0,0,6.33,0,0,0,0,0,0,0,0,0,0,0,0,0,0,0,0,0,0,0,0,0,0,0,0,0,0,0,0,0,0,0,0,0,0,0,0,0,0,0,0,0,0,0,0,0,0,0,0,0,0,0,0,0,0,0,0,0,0,0,0,0,0,0,0,0,0,0,2.82,0,0,0,0,0,0,0,0,0,0,0,0,0,0,0,0,0,0,0,0,0,0,0,0,0,0,0,0,0,0,0,0,0,0,0,0,0,0,0,0,0,0,58.88,0,0,0,0,0,0.22,0,0,0,0,0,0.46,0,0,0,0,0,0,0,0,0,0,0,0,0,0,0,0,0,0,0,0,0,0,0,0,0,0,0,0
Interglad,Interglad_4279, GP02-375989, Japanese Patent    Nippon Electric Glass (J),2017, A014066,mass_percent,,8.9,1360,0,0,0,0,0,0,0,0,13,0,0,0,0,0,0,0,0,0,0,0,0,0,0,0,0,0,0,0,0,0,0,0,0,0,0,0,0,4,0,0,0,0,0,0,0,0,0,0,0,0,0,0,0,0,0,0,0,0,0,0,0,0,0,0,0,0,0,0,0,0,0,0,0,0,0,0,0,0,0,0,0,0,0,0,0,0,0,0,0,0,0,0,0,3,0,0,0,0,0,0,0,0,0,0,0,4,0,0,0,0,12,0,0,0,0,0,0,0,0,0,0,0,0,0,0,0,0,0,0,0,0,0,0,0,0,0,0,0,0.1,0,0,0,0,0,0,0,0,0,63.9,0,0,0,0,0,0,0,0,0,0,0,0,0,0,0,0,0,0,0,0,0,0,0,0,0,0,0,0,0,0,0,0,0,0,0,0,0,0,0,0
Interglad,Interglad_4280, GP02-375990, Japanese Patent    Nippon Electric Glass (J),2017, A014066,mass_percent,,8.7,1374,0,0,0,0,0,0,0,0,13,0,0,0,0,0,0,0,0,0,0,0,0,0,0,0,0,0,0,0,0,0,0,0,0,0,0,0,0,2,0,0,0,0,0,0,0,0,0,0,0,0,0,0,0,0,0,0,0,0,0,0,0,0,0,0,0,0,0,0,0,0,0,0,0,0,0,0,0,0,0,0,0,0,0,0,0,0,0,0,0,0,0,0,0,3,0,0,0,0,0,0,0,0,0,0,0,6,0,0,0,0,12,0,0,0,0,0,0,0,0,0,0,0,0,0,0,0,0,0,0,0,0,0,0,0,0,0,0,0,0.1,0,0,0,0,0,0,0,0,0,63.9,0,0,0,0,0,0,0,0,0,0,0,0,0,0,0,0,0,0,0,0,0,0,0,0,0,0,0,0,0,0,0,0,0,0,0,0,0,0,0,0
Interglad,Interglad_4281, GP02-375991, Japanese Patent    Nippon Electric Glass (J),2017, A014066,mass_percent,,9.9,1278,0,0,0,0,0,0,0,0,11,0,0,0,0,0,0,0,0,0,0,0,0,0,0,0,0,0,0,0,0,0,0,0,0,0,0,0,0,4,0,0,0,0,0,0,0,0,0,0,0,0,0,0,0,0,0,0,0,0,0,0,0,0,0,0,0,0,0,0,0,0,0,0,0,0,0,0,0,0,0,0,0,0,0,0,0,0,0,0,0,0,0,0,0,5,0,0,0,0,0,0,0,0,0,0,0,4,0,0,0,0,13.5,0,0,0,0,0,0,0,0,0,0,0,0,0,0,0,0,0,0,0,0,0,0,0,0,0,0,0,0.1,0,0,0,0,0,0,0,0,0,62.4,0,0,0,0,0,0,0,0,0,0,0,0,0,0,0,0,0,0,0,0,0,0,0,0,0,0,0,0,0,0,0,0,0,0,0,0,0,0,0,0
Interglad,Interglad_4282, GP02-375992, Japanese Patent    Nippon Electric Glass (J),2017, A014066,mass_percent,,10,1296,0,0,0,0,0,0,0,0,14,0,0,0,0,0,0,0,0,0,0,0,0,0,0,0,0,0,0,0,0,0,0,0,0,0,0,0,0,4,0,0,0,0,0,0,0,0,0,0,0,0,0,0,0,0,0,0,0,0,0,0,0,0,0,0,0,0,0,0,0,0,0,0,0,0,0,0,0,0,0,0,0,0,0,0,0,0,0,0,0,0,0,0,0,5,0,0,0,0,0,0,0,0,0,0,0,4,0,0,0,0,13.5,0,0,0,0,0,0,0,0,0,0,0,0,0,0,0,0,0,0,0,0,0,0,0,0,0,0,0,0.1,0,0,0,0,0,0,0,0,0,59.4,0,0,0,0,0,0,0,0,0,0,0,0,0,0,0,0,0,0,0,0,0,0,0,0,0,0,0,0,0,0,0,0,0,0,0,0,0,0,0,0
