Repository: n000188975/2026.05.25-glass-predition-reverse-model

File: interglad_database.csv (part 57 of 76)
_mass_pct,GeSe_mass_pct,GeTe4_mass_pct,GeTe_mass_pct,Ge_mass_pct,H2O_mass_pct,HfF4_mass_pct,HfO2_mass_pct,Ho2O3_mass_pct,I_mass_pct,In2S3_mass_pct,InF3_mass_pct,In_mass_pct,K2O_mass_pct,KBr_mass_pct,KCl_mass_pct,KF_mass_pct,La2O3_mass_pct,Li2O_mass_pct,Li2SO4_mass_pct,Li2S_mass_pct,LiCl_mass_pct,LiF_mass_pct,Lu2O3_mass_pct,MgF2_mass_pct,MgO_mass_pct,MnF2_mass_pct,MnO2_mass_pct,MnO_mass_pct,MoO3_mass_pct,Na2O_mass_pct,Na2SO4_mass_pct,Na2S_mass_pct,NaCl_mass_pct,NaF_mass_pct,NaPO3_mass_pct,Nb2O5_mass_pct,Nd2O3_mass_pct,NdF3_mass_pct,NiO_mass_pct,O_mass_pct,P2O5_mass_pct,P2S5_mass_pct,P_mass_pct,PbBr2_mass_pct,PbCl2_mass_pct,PbF2_mass_pct,PbI2_mass_pct,PbO_mass_pct,PbSe_mass_pct,PbTe_mass_pct,Pb_mass_pct,Pr2O3_mass_pct,Rb2O_mass_pct,RbCl_mass_pct,RbF_mass_pct,Rh2O3_mass_pct,Rh_mass_pct,SO3_mass_pct,S_mass_pct,Sb2O3_mass_pct,Sb2S3_mass_pct,Sb2Se3_mass_pct,Sb2Te3_mass_pct,Sb_mass_pct,Sc2O3_mass_pct,SeO2_mass_pct,Se_mass_pct,SiO2_mass_pct,SiS2_mass_pct,Si_mass_pct,Sm2O3_mass_pct,SnCl2_mass_pct,SnF2_mass_pct,SnO2_mass_pct,SnO_mass_pct,SnS_mass_pct,SnSe2_mass_pct,SnSe_mass_pct,SnTe_mass_pct,SrO_mass_pct,Ta2O5_mass_pct,Tb2O3_mass_pct,TeO2_mass_pct,Te_mass_pct,ThF4_mass_pct,Th_mass_pct,TiO2_mass_pct,Tl2O_mass_pct,Tl2S_mass_pct,Tl2Se_mass_pct,Tl2Te_mass_pct,TlBr_mass_pct,TlCl_mass_pct,TlSe_mass_pct,Tl_mass_pct,U_mass_pct,V2O5_mass_pct,WO3_mass_pct,Y2O3_mass_pct,YF3_mass_pct,Yb2O3_mass_pct,ZnBr2_mass_pct,ZnCl2_mass_pct,ZnF2_mass_pct,ZnO_mass_pct,ZnSO4_mass_pct,ZrF4_mass_pct,ZrO2_mass_pct
Interglad,Interglad_4283, GP02-375994, Japanese Patent    Nippon Electric Glass (J),2017, A014066,mass_percent,,9.5,1270,0,0,0,0,0,0,0,0,12,0,0,0,0,0,0,0,0,0,0,0,0,0,0,0,0,0,0,0,0,0,0,0,0,0,0,0,0,4,0,0,0,0,0,0,0,0,0,0,0,0,0,0,0,0,0,0,0,0,0,0,0,0,0,0,0,0,0,0,0,0,0,0,0,0,0,0,0,0,0,0,0,0,0,0,0,0,0,0,0,0,0,0,0,0,0,0,0,0,0,0,0,0,0,0,0,4,0,0,0,0,17,0,0,0,0,0,0,0,0,0,0,0,0,0,0,0,0,0,0,0,0,0,0,0,0,0,0,0,0.1,0,0,0,0,0,0,0,0,0,62.9,0,0,0,0,0,0,0,0,0,0,0,0,0,0,0,0,0,0,0,0,0,0,0,0,0,0,0,0,0,0,0,0,0,0,0,0,0,0,0,0
Interglad,Interglad_4284, GP02-375997, Japanese Patent    Nippon Electric Glass (J),2017, A014066,mass_percent,,10.1,1221,0,0,0,0,0,0,0,0,12,0,0,0,0,0,0,0,0,0,0,0,0,0,0,0,0,0,0,0,0,0,0,0,0,0,0,0,0,4,0,0,0,0,0,0,0,0,0,0,0,0,0,0,0,0,0,0,0,0,0,0,0,0,0,0,0,0,0,0,0,0,0,0,0,0,0,0,0,0,0,0,0,0,0,0,0,0,0,0,0,0,0,0,0,0,0,0,0,0,0,0,0,0,0,0,0,4,0,0,0,0,19,0,0,0,0,0,0,0,0,0,0,0,0,0,0,0,0,0,0,0,0,0,0,0,0,0,0,0,0.1,0,0,0,0,0,0,0,0,0,60.9,0,0,0,0,0,0,0,0,0,0,0,0,0,0,0,0,0,0,0,0,0,0,0,0,0,0,0,0,0,0,0,0,0,0,0,0,0,0,0,0
Interglad,Interglad_4285, GP02-375999, Japanese Patent    Nippon Electric Glass (J),2017, A014066,mass_percent,,10.3,1331,0,0,0,0,0,0,0,0,14.4,0,0,0,0,0,0,0,0,0,0,0,0,0,0,0,0,0,0,0,0,0,0,0,0,0,0,0,0,0,0,0,0,0,0,0,0,0,0,0,0,0,0,0,0,0,0,0,0,0,0,0,0,0,0,0,0,0,0,0,0,0,0,0,0,0,0,0,0,0,0,0,0,0,0,0,0,0,0,0,0,0,0,0,0,3,0,0,0,0,0,0,0,0,0,0,0,3.8,0,0,0,0,17.5,0,0,0,0,0,0,0,0,0,0,0,0,0,0,0,0,0,0,0,0,0,0,0,0,0,0,0,0.1,0,0,0,0,0,0,0,0,0,61.2,0,0,0,0,0,0,0,0,0,0,0,0,0,0,0,0,0,0,0,0,0,0,0,0,0,0,0,0,0,0,0,0,0,0,0,0,0,0,0,0
Interglad,Interglad_4286, GP02-376000, Japanese Patent    Nippon Electric Glass (J),2017, A014066,mass_percent,,9.7,1344,0,0,0,0,0,0,0,0,17.5,0,0,0,0,0,0,0,0,0,0,0,0,0,0,0,0,0,0,0,0,0,0,0,0,0,0,0,0,2.2,0,0,0,0,0,0,0,0,0,0,0,0,0,0,0,0,0,0,0,0,0,0,0,0,0,0,0,0,0,0,0,0,0,0,0,0,0,0,0,0,0,0,0,0,0,0,0,0,0,0,0,0,0,0,0,0.7,0,0,0,0,0,0,0,0,0,0,0,3.1,0,0,0,0,17.4,0,0,0,0,0,0,0,0,0,0,0,0,0,0,0,0,0,0,0,0,0,0,0,0,0,0,0,0.1,0,0,0,0,0,0,0,0,0,59,0,0,0,0,0,0,0,0,0,0,0,0,0,0,0,0,0,0,0,0,0,0,0,0,0,0,0,0,0,0,0,0,0,0,0,0,0,0,0,0
Interglad,Interglad_4287, GP02-376001, Japanese Patent    Nippon Electric Glass (J),2017, A014066,mass_percent,,8.8,1417,0,0,0,0,0,0,0,0,15.2,0,0,0,0,0,0,0,0,0,0,0,0,0,0,0,0,0,0,0,0,0,0,0,0,0,0,0,0,0.9,0,0,0,0,0,0,0,0,0,0,0,0,0,0,0,0,0,0,0,0,0,0,0,0,0,0,0,0,0,0,0,0,0,0,0,0,0,0,0,0,0,0,0,0,0,0,0,0,0,0,0,0,0,0,0,0.7,0,0,0,0,0,0,0,0,0,0,0,2.8,0,0,0,0,15.6,0,0,0,0,0,0,0,0,0,0,0,0,0,0,0,0,0,0,0,0,0,0,0,0,0,0,0,0.1,0,0,0,0,0,0,0,0,0,64.7,0,0,0,0,0,0,0,0,0,0,0,0,0,0,0,0,0,0,0,0,0,0,0,0,0,0,0,0,0,0,0,0,0,0,0,0,0,0,0,0
Interglad,Interglad_4288, GP02-376002, Japanese Patent    Nippon Electric Glass (J),2017, A014066,mass_percent,,10.3,1246,0,0,0,0,0,0,0,0,14.6,0,0,0,0,0,0,0,0,0,0,0,0,0,0,0,0,0,0,0,0,0,0,0,0,0,0,0,0,3.6,0,0,0,0,0,0,0,0,0,0,0,0,0,0,0,0,0,0,0,0,0,0,0,0,0,0,0,0,0,0,0,0,0,0,0,0,0,0,0,0,0,0,0,0,0,0,0,0,0,0,0,0,0,0,0,0.7,0,0,0,0,0,0,0,0,0,0,0,4.2,0,0,0,0,18.7,0,0,0,0,0,0,0,0,0,0,0,0,0,0,0,0,0,0,0,0,0,0,0,0,0,0,0,0.1,0,0,0,0,0,0,0,0,0,58.1,0,0,0,0,0,0,0,0,0,0,0,0,0,0,0,0,0,0,0,0,0,0,0,0,0,0,0,0,0,0,0,0,0,0,0,0,0,0,0,0
Interglad,Interglad_4289, GP02-376093, Japanese Patent    Nippon Electric Glass (J),2017, A030995,mass_percent,75,10,1276,0,0,0,0,0,0,0,0,13,0,0,0,0,0,0,0,0,2,0,0,0,0,0,0,0,0,0,0,0,0,0,0,0,0,0,0,0,2,0,0,0,0,0,0,0,0,0,0,0,0,0,0,0,0,0,0,0,0,0,0,0,0,0,0,0,0,0,0,0,0,0,0,0,0,0,0,0,0,0,0,0,0,0,0,0,0,0,0,0,0,0,0,0,4.9,0,0,0,0,0,0,0,0,0,0,0,2,0,0,0,0,14.5,0,0,0,0,0,0,0,0,0,0,0,0,0,0,0,0,0,0,0,0,0,0,0,0,0,0,0,0,0,0,0,0,0,0,0,0,0,57.3,0,0,0,0,0,0.3,0,0,0,0,0,0,0,0,0,0,0,0,0,0,0,0,0,0,0,0,0,0,0,0,0,0,0,0,0,0,0,0,0,4
Interglad,Interglad_4290, GP02-376094, Japanese Patent    Nippon Electric Glass (J),2017, A030995,mass_percent,71,9.1,1460,0,0,0,0,0,0,0,0,18,0,0,0,0,0,0,0,0,0.5,0,0,0,0,0,0,0,0,0,0,0,0,0,0,0,0,0,0,0,0,0,0,0,0,0,0,0,0,0,0,0,0,0,0,0,0,0,0,0,0,0,0,0,0,0,0,0,0,0,0,0,0,0,0,0,0,0,0,0,0,0,0,0,0,0,0,0,0,0,0,0,0,0,0,0,2,0,0,0,0,0,0,0,0,0,0,0,3,0,0,0,0,14.5,0,0,0,0,0,0,0,0,0,0,0,0,0,0,0,0,0,0,0,0,0,0,0,0,0,0,0,0,0,0,0,0,0,0,0,0,0,61.6,0,0,0,0,0,0.4,0,0,0,0,0,0,0,0,0,0,0,0,0,0,0,0,0,0,0,0,0,0,0,0,0,0,0,0,0,0,0,0,0,0
Interglad,Interglad_4291, GP02-376095, Japanese Patent    Nippon Electric Glass (J),2017, A030995,mass_percent,70,7.9,1439,0,0,0,0,0,0,0,0,14,0,0,0,0,0,0,0,0,2.5,0,0,0,0,0,0,0,0,0,0,0,0,0,0,0,0,0,0,0,0,0,0,0,0,0,0,0,0,0,0,0,0,0,0,0,0,0,0,0,0,0,0,0,0,0,0,0,0,0,0,0,0,0,0,0,0,0,0,0,0,0,0,0,0,0,0,0,0,0,0,0,0,0,0,0,0.6,0,0,0,0,0,0,0,0,0,0,0,3,0,0,0,0,13.4,0,0,0,0,0,0,0,0,0,0,0,0,0,0,0,0,0,0,0,0,0,0,0,0,0,0,0,0,0,0,0,0,0,0,0,0,0,66.1,0,0,0,0,0,0.4,0,0,0,0,0,0,0,0,0,0,0,0,0,0,0,0,0,0,0,0,0,0,0,0,0,0,0,0,0,0,0,0,0,0
Interglad,Interglad_4292, GP02-376096, Japanese Patent    Nippon Electric Glass (J),2017, A030995,mass_percent,71,8.9,1421,0,0,0,0,0,0,0,0,13.7,0,0,0,0,0,0,0,0,0,0,0,0,0,0,0,0,0,0,0,0,0,0,0,0,0,0,0,0,0.4,0,0,0,0,0,0,0,0,0,0,0,0,0,0,0,0,0,0,0,0,0,0,0,0,0,0,0,0,0,0,0,0,0,0,0,0,0,0,0,0,0,0,0,0,0,0,0,0,0,0,0,0,0,0,0,1.9,0,0,0,0,0,0,0,0,0,0,0,3.8,0,0,0,0,13.7,0,0,0,0,0,0,0,0,0,0,0,0,0,0,0,0,0,0,0,0,0,0,0,0,0,0,0,0,0,0,0,0,0,0,0,0,0,66.2,0,0,0,0,0,0.3,0,0,0,0,0,0,0,0,0,0,0,0,0,0,0,0,0,0,0,0,0,0,0,0,0,0,0,0,0,0,0,0,0,0
Interglad,Interglad_4293, GP02-376097, Japanese Patent    Nippon Electric Glass (J),2017, A030995,mass_percent,70,8.3,1476,0,0,0,0,0,0,0,0,16.5,0,0,0,0,0,0,0,0,0,0,0,0,0,0,0,0,0,0,0,0,0,0,0,0,0,0,0,0,0,0,0,0,0,0,0,0,0,0,0,0,0,0,0,0,0,0,0,0,0,0,0,0,0,0,0,0,0,0,0,0,0,0,0,0,0,0,0,0,0,0,0,0,0,0,0,0,0,0,0,0,0,0,0,0,0,0,0,0,0,0,0,0,0,0,0,0,3.4,0,0,0,0,14.7,0,0,0,0,0,0,0,0,0,0,0,0,0,0,0,0,0,0,0,0,0,0,0,0,0,0,0,0,0,0,0,0,0,0,0,0,0,65,0,0,0,0,0,0.4,0,0,0,0,0,0,0,0,0,0,0,0,0,0,0,0,0,0,0,0,0,0,0,0,0,0,0,0,0,0,0,0,0,0
Interglad,Interglad_4294, GP02-376099, Japanese Patent    Nippon Electric Glass (J),2017, A030995,mass_percent,73,9.6,1354,0,0,0,0,0,0,0,0,12.8,0,0,0,0,0,0,0,0,0,0,0,0,0,0,0,0,0,0,0,0,0,0,0,0,0,0,0,0,0.2,0,0,0,0,0,0,0,0,0,0,0,0,0,0,0,0,0,0,0,0,0,0,0,0,0,0,0,0,0,0,0,0,0,0,0,0,0,0,0,0,0,0,0,0,0,0,0,0,0,0,0,0,0,0,0,5.9,0,0,0,0,0,0,0,0,0,0,0,6.5,0,0,0,0,12.3,0,0,0,0,0,0,0,0,0,0,0,0,0,0,0,0,0,0,0,0,0,0,0,0,0,0,0,0,0,0,0,0,0,0,0,0,0,61.3,0,0,0,0,0,0,0,0,0,0,0,0,0,0,0,0,0,0,0,0,0,0,0,0,0,0,0,0,0,0,0,0,0,0,0,0,0,0,0,1
Interglad,Interglad_4295, GP02-376102, Japanese Patent    Nippon Electric Glass (J),2017, A030995,mass_percent,71,10.5,1211,0,0,0,0,0,0,0,0,14.29,0,0,0,0,0,0,0,0,5.1,0,0,0,0,0,0,0,0,0,0,0,0,0,0,0,0,0,0,0,0,0,0,0,0,0,0,0,0,0,0,0,0,0,0,0,0,0,0,0,0,0,0,0,0,0,0,0,0,0,0,0,0,0,0,0,0,0,0,0,0,0,0,0,0,0,0,0,0,0,0,0,0,0,0,0,2.04,0,0,0,0,0,0,0,0,0,0,0,3.06,0,0,0,0,18.37,0,0,0,0,0,0,0,0,0,0,0,0,0,0,0,0,0,0,0,0,0,0,0,0,0,0,0,0,0,0,0,0,0,0,0,0,0,56.63,0,0,0,0,0,0.51,0,0,0,0,0,0,0,0,0,0,0,0,0,0,0,0,0,0,0,0,0,0,0,0,0,0,0,0,0,0,0,0,0,0
Interglad,Interglad_4296, GP03-376354, US Patent    Others,2017, A9556059,mass_percent,,,1265,0,0,0,0,0,0,0,0,11.17,0,0,0,0,0,0,0,0,0,0,0,0,0,0,0,0,0,0,0,0,0,0,0,0,0,0,0,0,14.03,0,0,0,0,0,0,0,0,0,0,0,0,0,0,0,0,0,0,0,0,0,0,0,0,0,0,0,0,0.3,0.49,0,0,0,0,0,0,0,0,0,0,0,0,0,0,0,0,0,0,0,0,0,0,0,0,0,3.15,0,0,0,0,0,0,0,0,0,0,0,0,0,0,0,0,9.29,0,0,0,0,0,0,0,0,0,0,0,0,0,0,0,0,0,0,0,0,0,0,0,0,0,0,0,0.32,0,0,0,0,0,0,0,0,0,61.11,0,0,0,0,0,0,0,0,0,0,0,0,0,0,0,0,0,0,0.14,0,0,0,0,0,0,0,0,0,0,0,0,0,0,0,0,0,0,0,0,0
Interglad,Interglad_4297, GP03-376355, US Patent    Others,2017, A9556059,mass_percent,,,1226,0,0,0,0,0,0,0,0,10.84,0,0,0,0,0,0,0,0,0,0,0,0,0,0,0,0,0,0,0,0,0,0,0,0,0,0,0,0,20.37,0,0,0,0,0,0,0,0,0,0,0,0,0,0,0,0,0,0,0,0,0,0,0,0,0,0,0,0,0,0.48,0,0,0,0,0,0,0,0,0,0,0,0,0,0,0,0,0,0,0,0,0,0,0,0,0,3.06,0,0,0,0,0,0,0,0,0,0,0,3,0,0,0,0,2.82,0,0,0,0,0,0,0,0,0,0,0,0,0,0,0,0,0,0,0,0,0,0,0,0,0,0,0,0,0,0,0,0,0,0,0,0,0,59.29,0,0,0,0,0,0,0,0,0,0,0,0,0,0,0,0,0,0,0.14,0,0,0,0,0,0,0,0,0,0,0,0,0,0,0,0,0,0,0,0,0
Interglad,Interglad_4298, GP03-376356, US Patent    Others,2017, A9556059,mass_percent,,,1246,0,0,0,0,0,0,0,0,11.16888311,0,0,0,0,0,0,0,0,0,0,0,0,0,0,0,0,0,0,0,0,0,0,0,0,0,0,0,0,13.03869613,0,0,0,0,0,0,0,0,0,0,0,0,0,0,0,0,0,0,0,0,0,0,0,0,0,0,0,0,0.299970003,0.489951005,0,0,0,0,0,0,0,0,0,0,0,0,0,0,0,0,0,0,0,0,0,0,0,0,0,3.229677032,0,0,0,0,0,0,0,0,0,0,0,0,0,0,0,0,10.1889811,0,0,0,0,0,0,0,0,0,0,0,0,0,0,0,0,0,0,0,0,0,0,0,0,0,0,0,0.319968003,0,0,0,0,0,0,0,0,0,61.12388761,0,0,0,0,0,0,0,0,0,0,0,0,0,0,0,0,0,0,0.139986001,0,0,0,0,0,0,0,0,0,0,0,0,0,0,0,0,0,0,0,0,0
Interglad,Interglad_4299, GP03-376357, US Patent    Others,2017, A9556059,mass_percent,,,1265,0,0,0,0,0,0,0,0,10.76107611,0,0,0,0,0,0,0,0,0,0,0,0,0,0,0,0,0,0,0,0,0,0,0,0,0,0,0,0,12.57125713,0,0,0,0,0,0,0,0,0,0,0,0,0,0,0,0,0,0,0,0,0,0,0,0,0,0,0,0,0.280028003,0.470047005,0,0,0,0,0,0,0,0,0,0,0,0,0,0,0,0,0,0,0,0,0,0,0,0,0,2.600260026,0,0,0,0,0,0,0,0,0,0,0,0,0,0,0,0,10.3410341,0,0,0,0,0,0,0,0,0,0,0,0,0,0,0,0,0,0,0,0,0,0,0,0,0,0,0,0.090009001,0,0,0,0,0,0,0,0,0,58.93589359,0,0,0,0,0,0,0,0,0,0,0,0,0,0,0,0,0,0,2.510251025,0,0,0,0,0,0,0,0,0,0,0,0,0,0,0,0,0,0,0,0,1.440144014
Interglad,Interglad_4300, GP02-376358, US Patent    Others,2017, A9556059,mass_percent,,,1248,0,0,0,0,0,0,0,0,11.44885511,0,0,0,0,0,0,0,0,0,0,0,0,0,0,0,0,0,0,0,0,0,0,0,0,0,0,0,0,10.76892311,0,0,0,0,0,0,0,0,0,0,0,0,0,0,0,0,0,0,0,0,0,0,0,0,0,0,0,0,0.299970003,0.509949005,0,0,0,0,0,0,0,0,0,0,0,0,0,0,0,0,0,0,0,0,0,0,0,0,0,3.229677032,0,0,0,0,0,0,0,0,0,0,0,0,0,0,0,0,10.68893111,0,0,0,0,0,0,0,0,0,0,0,0,0,0,0,0,0,0,0,0,0,0,0,0,0,0,0,0.299970003,0,0,0,0,0,0,0,0,0,62.61373863,0,0,0,0,0,0,0,0,0,0,0,0,0,0,0,0,0,0,0.139986001,0,0,0,0,0,0,0,0,0,0,0,0,0,0,0,0,0,0,0,0,0
Interglad,Interglad_4301, GP02-376359, US Patent    Others,2017, A9556059,mass_percent,,,1225,0,0,0,0,0,0,0,0,11.92880712,0,0,0,0,0,0,0,0,0,0,0,0,0,0,0,0,0,0,0,0,0,0,0,0,0,0,0,0,4.389561044,0,0,0,0,0,0,0,0,0,0,0,0,0,0,0,0,0,0,0,0,0,0,0,0,0,0,0,0,0,0.699930007,0,0,0,0,0,0,0,0,0,0,0,0,0,0,0,0,0,0,0,0,0,0,0,0,0,3.369663034,0,0,0,0,0,0,0,0,0,0,0,2.559744026,0,0,0,0,13.03869613,0,0,0,0,0,0,0,0,0,0,0,0,0,0,0,0,0,0,0,0,0,0,0,0,0,0,0,0.199980002,0,0,0,0,0,0,0,0,0,63.64363564,0,0,0,0,0,0,0,0,0,0,0,0,0,0,0,0,0,0,0.169983002,0,0,0,0,0,0,0,0,0,0,0,0,0,0,0,0,0,0,0,0,0
Interglad,Interglad_4302, GP02-376360, US Patent    Others,2017, A9556059,mass_percent,,,1222,0,0,0,0,0,0,0,0,11.29,0,0,0,0,0,0,0,0,0,0,0,0,0,0,0,0,0,0,0,0,0,0,0,0,0,0,0,0,10.94,0,0,0,0,0,0,0,0,0,0,0,0,0,0,0,0,0,0,0,0,0,0,0,0,0,0,0,0,0.3,0.52,0,0,0,0,0,0,0,0,0,0,0,0,0,0,0,0,0,0,0,0,0,0,0,0,0,3.18,0,0,0,0,0,0,0,0,0,0,0,0,0,0,0,0,11.73,0,0,0,0,0,0,0,0,0,0,0,0,0,0,0,0,0,0,0,0,0,0,0,0,0,0,0,0.25,0,0,0,0,0,0,0,0,0,61.65,0,0,0,0,0,0,0,0,0,0,0,0,0,0,0,0,0,0,0.14,0,0,0,0,0,0,0,0,0,0,0,0,0,0,0,0,0,0,0,0,0
Interglad,Interglad_4303, GP02-376361, US Patent    Others,2017, A9556059,mass_percent,,,1220,0,0,0,0,0,0,0,0,11.17,0,0,0,0,0,0,0,0,0,0,0,0,0,0,0,0,0,0,0,0,0,0,0,0,0,0,0,0,11.05,0,0,0,0,0,0,0,0,0,0,0,0,0,0,0,0,0,0,0,0,0,0,0,0,0,0,0,0,0.3,0.49,0,0,0,0,0,0,0,0,0,0,0,0,0,0,0,0,0,0,0,0,0,0,0,0,0,3.15,0,0,0,0,0,0,0,0,0,0,0,0,0,0,0,0,12.26,0,0,0,0,0,0,0,0,0,0,0,0,0,0,0,0,0,0,0,0,0,0,0,0,0,0,0,0.3,0,0,0,0,0,0,0,0,0,61.14,0,0,0,0,0,0,0,0,0,0,0,0,0,0,0,0,0,0,0.14,0,0,0,0,0,0,0,0,0,0,0,0,0,0,0,0,0,0,0,0,0
Interglad,Interglad_4304, GP02-376362, US Patent    Others,2017, A9556059,mass_percent,,,1262,0,0,0,0,0,0,0,0,11.09,0,0,0,0,0,0,0,0,0,0,0,0,0,0,0,0,0,0,0,0,0,0,0,0,0,0,0,0,8.65,0,0,0,0,0,0,0,0,0,0,0,0,0,0,0,0,0,0,0,0,0,0,0,0,0,0,0,0,0.25,0.5,0,0,0,0,0,0,0,0,0,0,0,0,0,0,0,0,0,0,0,0,0,0,0,0,0,3.13,0,0,0,0,0,0,0,0,0,0,0,2.99,0,0,0,0,12.31,0,0,0,0,0,0,0,0,0,0,0,0,0,0,0,0,0,0,0,0,0,0,0,0,0,0,0,0.2,0,0,0,0,0,0,0,0,0,60.74,0,0,0,0,0,0,0,0,0,0,0,0,0,0,0,0,0,0,0.14,0,0,0,0,0,0,0,0,0,0,0,0,0,0,0,0,0,0,0,0,0
Interglad,Interglad_4305, GP02-376368, US Patent    Others,2017, A9556059,mass_percent,,,1210,0,0,0,0,0,0,0,0,10.4310431,0,0,0,0,0,0,0,0,0,0,0,0,0,0,0,0,0,0,0,0,0,0,0,0,0,0,0,0,7.320732073,0,0,0,0,0,0,0,0,0,0,0,0,0,0,0,0,0,0,0,0,0,0,0,0,0,0,0,0,0.280028003,0.550055006,0,0,0,0,0,0,0,0,0,0,0,0,0,0,0,0,0,0,0,0,0,0,0,0,0,2.98029803,0,0,0,2.740274027,0.460046005,0,0,0,0,0,0,2.740274027,0,0.910091009,0,0,10.2310231,0,0,0,0,0,0,0,0,0,0,0,0,0,0,0,0,0,0,0,0,0,0,0,0,0,0,0,0.090009001,0,0,0,0,0,0,0,0,0,56.70567057,0,0,0,0,0,0,0,0,0,0,0,0,0,0,0,0,0,0,0.910091009,0,0,0,0,0,0,0,0,0,0,0,0,0,0,0,0,0,0.910091009,0,0,2.740274027
Interglad,Interglad_4306, GP02-376372, US Patent    Others,2017, A9556059,mass_percent,,,1222,0,0,0,0,0,0,0,0,10.4310431,0,0,0,0,0,0,0,0,0,0,0,0,0,0,0,0,0,0,0,0,0,0,0,0,0,0,0,0,7.320732073,0,0,0,0,0,0,0,0,0,0,0,0,0,0,0,0,0,0,0,0,0,0,0,0,0,0,0,0,0.280028003,0.550055006,0,0,0,0,0,0,0,0,0,0,0,0,0,0,0,0,0,0,0,0,0,0,0,0,0,2.98029803,0,0,0,0.910091009,0.460046005,0,0,0,0,0,0,2.740274027,0,2.740274027,0,0,10.2310231,0,0,0,0,0,0,0,0,0,0,0,0,0,0,0,0,0,0,0,0,0,0,0,0,0,0,0,0.090009001,0,0,0,0,0,0,0,0,0,56.70567057,0,0,0,0,0,0,0,0,0,0,0,0,0,0,0,0,0,0,0.910091009,0,0,0,0,0,0,0,0,0,0,0,0,0,0,0,0,0,0.910091009,0,0,2.740274027
Interglad,Interglad_4307, GP02-376374, US Patent    Others,2017, A9556059,mass_percent,,,1215,0,0,0,0,0,0,0,0,10.4310431,0,0,0,0,0,0,0,0,0,0,0,0,0,0,0,0,0,0,0,0,0,0,0,0,0,0,0,0,7.320732073,0,0,0,0,0,0,0,0,0,0,0,0,0,0,0,0,0,0,0,0,0,0,0,0,0,0,0,0,0.280028003,0.550055006,0,0,0,0,0,0,0,0,0,0,0,0,0,0,0,0,0,0,0,0,0,0,0,0,0,2.98029803,0,0,0,0.910091009,0.460046005,0,0,0,0,0,0,2.740274027,0,0.910091009,0,0,10.2310231,0,0,0,0,0,0,0,0,0,0,0,0,0,0,0,0,0,0,0,0,0,0,0,0,0,0,0,0.090009001,0,0,0,0,0,0,0,0,0,56.70567057,0,0,0,0,0,0,0,0,0,0,0,0,0,0,0,0,0,0,0.910091009,0,0,0,0,0,0,0,0,0,0,0,0,0,0,0,0,0,2.740274027,0,0,2.740274027
Interglad,Interglad_4308, GP02-376378, US Patent    Others,2017, A9556059,mass_percent,,,1208,0,0,0,0,0,0,0,0,10.4310431,0,0,0,0,0,0,0,0,0,0,0,0,0,0,0,0,0,0,0,0,0,0,0,0,0,0,0,0,7.320732073,0,0,0,0,0,0,0,0,0,0,0,0,0,0,0,0,0,0,0,0,0,0,0,0,0,0,0,0,0.280028003,0.550055006,0,0,0,0,0,0,0,0,0,0,0,0,0,0,0,0,0,0,0,0,0,0,0,0,0,2.98029803,0,0,0,0.910091009,0.460046005,0,0,0,0,0,0,2.740274027,0,0.910091009,0,0,10.2310231,0,0,0,0,0,0,0,0,0,0,0,0,0,0,0,0,0,0,0,0,0,0,0,0,0,0,0,0.090009001,0,0,0,0,0,0,0,0,0,56.70567057,0,0,0,0,0,0,0,0,0,0,0,0,0,0,0,0,0,0,2.740274027,0,0,0,0,0,0,0,0,0,0,0,0,0,0,0,0,0,0.910091009,0,0,2.740274027
Interglad,Interglad_4309, GP05-376379, US Patent    Chongqing Polycomp Int'l Corp. (CN),2017, A9556060,mass_percent,,,1316,0,0,0,0,0,0,0,0,18.39518556,0,0,0,0,0,0,0,0,17.28184554,0,0,0,0,0,0,0,0,0,0,0,0,0,0,0,0,0,0,0,2.006018054,0,0,0,0,0,0,0,0,0,0,0,0,0,0,0,0,0,0,0,0,0,0,0,0,0,0,0,0,2.006018054,0.150451354,0,0,0,0,0,0,0,0,0,0,0,0,0,0,0,0,0,0,0,0,0,0,0,0,0,0,0,0,0,0,0.351053159,0,0,0,0,0,0,6.529588766,0,0,0,0,0,0,0,0,0,0,0,0,0,0,0,0,0,0,0,0,0,0,0,0,0,0,0,0,0,0,0,0,0,0,0,0,0,0,0,0,0,0,53.27983952,0,0,0,0,0,0,0,0,0,0,0,0,0,0,0,0,0,0,0,0,0,0,0,0,0,0,0,0,0,0,0,0,0,0,0,0,0,0,0,0
Interglad,Interglad_4310, GP05-376380, US Patent    Chongqing Polycomp Int'l Corp. (CN),2017, A9556060,mass_percent,,,1309,0,0,0,0,0,0,0,0,17.52628943,0,0,0,0,0,0,0,0,17.62643966,0,0,0,0,0,0,0,0,0,0,0,0,0,0,0,0,0,0,0,2.003004507,0,0,0,0,0,0,0,0,0,0,0,0,0,0,0,0,0,0,0,0,0,0,0,0,0,0,0,0,0.801201803,0.100150225,0,0,0,0,0,0,0,0,0,0,0,0,0,0,0,0,0,0,0,0,0,0,0,0,0,0,0,0,0,0,0.150225338,0,0,0,0,0,0,6.00901352,0,0,0,0,0,0,0,0,0,0,0,0,0,0,0,0,0,0,0,0,0,0,0,0,0,0,0,0,0,0,0,0,0,0,0,0,0,0,0,0,0,0,55.78367551,0,0,0,0,0,0,0,0,0,0,0,0,0,0,0,0,0,0,0,0,0,0,0,0,0,0,0,0,0,0,0,0,0,0,0,0,0,0,0,0
Interglad,Interglad_4311, GP05-376381, US Patent    Chongqing Polycomp Int'l Corp. (CN),2017, A9556060,mass_percent,,,1324,0,0,0,0,0,0,0,0,17.12568853,0,0,0,0,0,0,0,0,18.22734101,0,0,0,0,0,0,0,0,0,0,0,0,0,0,0,0,0,0,0,2.003004507,0,0,0,0,0,0,0,0,0,0,0,0,0,0,0,0,0,0,0,0,0,0,0,0,0,0,0,0,0.801201803,0.100150225,0,0,0,0,0,0,0,0,0,0,0,0,0,0,0,0,0,0,0,0,0,0,0,0,0,0,0,0,0,0,0.150225338,0,0,0,0,0,0,5.508262394,0,0,0,0,0,0,0,0,0,0,0,0,0,0,0,0,0,0,0,0,0,0,0,0,0,0,0,0,0,0,0,0,0,0,0,0,0,0,0,0,0,0,56.08412619,0,0,0,0,0,0,0,0,0,0,0,0,0,0,0,0,0,0,0,0,0,0,0,0,0,0,0,0,0,0,0,0,0,0,0,0,0,0,0,0
Interglad,Interglad_4312, GP05-376382, US Patent    Chongqing Polycomp Int'l Corp. (CN),2017, A9556060,mass_percent,,,1326,0,0,0,0,0,0,0,0,16.72508763,0,0,0,0,0,0,0,0,18.62794191,0,0,0,0,0,0,0,0,0,0,0,0,0,0,0,0,0,0,0,2.303455183,0,0,0,0,0,0,0,0,0,0,0,0,0,0,0,0,0,0,0,0,0,0,0,0,0,0,0,0,0.801201803,0.100150225,0,0,0,0,0,0,0,0,0,0,0,0,0,0,0,0,0,0,0,0,0,0,0,0,0,0,0,0,0,0,0.150225338,0,0,0,0,0,0,5.007511267,0,0,0,0,0,0,0,0,0,0,0,0,0,0,0,0,0,0,0,0,0,0,0,0,0,0,0,0,0,0,0,0,0,0,0,0,0,0,0,0,0,0,56.28442664,0,0,0,0,0,0,0,0,0,0,0,0,0,0,0,0,0,0,0,0,0,0,0,0,0,0,0,0,0,0,0,0,0,0,0,0,0,0,0,0
Interglad,Interglad_4313, GP05-376383, US Patent    Chongqing Polycomp Int'l Corp. (CN),2017, A9556060,mass_percent,,,1292,0,0,0,0,0,0,0,0,16.45468202,0,0,0,0,0,0,0,0,19.3790686,0,0,0,0,0,0,0,0,0,0,0,0,0,0,0,0,0,0,0,2.824236355,0,0,0,0,0,0,0,0,0,0,0,0,0,0,0,0,0,0,0,0,0,0,0,0,0,0,0,0,0.811216825,0.100150225,0,0,0,0,0,0,0,0,0,0,0,0,0,0,0,0,0,0,0,0,0,0,0,0,0,0,0,0,0,0,0.150225338,0,0,0,0,0,0,4.747120681,0,0,0,0,0,0,0,0,0,0,0,0,0,0,0,0,0,0,0,0,0,0,0,0,0,0,0,0,0,0,0,0,0,0,0,0,0,0,0,0,0,0,55.53329995,0,0,0,0,0,0,0,0,0,0,0,0,0,0,0,0,0,0,0,0,0,0,0,0,0,0,0,0,0,0,0,0,0,0,0,0,0,0,0,0
Interglad,Interglad_4314, GP05-376384, US Patent    Chongqing Polycomp Int'l Corp. (CN),2017, A9556060,mass_percent,,,1265,0,0,0,0,0,0,0,0,15.70355533,0,0,0,0,0,0,0,0,19.47921883,0,0,0,0,0,0,0,0,0,0,0,0,0,0,0,0,0,0,0,3.184777166,0,0,0,0,0,0,0,0,0,0,0,0,0,0,0,0,0,0,0,0,0,0,0,0,0,0,0,0,1.291937907,0.150225338,0,0,0,0,0,0,0,0,0,0,0,0,0,0,0,0,0,0,0,0,0,0,0,0,0,0,0,0,0,0,0.350525789,0,0,0,0,0,0,4.176264397,0,0,0,0,0,0,0,0,0,0,0,0,0,0,0,0,0,0,0,0,0,0,0,0,0,0,0,0,0,0,0,0,0,0,0,0,0,0,0,0,0,0,55.66349524,0,0,0,0,0,0,0,0,0,0,0,0,0,0,0,0,0,0,0,0,0,0,0,0,0,0,0,0,0,0,0,0,0,0,0,0,0,0,0,0
Interglad,Interglad_4315, GP03-376574, US Patent    Nippon Electric Glass (J),2017, A9586854,mass_percent,80.7,3.68,1445,0,0,0,0,0,0,0,0,20.29,0,0,0,0,0,0,0,0,5.03,0,0,0,0,0,0,6.11,0,0,0,0,0,0,0,0,0,0,0,0,5.2,0,0,0,0,0,0,0,0,0,0,0,0,0,0,0,0,0,0,0,0,0,0,0,0,0,0,0,0,0,0,0,0,0,0,0,0,0,0,0,0,0,0,0,0,0,0,0,0,0,0,0,0,0,0,0,0,0,0,0,0,0,0,0,0,0,0,0,3.27,0,0,0,0,0,0,0,0,0,0,0,0,0,0,0,0,0,0,0,0,0,0,0,0,0,0,0,0,0,0,0,0,0,0,0,0,0,0,0,0,0,0,58.81,0,0,0,0,0,0.22,0,0,0,0,0,1.07,0,0,0,0,0,0,0,0,0,0,0,0,0,0,0,0,0,0,0,0,0,0,0,0,0,0,0,0
Interglad,Interglad_4316, GP03-376575, US Patent    Nippon Electric Glass (J),2017, A9586854,mass_percent,79.2,3.63,1475,0,0,0,0,0,0,0,0,19.25,0,0,0,0,0,0,0,0,5.03,0,0,0,0,0,0,6.1,0,0,0,0,0,0,0,0,0,0,0,0,5.22,0,0,0,0,0,0,0,0,0,0,0,0,0,0,0,0,0,0,0,0,0,0,0,0,0,0,0,0,0,0,0,0,0,0,0,0,0,0,0,0,0,0,0,0,0,0,0,0,0,0,0,0,0,0,0,0,0,0,0,0,0,0,0,0,0,0,0,2.8,0,0,0,0,0,0,0,0,0,0,0,0,0,0,0,0,0,0,0,0,0,0,0,0,0,0,0,0,0,0,0,0,0,0,0,0,0,0,0,0,0,0,60.31,0,0,0,0,0,0.22,0,0,0,0,0,1.07,0,0,0,0,0,0,0,0,0,0,0,0,0,0,0,0,0,0,0,0,0,0,0,0,0,0,0,0
Interglad,Interglad_4317, GP03-376576, US Patent    Nippon Electric Glass (J),2017, A9586854,mass_percent,78.7,3.76,1435,0,0,0,0,0,0,0,0,19.26,0,0,0,0,0,0,0,0,6.47,0,0,0,0,0,0,6.11,0,0,0,0,0,0,0,0,0,0,0,0,5.71,0,0,0,0,0,0,0,0,0,0,0,0,0,0,0,0,0,0,0,0,0,0,0,0,0,0,0,0,0,0,0,0,0,0,0,0,0,0,0,0,0,0,0,0,0,0,0,0,0,0,0,0,0,0,0,0,0,0,0,0,0,0,0,0,0,0,0,2.8,0,0,0,0,0,0,0,0,0,0,0,0,0,0,0,0,0,0,0,0,0,0,0,0,0,0,0,0,0,0,0,0,0,0,0,0,0,0,0,0,0,0,58.36,0,0,0,0,0,0.22,0,0,0,0,0,1.07,0,0,0,0,0,0,0,0,0,0,0,0,0,0,0,0,0,0,0,0,0,0,0,0,0,0,0,0
Interglad,Interglad_4318, GP03-376577, US Patent    Nippon Electric Glass (J),2017, A9586854,mass_percent,78.4,3.72,1445,0,0,0,0,0,0,0,0,19.32,0,0,0,0,0,0,0,0,6.54,0,0,0,0,0,0,6.54,0,0,0,0,0,0,0,0,0,0,0,0,5.19,0,0,0,0,0,0,0,0,0,0,0,0,0,0,0,0,0,0,0,0,0,0,0,0,0,0,0,0,0,0,0,0,0,0,0,0,0,0,0,0,0,0,0,0,0,0,0,0,0,0,0,0,0,0,0,0,0,0,0,0,0,0,0,0,0,0,0,2.79,0,0,0,0,0,0,0,0,0,0,0,0,0,0,0,0,0,0,0,0,0,0,0,0,0,0,0,0,0,0,0,0,0,0,0,0,0,0,0,0,0,0,58.33,0,0,0,0,0,0.22,0,0,0,0,0,1.07,0,0,0,0,0,0,0,0,0,0,0,0,0,0,0,0,0,0,0,0,0,0,0,0,0,0,0,0
Interglad,Interglad_4319, GP03-376578, US Patent    Nippon Electric Glass (J),2017, A9586854,mass_percent,78.2,3.78,1445,0,0,0,0,0,0,0,0,18.78,0,0,0,0,0,0,0,0,6.47,0,0,0,0,0,0,6.1,0,0,0,0,0,0,0,0,0,0,0,0,5.21,0,0,0,0,0,0,0,0,0,0,0,0,0,0,0,0,0,0,0,0,0,0,0,0,0,0,0,0,0,0,0,0,0,0,0,0,0,0,0,0,0,0,0,0,0,0,0,0,0,0,0,0,0,0,0,0,0,0,0,0,0,0,0,0,0,0,0,2.79,0,0,0,0,0,0,0,0,0,0,0,0,0,0,0,0,0,0,0,0,0,0,0,0,0,0,0,0,0,0,0,0,0,0,0,0,0,0,0,0,0,0,58.45,0,0,0,0,0,0.22,0,0,0,0,0,1.98,0,0,0,0,0,0,0,0,0,0,0,0,0,0,0,0,0,0,0,0,0,0,0,0,0,0,0,0
Interglad,Interglad_4320, GP03-376579, US Patent    Nippon Electric Glass (J),2017, A9586854,mass_percent,77.9,3.74,1455,0,0,0,0,0,0,0,0,18.8,0,0,0,0,0,0,0,0,6.53,0,0,0,0,0,0,6.95,0,0,0,0,0,0,0,0,0,0,0,0,4.19,0,0,0,0,0,0,0,0,0,0,0,0,0,0,0,0,0,0,0,0,0,0,0,0,0,0,0,0,0,0,0,0,0,0,0,0,0,0,0,0,0,0,0,0,0,0,0,0,0,0,0,0,0,0,0,0,0,0,0,0,0,0,0,0,0,0,0,2.83,0,0,0,0,0,0,0,0,0,0,0,0,0,0,0,0,0,0,0,0,0,0,0,0,0,0,0,0,0,0,0,0,0,0,0,0,0,0,0,0,0,0,58.51,0,0,0,0,0,0.22,0,0,0,0,0,1.97,0,0,0,0,0,0,0,0,0,0,0,0,0,0,0,0,0,0,0,0,0,0,0,0,0,0,0,0
Interglad,Interglad_4321, GP03-376580, US Patent    Nippon Electric Glass (J),2017, A9586854,mass_percent,78.3,3.66,1450,0,0,0,0,0,0,0,0,19.26,0,0,0,0,0,0,0,0,6.48,0,0,0,0,0,0,6.56,0,0,0,0,0,0,0,0,0,0,0,0,5.22,0,0,0,0,0,0,0,0,0,0,0,0,0,0,0,0,0,0,0,0,0,0,0,0,0,0,0,0,0,0,0,0,0,0,0,0,0,0,0,0,0,0,0,0,0,0,0,0,0,0,0,0,0,0,0,0,0,0,0,0,0,0,0,0,0,0,0,2.79,0,0,0,0,0,0,0,0,0,0,0,0,0,0,0,0,0,0,0,0,0,0,0,0,0,0,0,0,0,0,0,0,0,0,0,0,0,0,0,0,0,0,59.01,0,0,0,0,0,0.22,0,0,0,0,0,0.46,0,0,0,0,0,0,0,0,0,0,0,0,0,0,0,0,0,0,0,0,0,0,0,0,0,0,0,0
Interglad,Interglad_4322, GP03-376581, US Patent    Nippon Electric Glass (J),2017, A9586854,mass_percent,78.9,3.66,1445,0,0,0,0,0,0,0,0,20.35,0,0,0,0,0,0,0,0,6.54,0,0,0,0,0,0,6.53,0,0,0,0,0,0,0,0,0,0,0,0,5.19,0,0,0,0,0,0,0,0,0,0,0,0,0,0,0,0,0,0,0,0,0,0,0,0,0,0,0,0,0,0,0,0,0,0,0,0,0,0,0,0,0,0,0,0,0,0,0,0,0,0,0,0,0,0,0,0,0,0,0,0,0,0,0,0,0,0,0,2.78,0,0,0,0,0,0,0,0,0,0,0,0,0,0,0,0,0,0,0,0,0,0,0,0,0,0,0,0,0,0,0,0,0,0,0,0,0,0,0,0,0,0,57.93,0,0,0,0,0,0.22,0,0,0,0,0,0.46,0,0,0,0,0,0,0,0,0,0,0,0,0,0,0,0,0,0,0,0,0,0,0,0,0,0,0,0
Interglad,Interglad_4323, GP03-376582, US Patent    Nippon Electric Glass (J),2017, A9586854,mass_percent,78.9,3.66,1445,0,0,0,0,0,0,0,0,19.82,0,0,0,0,0,0,0,0,6.46,0,0,0,0,0,0,6.1,0,0,0,0,0,0,0,0,0,0,0,0,5.7,0,0,0,0,0,0,0,0,0,0,0,0,0,0,0,0,0,0,0,0,0,0,0,0,0,0,0,0,0,0,0,0,0,0,0,0,0,0,0,0,0,0,0,0,0,0,0,0,0,0,0,0,0,0,0,0,0,0,0,0,0,0,0,0,0,0,0,2.32,0,0,0,0,0,0,0,0,0,0,0,0,0,0,0,0,0,0,0,0,0,0,0,0,0,0,0,0,0,0,0,0,0,0,0,0,0,0,0,0,0,0,58.92,0,0,0,0,0,0.22,0,0,0,0,0,0.46,0,0,0,0,0,0,0,0,0,0,0,0,0,0,0,0,0,0,0,0,0,0,0,0,0,0,0,0
Interglad,Interglad_4324, GP03-376583, US Patent    Nippon Electric Glass (J),2017, A9586854,mass_percent,78,3.62,1460,0,0,0,0,0,0,0,0,19.34,0,0,0,0,0,0,0,0,6.54,0,0,0,0,0,0,6.54,0,0,0,0,0,0,0,0,0,0,0,0,5.68,0,0,0,0,0,0,0,0,0,0,0,0,0,0,0,0,0,0,0,0,0,0,0,0,0,0,0,0,0,0,0,0,0,0,0,0,0,0,0,0,0,0,0,0,0,0,0,0,0,0,0,0,0,0,0,0,0,0,0,0,0,0,0,0,0,0,0,2.31,0,0,0,0,0,0,0,0,0,0,0,0,0,0,0,0,0,0,0,0,0,0,0,0,0,0,0,0,0,0,0,0,0,0,0,0,0,0,0,0,0,0,58.91,0,0,0,0,0,0.22,0,0,0,0,0,0.46,0,0,0,0,0,0,0,0,0,0,0,0,0,0,0,0,0,0,0,0,0,0,0,0,0,0,0,0
Interglad,Interglad_4325, GP03-376584, US Patent    Nippon Electric Glass (J),2017, A9586854,mass_percent,78.5,3.7,1440,0,0,0,0,0,0,0,0,19.46,0,0,0,0,0,0,0,0,6.28,0,0,0,0,0,0,6.12,0,0,0,0,0,0,0,0,0,0,0,0,5.72,0,0,0,0,0,0,0,0,0,0,0,0,0,0,0,0,0,0,0,0,0,0,0,0,0,0,0,0,0,0,0,0,0,0,0,0,0,0,0,0,0,0,0,0,0,0,0,0,0,0,0,0,0,0,0,0,0,0,0,0,0,0,0,0,0,0,0,2.8,0,0,0,0,0,0,0,0,0,0,0,0,0,0,0,0,0,0,0,0,0,0,0,0,0,0,0,0,0,0,0,0,0,0,0,0,0,0,0,0,0,0,58.94,0,0,0,0,0,0.22,0,0,0,0,0,0.46,0,0,0,0,0,0,0,0,0,0,0,0,0,0,0,0,0,0,0,0,0,0,0,0,0,0,0,0
Interglad,Interglad_4326, GP03-376585, US Patent    Nippon Electric Glass (J),2017, A9586854,mass_percent,78.5,3.7,1442,0,0,0,0,0,0,0,0,19.28,0,0,0,0,0,0,0,0,6.48,0,0,0,0,0,0,6.12,0,0,0,0,0,0,0,0,0,0,0,0,5.47,0,0,0,0,0,0,0,0,0,0,0,0,0,0,0,0,0,0,0,0,0,0,0,0,0,0,0,0,0,0,0,0,0,0,0,0,0,0,0,0,0,0,0,0,0,0,0,0,0,0,0,0,0,0,0,0,0,0,0,0,0,0,0,0,0,0,0,2.8,0,0,0,0,0,0,0,0,0,0,0,0,0,0,0,0,0,0,0,0,0,0,0,0,0,0,0,0,0,0,0,0,0,0,0,0,0,0,0,0,0,0,58.86,0,0,0,0,0,0.22,0,0,0,0,0,0.77,0,0,0,0,0,0,0,0,0,0,0,0,0,0,0,0,0,0,0,0,0,0,0,0,0,0,0,0
Interglad,Interglad_4327, GP03-376586, US Patent    Nippon Electric Glass (J),2017, A9586854,mass_percent,78.2,3.68,1442,0,0,0,0,0,0,0,0,19.24,0,0,0,0,0,0,0,0,6.46,0,0,0,0,0,0,6.11,0,0,0,0,0,0,0,0,0,0,0,0,5.2,0,0,0,0,0,0,0,0,0,0,0,0,0,0,0,0,0,0,0,0,0,0,0,0,0,0,0,0,0,0,0,0,0,0,0,0,0,0,0,0,0,0,0,0,0,0,0,0,0,0,0,0,0,0,0,0,0,0,0,0,0,0,0,0,0,0,0,2.8,0,0,0,0,0,0,0,0,0,0,0,0,0,0,0,0,0,0,0,0,0,0,0,0,0,0,0,0,0,0,0,0,0,0,0,0,0,0,0,0,0,0,58.9,0,0,0,0,0,0.22,0,0,0,0,0,1.07,0,0,0,0,0,0,0,0,0,0,0,0,0,0,0,0,0,0,0,0,0,0,0,0,0,0,0,0
Interglad,Interglad_4328, GP03-376587, US Patent    Nippon Electric Glass (J),2017, A9586854,mass_percent,77.5,3.67,1438,0,0,0,0,0,0,0,0,19.11,0,0,0,0,0,0,0,0,7.5,0,0,0,0,0,0,5.88,0,0,0,0,0,0,0,0,0,0,0,0,5.13,0,0,0,0,0,0,0,0,0,0,0,0,0,0,0,0,0,0,0,0,0,0,0,0,0,0,0,0,0,0,0,0,0,0,0,0,0,0,0,0,0,0,0,0,0,0,0,0,0,0,0,0,0,0,0,0,0,0,0,0,0,0,0,0,0,0,0,2.8,0,0,0,0,0,0,0,0,0,0,0,0,0,0,0,0,0,0,0,0,0,0,0,0,0,0,0,0,0,0,0,0,0,0,0,0,0,0,0,0,0,0,58.29,0,0,0,0,0,0.22,0,0,0,0,0,1.07,0,0,0,0,0,0,0,0,0,0,0,0,0,0,0,0,0,0,0,0,0,0,0,0,0,0,0,0
Interglad,Interglad_4329, GP03-376588, US Patent    Nippon Electric Glass (J),2017, A9586854,mass_percent,78.4,3.68,1443,0,0,0,0,0,0,0,0,19.29,0,0,0,0,0,0,0,0,6.49,0,0,0,0,0,0,6.34,0,0,0,0,0,0,0,0,0,0,0,0,5.39,0,0,0,0,0,0,0,0,0,0,0,0,0,0,0,0,0,0,0,0,0,0,0,0,0,0,0,0,0,0,0,0,0,0,0,0,0,0,0,0,0,0,0,0,0,0,0,0,0,0,0,0,0,0,0,0,0,0,0,0,0,0,0,0,0,0,0,2.8,0,0,0,0,0,0,0,0,0,0,0,0,0,0,0,0,0,0,0,0,0,0,0,0,0,0,0,0,0,0,0,0,0,0,0,0,0,0,0,0,0,0,59.01,0,0,0,0,0,0.22,0,0,0,0,0,0.46,0,0,0,0,0,0,0,0,0,0,0,0,0,0,0,0,0,0,0,0,0,0,0,0,0,0,0,0
Interglad,Interglad_4330, GP03-376589, US Patent    Nippon Electric Glass (J),2017, A9586854,mass_percent,78.2,3.66,1455,0,0,0,0,0,0,0,0,19.57,0,0,0,0,0,0,0,0,6.48,0,0,0,0,0,0,6.11,0,0,0,0,0,0,0,0,0,0,0,0,5.39,0,0,0,0,0,0,0,0,0,0,0,0,0,0,0,0,0,0,0,0,0,0,0,0,0,0,0,0,0,0,0,0,0,0,0,0,0,0,0,0,0,0,0,0,0,0,0,0,0,0,0,0,0,0,0,0,0,0,0,0,0,0,0,0,0,0,0,2.62,0,0,0,0,0,0,0,0,0,0,0,0,0,0,0,0,0,0,0,0,0,0,0,0,0,0,0,0,0,0,0,0,0,0,0,0,0,0,0,0,0,0,59,0,0,0,0,0,0.22,0,0,0,0,0,0.61,0,0,0,0,0,0,0,0,0,0,0,0,0,0,0,0,0,0,0,0,0,0,0,0,0,0,0,0
Interglad,Interglad_4331, GP03-376590, US Patent    Nippon Electric Glass (J),2017, A9586854,mass_percent,78.8,3.8,1432,0,0,0,0,0,0,0,0,19.34,0,0,0,0,0,0,0,0,6.5,0,0,0,0,0,0,5.91,0,0,0,0,0,0,0,0,0,0,0,0,6.23,0,0,0,0,0,0,0,0,0,0,0,0,0,0,0,0,0,0,0,0,0,0,0,0,0,0,0,0,0,0,0,0,0,0,0,0,0,0,0,0,0,0,0,0,0,0,0,0,0,0,0,0,0,0,0,0,0,0,0,0,0,0,0,0,0,0,0,2.81,0,0,0,0,0,0,0,0,0,0,0,0,0,0,0,0,0,0,0,0,0,0,0,0,0,0,0,0,0,0,0,0,0,0,0,0,0,0,0,0,0,0,58.53,0,0,0,0,0,0.22,0,0,0,0,0,0.46,0,0,0,0,0,0,0,0,0,0,0,0,0,0,0,0,0,0,0,0,0,0,0,0,0,0,0,0
Interglad,Interglad_4332, GP03-376591, US Patent    Nippon Electric Glass (J),2017, A9586854,mass_percent,78.1,3.71,1447,0,0,0,0,0,0,0,0,19.36,0,0,0,0,0,0,0,0,6.51,0,0,0,0,0,0,5.91,0,0,0,0,0,0,0,0,0,0,0,0,6.32,0,0,0,0,0,0,0,0,0,0,0,0,0,0,0,0,0,0,0,0,0,0,0,0,0,0,0,0,0,0,0,0,0,0,0,0,0,0,0,0,0,0,0,0,0,0,0,0,0,0,0,0,0,0,0,0,0,0,0,0,0,0,0,0,0,0,0,2.51,0,0,0,0,0,0,0,0,0,0,0,0,0,0,0,0,0,0,0,0,0,0,0,0,0,0,0,0,0,0,0,0,0,0,0,0,0,0,0,0,0,0,59.02,0,0,0,0,0,0.22,0,0,0,0,0,0.15,0,0,0,0,0,0,0,0,0,0,0,0,0,0,0,0,0,0,0,0,0,0,0,0,0,0,0,0
Interglad,Interglad_4333, GP03-376592, US Patent    Nippon Electric Glass (J),2017, A9586854,mass_percent,78.8,3.73,1440,0,0,0,0,0,0,0,0,19.26,0,0,0,0,0,0,0,0,6.52,0,0,0,0,0,0,5.7,0,0,0,0,0,0,0,0,0,0,0,0,6.34,0,0,0,0,0,0,0,0,0,0,0,0,0,0,0,0,0,0,0,0,0,0,0,0,0,0,0,0,0,0,0,0,0,0,0,0,0,0,0,0,0,0,0,0,0,0,0,0,0,0,0,0,0,0,0,0,0,0,0,0,0,0,0,0,0,0,0,2.82,0,0,0,0,0,0,0,0,0,0,0,0,0,0,0,0,0,0,0,0,0,0,0,0,0,0,0,0,0,0,0,0,0,0,0,0,0,0,0,0,0,0,58.99,0,0,0,0,0,0.22,0,0,0,0,0,0.15,0,0,0,0,0,0,0,0,0,0,0,0,0,0,0,0,0,0,0,0,0,0,0,0,0,0,0,0
Interglad,Interglad_4334, GP03-376593, US Patent    Nippon Electric Glass (J),2017, A9586854,mass_percent,77.7,3.77,1470,0,0,0,0,0,0,0,0,19.37,0,0,0,0,0,0,0,0,6.46,0,0,0,0,0,0,6.1,0,0,0,0,0,0,0,0,0,0,0,0,6.69,0,0,0,0,0,0,0,0,0,0,0,0,0,0,0,0,0,0,0,0,0,0,0,0,0,0,0,0,0,0,0,0,0,0,0,0,0,0,0,0,0,0,0,0,0,0,0,0,0,0,0,0,0,0,0,0,0,0,0,0,0,0,0,0,0,0,0,1.78,0,0,0,0,0,0,0,0,0,0,0,0,0,0,0,0,0,0,0,0,0,0,0,0,0,0,0,0,0,0,0,0,0,0,0,0,0,0,0,0,0,0,58.92,0,0,0,0,0,0.22,0,0,0,0,0,0.46,0,0,0,0,0,0,0,0,0,0,0,0,0,0,0,0,0,0,0,0,0,0,0,0,0,0,0,0
Interglad,Interglad_4335, GP03-376594, US Patent    Nippon Electric Glass (J),2017, A9586854,mass_percent,79,3.79,1435,0,0,0,0,0,0,0,0,19.32,0,0,0,0,0,0,0,0,6.54,0,0,0,0,0,0,5.03,0,0,0,0,0,0,0,0,0,0,0,0,6.69,0,0,0,0,0,0,0,0,0,0,0,0,0,0,0,0,0,0,0,0,0,0,0,0,0,0,0,0,0,0,0,0,0,0,0,0,0,0,0,0,0,0,0,0,0,0,0,0,0,0,0,0,0,0,0,0,0,0,0,0,0,0,0,0,0,0,0,2.83,0,0,0,0,0,0,0,0,0,0,0,0,0,0,0,0,0,0,0,0,0,0,0,0,0,0,0,0,0,0,0,0,0,0,0,0,0,0,0,0,0,0,58.91,0,0,0,0,0,0.22,0,0,0,0,0,0.46,0,0,0,0,0,0,0,0,0,0,0,0,0,0,0,0,0,0,0,0,0,0,0,0,0,0,0,0
Interglad,Interglad_4336, GP03-376595, US Patent    Nippon Electric Glass (J),2017, A9586854,mass_percent,79,3.77,1470,0,0,0,0,0,0,0,0,19.26,0,0,0,0,0,0,0,0,6.52,0,0,0,0,0,0,5.47,0,0,0,0,0,0,0,0,0,0,0,0,6.34,0,0,0,0,0,0,0,0,0,0,0,0,0,0,0,0,0,0,0,0,0,0,0,0,0,0,0,0,0,0,0,0,0,0,0,0,0,0,0,0,0,0,0,0,0,0,0,0,0,0,0,0,0,0,0,0,0,0,0,0,0,0,0,0,0,0,0,2.82,0,0,0,0,0,0,0,0,0,0,0,0,0,0,0,0,0,0,0,0,0,0,0,0,0,0,0,0,0,0,0,0,0,0,0,0,0,0,0,0,0,0,58.91,0,0,0,0,0,0.22,0,0,0,0,0,0.46,0,0,0,0,0,0,0,0,0,0,0,0,0,0,0,0,0,0,0,0,0,0,0,0,0,0,0,0
Interglad,Interglad_4337, GP03-376596, US Patent    Nippon Electric Glass (J),2017, A9586854,mass_percent,78.8,3.81,1438,0,0,0,0,0,0,0,0,19.32,0,0,0,0,0,0,0,0,6.49,0,0,0,0,0,0,5.67,0,0,0,0,0,0,0,0,0,0,0,0,6.31,0,0,0,0,0,0,0,0,0,0,0,0,0,0,0,0,0,0,0,0,0,0,0,0,0,0,0,0,0,0,0,0,0,0,0,0,0,0,0,0,0,0,0,0,0,0,0,0,0,0,0,0,0,0,0,0,0,0,0,0,0,0,0,0,0,0,0,2.81,0,0,0,0,0,0,0,0,0,0,0,0,0,0,0,0,0,0,0,0,0,0,0,0,0,0,0,0,0,0,0,0,0,0,0,0,0,0,0,0,0,0,58.72,0,0,0,0,0,0.22,0,0,0,0,0,0.46,0,0,0,0,0,0,0,0,0,0,0,0,0,0,0,0,0,0,0,0,0,0,0,0,0,0,0,0
Interglad,Interglad_4338, GP03-376650, US Patent    PPG Industries (US),2017, A9593038,mass_percent,,,1226,0,0,0,0,0,0,0,0,10.84,0,0,0,0,0,0,0,0,0,0,0,0,0,0,0,0,0,0,0,0,0,0,0,0,0,0,0,0,20.37,0,0,0,0,0,0,0,0,0,0,0,0,0,0,0,0,0,0,0,0,0,0,0,0,0,0,0,0,0,0.48,0,0,0,0,0,0,0,0,0,0,0,0,0,0,0,0,0,0,0,0,0,0,0,0,0,3.06,0,0,0,0,0,0,0,0,0,0,0,3,0,0,0,0,2.82,0,0,0,0,0,0,0,0,0,0,0,0,0,0,0,0,0,0,0,0,0,0,0,0,0,0,0,0,0,0,0,0,0,0,0,0,0,59.29,0,0,0,0,0,0,0,0,0,0,0,0,0,0,0,0,0,0,0.14,0,0,0,0,0,0,0,0,0,0,0,0,0,0,0,0,0,0,0,0,0
Interglad,Interglad_4339, GP03-376652, US Patent    PPG Industries (US),2017, A9593038,mass_percent,,,1296,0,0,0,0,0,0,0,0,11.45885411,0,0,0,0,0,0,0,0,0,0,0,0,0,0,0,0,0,0,0,0,0,0,0,0,0,0,0,0,9.279072093,0,0,0,0,0,0,0,0,0,0,0,0,0,0,0,0,0,0,0,0,0,0,0,0,0,0,0,0,0.299970003,0.509949005,0,0,0,0,0,0,0,0,0,0,0,0,0,0,0,0,0,0,0,0,0,0,0,0,0,3.229677032,0,0,0,0,0,0,0,0,0,0,0,2.97970203,0,0,0,0,9.199080092,0,0,0,0,0,0,0,0,0,0,0,0,0,0,0,0,0,0,0,0,0,0,0,0,0,0,0,0.249975002,0,0,0,0,0,0,0,0,0,62.65373463,0,0,0,0,0,0,0,0,0,0,0,0,0,0,0,0,0,0,0.139986001,0,0,0,0,0,0,0,0,0,0,0,0,0,0,0,0,0,0,0,0,0
Interglad,Interglad_4340, GP03-376653, US Patent    PPG Industries (US),2017, A9593038,mass_percent,,,1265,0,0,0,0,0,0,0,0,11.16888311,0,0,0,0,0,0,0,0,0,0,0,0,0,0,0,0,0,0,0,0,0,0,0,0,0,0,0,0,13.03869613,0,0,0,0,0,0,0,0,0,0,0,0,0,0,0,0,0,0,0,0,0,0,0,0,0,0,0,0,0.299970003,0.489951005,0,0,0,0,0,0,0,0,0,0,0,0,0,0,0,0,0,0,0,0,0,0,0,0,0,3.229677032,0,0,0,0,0,0,0,0,0,0,0,0,0,0,0,0,10.1889811,0,0,0,0,0,0,0,0,0,0,0,0,0,0,0,0,0,0,0,0,0,0,0,0,0,0,0,0.319968003,0,0,0,0,0,0,0,0,0,61.12388761,0,0,0,0,0,0,0,0,0,0,0,0,0,0,0,0,0,0,0.139986001,0,0,0,0,0,0,0,0,0,0,0,0,0,0,0,0,0,0,0,0,0
Interglad,Interglad_4341, GP03-376654, US Patent    PPG Industries (US),2017, A9593038,mass_percent,,,1265,0,0,0,0,0,0,0,0,10.76,0,0,0,0,0,0,0,0,0,0,0,0,0,0,0,0,0,0,0,0,0,0,0,0,0,0,0,0,12.57,0,0,0,0,0,0,0,0,0,0,0,0,0,0,0,0,0,0,0,0,0,0,0,0,0,0,0,0,0.28,0.47,0,0,0,0,0,0,0,0,0,0,0,0,0,0,0,0,0,0,0,0,0,0,0,0,0,2.6,0,0,0,0,0,0,0,0,0,0,0,0,0,0,0,0,10.34,0,0,0,0,0,0,0,0,0,0,0,0,0,0,0,0,0,0,0,0,0,0,0,0,0,0,0,0.09,0,0,0,0,0,0,0,0,0,58.93,0,0,0,0,0,0,0,0,0,0,0,0,0,0,0,0,0,0,2.52,0,0,0,0,0,0,0,0,0,0,0,0,0,0,0,0,0,0,0,0,1.44
Interglad,Interglad_4342, GP02-376655, US Patent    PPG Industries (US),2017, A9593038,mass_percent,,,1225,0,0,0,0,0,0,0,0,11.92880712,0,0,0,0,0,0,0,0,0,0,0,0,0,0,0,0,0,0,0,0,0,0,0,0,0,0,0,0,4.389561044,0,0,0,0,0,0,0,0,0,0,0,0,0,0,0,0,0,0,0,0,0,0,0,0,0,0,0,0,0,0.699930007,0,0,0,0,0,0,0,0,0,0,0,0,0,0,0,0,0,0,0,0,0,0,0,0,0,3.369663034,0,0,0,0,0,0,0,0,0,0,0,2.559744026,0,0,0,0,13.03869613,0,0,0,0,0,0,0,0,0,0,0,0,0,0,0,0,0,0,0,0,0,0,0,0,0,0,0,0.199980002,0,0,0,0,0,0,0,0,0,63.64363564,0,0,0,0,0,0,0,0,0,0,0,0,0,0,0,0,0,0,0.169983002,0,0,0,0,0,0,0,0,0,0,0,0,0,0,0,0,0,0,0,0,0
Interglad,Interglad_4343, GP02-376656, US Patent    PPG Industries (US),2017, A9593038,mass_percent,,,1262,0,0,0,0,0,0,0,0,11.29,0,0,0,0,0,0,0,0,0,0,0,0,0,0,0,0,0,0,0,0,0,0,0,0,0,0,0,0,7.96,0,0,0,0,0,0,0,0,0,0,0,0,0,0,0,0,0,0,0,0,0,0,0,0,0,0,0,0,0.25,0.52,0,0,0,0,0,0,0,0,0,0,0,0,0,0,0,0,0,0,0,0,0,0,0,0,0,3.18,0,0,0,0,0,0,0,0,0,0,0,2.98,0,0,0,0,11.73,0,0,0,0,0,0,0,0,0,0,0,0,0,0,0,0,0,0,0,0,0,0,0,0,0,0,0,0.3,0,0,0,0,0,0,0,0,0,61.65,0,0,0,0,0,0,0,0,0,0,0,0,0,0,0,0,0,0,0.14,0,0,0,0,0,0,0,0,0,0,0,0,0,0,0,0,0,0,0,0,0
Interglad,Interglad_4344, GP02-376657, US Patent    PPG Industries (US),2017, A9593038,mass_percent,,,1262,0,0,0,0,0,0,0,0,11.09,0,0,0,0,0,0,0,0,0,0,0,0,0,0,0,0,0,0,0,0,0,0,0,0,0,0,0,0,8.65,0,0,0,0,0,0,0,0,0,0,0,0,0,0,0,0,0,0,0,0,0,0,0,0,0,0,0,0,0.25,0.5,0,0,0,0,0,0,0,0,0,0,0,0,0,0,0,0,0,0,0,0,0,0,0,0,0,3.13,0,0,0,0,0,0,0,0,0,0,0,2.99,0,0,0,0,12.31,0,0,0,0,0,0,0,0,0,0,0,0,0,0,0,0,0,0,0,0,0,0,0,0,0,0,0,0.2,0,0,0,0,0,0,0,0,0,60.74,0,0,0,0,0,0,0,0,0,0,0,0,0,0,0,0,0,0,0.14,0,0,0,0,0,0,0,0,0,0,0,0,0,0,0,0,0,0,0,0,0
Interglad,Interglad_4345, GP02-376665, US Patent    PPG Industries (US),2017, A9593038,mass_percent,,,1206,0,0,0,0,0,0,0,0,10.43,0,0,0,0,0,0,0,0,0,0,0,0,0,0,0,0,0,0,0,0,0,0,0,0,0,0,0,0,7.32,0,0,0,0,0,0,0,0,0,0,0,0,0,0,0,0,0,0,0,0,0,0,0,0,0,0,0,0,0.28,0.54,0,0,0,0,0,0,0,0,0,0,0,0,0,0,0,0,0,0,0,0,0,0,0,0,0,2.98,0,0,0,2.74,0.46,0,0,0,0,0,0,2.74,0,0.91,0,0,10.23,0,0,0,0,0,0,0,0,0,0,0,0,0,0,0,0,0,0,0,0,0,0,0,0,0,0,0,0.09,0,0,0,0,0,0,0,0,0,56.72,0,0,0,0,0,0,0,0,0,0,0,0,0,0,0,0,0,0,0.91,0,0,0,0,0,0,0,0,0,0,0,0,0,0,0,0,0,2.74,0,0,0.91
Interglad,Interglad_4346, GP02-376672, US Patent    PPG Industries (US),2017, A9593038,mass_percent,,,1208,0,0,0,0,0,0,0,0,10.43,0,0,0,0,0,0,0,0,0,0,0,0,0,0,0,0,0,0,0,0,0,0,0,0,0,0,0,0,7.32,0,0,0,0,0,0,0,0,0,0,0,0,0,0,0,0,0,0,0,0,0,0,0,0,0,0,0,0,0.28,0.54,0,0,0,0,0,0,0,0,0,0,0,0,0,0,0,0,0,0,0,0,0,0,0,0,0,2.98,0,0,0,0.91,0.46,0,0,0,0,0,0,2.74,0,0.91,0,0,10.23,0,0,0,0,0,0,0,0,0,0,0,0,0,0,0,0,0,0,0,0,0,0,0,0,0,0,0,0.09,0,0,0,0,0,0,0,0,0,56.72,0,0,0,0,0,0,0,0,0,0,0,0,0,0,0,0,0,0,2.74,0,0,0,0,0,0,0,0,0,0,0,0,0,0,0,0,0,0.91,0,0,2.74
Interglad,Interglad_4347, GP03-377121, US Patent    OCV Intellectual Capital (US),2017, A9656903,mass_percent,,,1388,0,0,0,0,0,0,0,0,20,0,0,0,0,0,0,0,0,0,0,0,0,0,0,0,0,0,0,0,0,0,0,0,0,0,0,0,0,0,0,0,0,0,0,0,0,0,0,0,0,0,0,0,0,0,0,0,0,0,0,0,0,0,0,0,0,0,0,0,0,0,0,0,0,0,0,0,0,0,0,0,0,0,0,0,0,0,0,0,0,0,0,0,0,0,0,0,0,0,3,0,0,0,0,0,0,9.8,0,0,0,0,0,0,0,0,0,0,0,0,0,0,0,0,0,0,0,0,0,0,0,0,0,0,0,0,0,0,0,0,0,0,0,0,0,0,0,0,0,0,67.2,0,0,0,0,0,0,0,0,0,0,0,0,0,0,0,0,0,0,0,0,0,0,0,0,0,0,0,0,0,0,0,0,0,0,0,0,0,0,0,0
Interglad,Interglad_4348, GP03-377122, US Patent    OCV Intellectual Capital (US),2017, A9656903,mass_percent,,,1363,0,0,0,0,0,0,0,0,22,0,0,0,0,0,0,0,0,0,0,0,0,0,0,0,0,0,0,0,0,0,0,0,0,0,0,0,0,0,0,0,0,0,0,0,0,0,0,0,0,0,0,0,0,0,0,0,0,0,0,0,0,0,0,0,0,0,0,0,0,0,0,0,0,0,0,0,0,0,0,0,0,0,0,0,0,0,0,0,0,0,0,0,0,0,0,0,0,0,3,0,0,0,0,0,0,10,0,0,0,0,0,0,0,0,0,0,0,0,0,0,0,0,0,0,0,0,0,0,0,0,0,0,0,0,0,0,0,0,0,0,0,0,0,0,0,0,0,0,65,0,0,0,0,0,0,0,0,0,0,0,0,0,0,0,0,0,0,0,0,0,0,0,0,0,0,0,0,0,0,0,0,0,0,0,0,0,0,0,0
Interglad,Interglad_4349, GP03-377123, US Patent    OCV Intellectual Capital (US),2017, A9656903,mass_percent,,,1384,0,0,0,0,0,0,0,0,22,0,0,0,0,0,0,0,0,0,0,0,0,0,0,0,0,0,0,0,0,0,0,0,0,0,0,0,0,0,0,0,0,0,0,0,0,0,0,0,0,0,0,0,0,0,0,0,0,0,0,0,0,0,0,0,0,0,0,0,0,0,0,0,0,0,0,0,0,0,0,0,0,0,0,0,0,0,0,0,0,0,0,0,0,0,0,0,0,0,3,0,0,0,0,0,0,9,0,0,0,0,0,0,0,0,0,0,0,0,0,0,0,0,0,0,0,0,0,0,0,0,0,0,0,0,0,0,0,0,0,0,0,0,0,0,0,0,0,0,66,0,0,0,0,0,0,0,0,0,0,0,0,0,0,0,0,0,0,0,0,0,0,0,0,0,0,0,0,0,0,0,0,0,0,0,0,0,0,0,0
Interglad,Interglad_4350, GP03-377124, US Patent    OCV Intellectual Capital (US),2017, A9656903,mass_percent,,,1403,0,0,0,0,0,0,0,0,17,0,0,0,0,0,0,0,0,0,0,0,0,0,0,0,0,0,0,0,0,0,0,0,0,0,0,0,0,0,0,0,0,0,0,0,0,0,0,0,0,0,0,0,0,0,0,0,0,0,0,0,0,0,0,0,0,0,0,0,0,0,0,0,0,0,0,0,0,0,0,0,0,0,0,0,0,0,0,0,0,0,0,0,0,0,0,0,0,0,2,0,0,0,0,0,0,11,0,0,0,0,0,0,0,0,0,0,0,0,0,0,0,0,0,0,0,0,0,0,0,0,0,0,0,0,0,0,0,0,0,0,0,0,0,0,0,0,0,0,70,0,0,0,0,0,0,0,0,0,0,0,0,0,0,0,0,0,0,0,0,0,0,0,0,0,0,0,0,0,0,0,0,0,0,0,0,0,0,0,0
Interglad,Interglad_4351, GP03-377125, US Patent    OCV Intellectual Capital (US),2017, A9656903,mass_percent,,,1403,0,0,0,0,0,0,0,0,17,0,0,0,0,0,0,0,0,0,0,0,0,0,0,0,0,0,0,0,0,0,0,0,0,0,0,0,0,0,0,0,0,0,0,0,0,0,0,0,0,0,0,0,0,0,0,0,0,0,0,0,0,0,0,0,0,0,0,0,0,0,0,0,0,0,0,0,0,0,0,0,0,0,0,0,0,0,0,0,0,0,0,0,0,0,0,0,0,0,3,0,0,0,0,0,0,10,0,0,0,0,0,0,0,0,0,0,0,0,0,0,0,0,0,0,0,0,0,0,0,0,0,0,0,0,0,0,0,0,0,0,0,0,0,0,0,0,0,0,70,0,0,0,0,0,0,0,0,0,0,0,0,0,0,0,0,0,0,0,0,0,0,0,0,0,0,0,0,0,0,0,0,0,0,0,0,0,0,0,0
Interglad,Interglad_4352, GP03-377126, US Patent    OCV Intellectual Capital (US),2017, A9656903,mass_percent,,,1349,0,0,0,0,0,0,0,0,21,0,0,0,0,0,0,0,0,0,0,0,0,0,0,0,0,0,0,0,0,0,0,0,0,0,0,0,0,0,0,0,0,0,0,0,0,0,0,0,0,0,0,0,0,0,0,0,0,0,0,0,0,0,0,0,0,0,0,0,0,0,0,0,0,0,0,0,0,0,0,0,0,0,0,0,0,0,0,0,0,0,0,0,0,0,0,0,0,0,3,0,0,0,0,0,0,11,0,0,0,0,0,0,0,0,0,0,0,0,0,0,0,0,0,0,0,0,0,0,0,0,0,0,0,0,0,0,0,0,0,0,0,0,0,0,0,0,0,0,65,0,0,0,0,0,0,0,0,0,0,0,0,0,0,0,0,0,0,0,0,0,0,0,0,0,0,0,0,0,0,0,0,0,0,0,0,0,0,0,0
Interglad,Interglad_4353, GP03-377127, US Patent    OCV Intellectual Capital (US),2017, A9656903,mass_percent,,,1396,0,0,0,0,0,0,0,0,18,0,0,0,0,0,0,0,0,0,0,0,0,0,0,0,0,0,0,0,0,0,0,0,0,0,0,0,0,0,0,0,0,0,0,0,0,0,0,0,0,0,0,0,0,0,0,0,0,0,0,0,0,0,0,0,0,0,0,0,0,0,0,0,0,0,0,0,0,0,0,0,0,0,0,0,0,0,0,0,0,0,0,0,0,0,0,0,0,0,3,0,0,0,0,0,0,9,0,0,0,0,0,0,0,0,0,0,0,0,0,0,0,0,0,0,0,0,0,0,0,0,0,0,0,0,0,0,0,0,0,0,0,0,0,0,0,0,0,0,70,0,0,0,0,0,0,0,0,0,0,0,0,0,0,0,0,0,0,0,0,0,0,0,0,0,0,0,0,0,0,0,0,0,0,0,0,0,0,0,0
Interglad,Interglad_4354, GP03-377128, US Patent    OCV Intellectual Capital (US),2017, A9656903,mass_percent,,,1369,0,0,0,0,0,0,0,0,17,0,0,0,0,0,0,0,0,0,0,0,0,0,0,0,0,0,0,0,0,0,0,0,0,0,0,0,0,0,0,0,0,0,0,0,0,0,0,0,0,0,0,0,0,0,0,0,0,0,0,0,0,0,0,0,0,0,0,0,0,0,0,0,0,0,0,0,0,0,0,0,0,0,0,0,0,0,0,0,0,0,0,0,0,0,0,0,0,0,3,0,0,0,0,0,0,11,0,0,0,0,0,0,0,0,0,0,0,0,0,0,0,0,0,0,0,0,0,0,0,0,0,0,0,0,0,0,0,0,0,0,0,0,0,0,0,0,0,0,69,0,0,0,0,0,0,0,0,0,0,0,0,0,0,0,0,0,0,0,0,0,0,0,0,0,0,0,0,0,0,0,0,0,0,0,0,0,0,0,0
Interglad,Interglad_4355, GP03-377129, US Patent    OCV Intellectual Capital (US),2017, A9656903,mass_percent,,,1385,0,0,0,0,0,0,0,0,22,0,0,0,0,0,0,0,0,0,0,0,0,0,0,0,0,0,0,0,0,0,0,0,0,0,0,0,0,0,0,0,0,0,0,0,0,0,0,0,0,0,0,0,0,0,0,0,0,0,0,0,0,0,0,0,0,0,0,0,0,0,0,0,0,0,0,0,0,0,0,0,0,0,0,0,0,0,0,0,0,0,0,0,0,0,0,0,0,0,2,0,0,0,0,0,0,11,0,0,0,0,0,0,0,0,0,0,0,0,0,0,0,0,0,0,0,0,0,0,0,0,0,0,0,0,0,0,0,0,0,0,0,0,0,0,0,0,0,0,65,0,0,0,0,0,0,0,0,0,0,0,0,0,0,0,0,0,0,0,0,0,0,0,0,0,0,0,0,0,0,0,0,0,0,0,0,0,0,0,0
Interglad,Interglad_4356, GP03-377130, US Patent    OCV Intellectual Capital (US),2017, A9656903,mass_percent,,,1418,0,0,0,0,0,0,0,0,20.53,0,0,0,0,0,0,0,0,0,0,0,0,0,0,0,0,0,0,0,0,0,0,0,0,0,0,0,0,0,0,0,0,0,0,0,0,0,0,0,0,0,0,0,0,0,0,0,0,0,0,0,0,0,0,0,0,0,0,0,0,0,0,0,0,0,0,0,0,0,0,0,0,0,0,0,0,0,0,0,0,0,0,0,0,0,0,0,0,0,1.75,0,0,0,0,0,0,10.02,0,0,0,0,0,0,0,0,0,0,0,0,0,0,0,0,0,0,0,0,0,0,0,0,0,0,0,0,0,0,0,0,0,0,0,0,0,0,0,0,0,0,67.7,0,0,0,0,0,0,0,0,0,0,0,0,0,0,0,0,0,0,0,0,0,0,0,0,0,0,0,0,0,0,0,0,0,0,0,0,0,0,0,0
Interglad,Interglad_4357, GP03-377131, US Patent    OCV Intellectual Capital (US),2017, A9656903,mass_percent,,,1426,0,0,0,0,0,0,0,0,20.14,0,0,0,0,0,0,0,0,0,0,0,0,0,0,0,0,0,0,0,0,0,0,0,0,0,0,0,0,0,0,0,0,0,0,0,0,0,0,0,0,0,0,0,0,0,0,0,0,0,0,0,0,0,0,0,0,0,0,0,0,0,0,0,0,0,0,0,0,0,0,0,0,0,0,0,0,0,0,0,0,0,0,0,0,0,0,0,0,0,1.75,0,0,0,0,0,0,9.71,0,0,0,0,0,0,0,0,0,0,0,0,0,0,0,0,0,0,0,0,0,0,0,0,0,0,0,0,0,0,0,0,0,0,0,0,0,0,0,0,0,0,68.4,0,0,0,0,0,0,0,0,0,0,0,0,0,0,0,0,0,0,0,0,0,0,0,0,0,0,0,0,0,0,0,0,0,0,0,0,0,0,0,0
