Repository: n000188975/2026.05.25-glass-predition-reverse-model

File: interglad_database.csv (part 60 of 76)
_mass_pct,GeSe_mass_pct,GeTe4_mass_pct,GeTe_mass_pct,Ge_mass_pct,H2O_mass_pct,HfF4_mass_pct,HfO2_mass_pct,Ho2O3_mass_pct,I_mass_pct,In2S3_mass_pct,InF3_mass_pct,In_mass_pct,K2O_mass_pct,KBr_mass_pct,KCl_mass_pct,KF_mass_pct,La2O3_mass_pct,Li2O_mass_pct,Li2SO4_mass_pct,Li2S_mass_pct,LiCl_mass_pct,LiF_mass_pct,Lu2O3_mass_pct,MgF2_mass_pct,MgO_mass_pct,MnF2_mass_pct,MnO2_mass_pct,MnO_mass_pct,MoO3_mass_pct,Na2O_mass_pct,Na2SO4_mass_pct,Na2S_mass_pct,NaCl_mass_pct,NaF_mass_pct,NaPO3_mass_pct,Nb2O5_mass_pct,Nd2O3_mass_pct,NdF3_mass_pct,NiO_mass_pct,O_mass_pct,P2O5_mass_pct,P2S5_mass_pct,P_mass_pct,PbBr2_mass_pct,PbCl2_mass_pct,PbF2_mass_pct,PbI2_mass_pct,PbO_mass_pct,PbSe_mass_pct,PbTe_mass_pct,Pb_mass_pct,Pr2O3_mass_pct,Rb2O_mass_pct,RbCl_mass_pct,RbF_mass_pct,Rh2O3_mass_pct,Rh_mass_pct,SO3_mass_pct,S_mass_pct,Sb2O3_mass_pct,Sb2S3_mass_pct,Sb2Se3_mass_pct,Sb2Te3_mass_pct,Sb_mass_pct,Sc2O3_mass_pct,SeO2_mass_pct,Se_mass_pct,SiO2_mass_pct,SiS2_mass_pct,Si_mass_pct,Sm2O3_mass_pct,SnCl2_mass_pct,SnF2_mass_pct,SnO2_mass_pct,SnO_mass_pct,SnS_mass_pct,SnSe2_mass_pct,SnSe_mass_pct,SnTe_mass_pct,SrO_mass_pct,Ta2O5_mass_pct,Tb2O3_mass_pct,TeO2_mass_pct,Te_mass_pct,ThF4_mass_pct,Th_mass_pct,TiO2_mass_pct,Tl2O_mass_pct,Tl2S_mass_pct,Tl2Se_mass_pct,Tl2Te_mass_pct,TlBr_mass_pct,TlCl_mass_pct,TlSe_mass_pct,Tl_mass_pct,U_mass_pct,V2O5_mass_pct,WO3_mass_pct,Y2O3_mass_pct,YF3_mass_pct,Yb2O3_mass_pct,ZnBr2_mass_pct,ZnCl2_mass_pct,ZnF2_mass_pct,ZnO_mass_pct,ZnSO4_mass_pct,ZrF4_mass_pct,ZrO2_mass_pct
Interglad,Interglad_4511, GP03-383498, US Patent    PPG Industries (US),2017, A9714189,mass_percent,88.58,,1268,0,0,0,0,0,0,0,0,15.1554664,0,0,0,0,0,0,0,0,0,0,0,0,0,0,0,0,0,0,0,0,0,0,0,0,0,0,0,0,15.62688064,0,0,0,0,0,0,0,0,0,0,0,0,0,0,0,0,0,0,0,0,0,0,0,0,0,0,0,0,0,0.260782347,0,0,0,0,0,0,0,0,0,0,0,0,0,0,0,0,0,0,0,0,0,0,0,0,0,0.090270812,0,0,0,0,0.621865597,0,0,0,0,0,0,7.141424273,0,0,0,0,0.070210632,0,0,0,0,0,0,0,0,0,0,0,0,0,0,0,0,0,0,0,0,0,0,0,0,0,0,0,0,0,0,0,0,0,0,0,0,0,60.57171515,0,0,0,0,0,0,0,0,0,0,0,0,0,0,0,0,0,0,0.461384152,0,0,0,0,0,0,0,0,0,0,0,0,0,0,0,0,0,0,0,0,0
Interglad,Interglad_4512, GP03-383499, US Patent    PPG Industries (US),2017, A9714189,mass_percent,88.86,,1275,0,0,0,0,0,0,0,0,15.22175396,0,0,0,0,0,0,0,0,0,0,0,0,0,0,0,0,0,0,0,0,0,0,0,0,0,0,0,0,15.4926751,0,0,0,0,0,0,0,0,0,0,0,0,0,0,0,0,0,0,0,0,0,0,0,0,0,0,0,0,0,0.260887016,0,0,0,0,0,0,0,0,0,0,0,0,0,0,0,0,0,0,0,0,0,0,0,0,0,0.090307044,0,0,0,0,0.672285772,0,0,0,0,0,0,6.823198876,0,0,0,0,0.080272928,0,0,0,0,0,0,0,0,0,0,0,0,0,0,0,0,0,0,0,0,0,0,0,0,0,0,0,0,0,0,0,0,0,0,0,0,0,60.90708409,0,0,0,0,0,0,0,0,0,0,0,0,0,0,0,0,0,0,0.45153522,0,0,0,0,0,0,0,0,0,0,0,0,0,0,0,0,0,0,0,0,0
Interglad,Interglad_4513, GP03-383500, US Patent    PPG Industries (US),2017, A9714189,mass_percent,88.86,,1273,0,0,0,0,0,0,0,0,15.22283425,0,0,0,0,0,0,0,0,0,0,0,0,0,0,0,0,0,0,0,0,0,0,0,0,0,0,0,0,15.53329995,0,0,0,0,0,0,0,0,0,0,0,0,0,0,0,0,0,0,0,0,0,0,0,0,0,0,0,0,0,0.260390586,0,0,0,0,0,0,0,0,0,0,0,0,0,0,0,0,0,0,0,0,0,0,0,0,0,0.090135203,0,0,0,0,0.701051577,0,0,0,0,0,0,6.730095143,0,0,0,0,0.08012018,0,0,0,0,0,0,0,0,0,0,0,0,0,0,0,0,0,0,0,0,0,0,0,0,0,0,0,0,0,0,0,0,0,0,0,0,0,60.9313971,0,0,0,0,0,0,0,0,0,0,0,0,0,0,0,0,0,0,0.450676014,0,0,0,0,0,0,0,0,0,0,0,0,0,0,0,0,0,0,0,0,0
Interglad,Interglad_4514, GP03-383501, US Patent    PPG Industries (US),2017, A9714189,mass_percent,88.82,,1272,0,0,0,0,0,0,0,0,15.21586697,0,0,0,0,0,0,0,0,0,0,0,0,0,0,0,0,0,0,0,0,0,0,0,0,0,0,0,0,15.56646299,0,0,0,0,0,0,0,0,0,0,0,0,0,0,0,0,0,0,0,0,0,0,0,0,0,0,0,0,0,0.270459782,0,0,0,0,0,0,0,0,0,0,0,0,0,0,0,0,0,0,0,0,0,0,0,0,0,0.090153261,0,0,0,0,0.711209055,0,0,0,0,0,0,6.721426425,0,0,0,0,0.080136232,0,0,0,0,0,0,0,0,0,0,0,0,0,0,0,0,0,0,0,0,0,0,0,0,0,0,0,0,0,0,0,0,0,0,0,0,0,60.89351898,0,0,0,0,0,0,0,0,0,0,0,0,0,0,0,0,0,0,0.450766303,0,0,0,0,0,0,0,0,0,0,0,0,0,0,0,0,0,0,0,0,0
Interglad,Interglad_4515, GP03-383502, US Patent    PPG Industries (US),2017, A9714189,mass_percent,89.11,,1270,0,0,0,0,0,0,0,0,15.2097727,0,0,0,0,0,0,0,0,0,0,0,0,0,0,0,0,0,0,0,0,0,0,0,0,0,0,0,0,15.54020226,0,0,0,0,0,0,0,0,0,0,0,0,0,0,0,0,0,0,0,0,0,0,0,0,0,0,0,0,0,0.270351457,0,0,0,0,0,0,0,0,0,0,0,0,0,0,0,0,0,0,0,0,0,0,0,0,0,0.090117152,0,0,0,0,0.700911185,0,0,0,0,0,0,6.718734355,0,0,0,0,0.080104135,0,0,0,0,0,0,0,0,0,0,0,0,0,0,0,0,0,0,0,0,0,0,0,0,0,0,0,0,0,0,0,0,0,0,0,0,0,60.93922099,0,0,0,0,0,0,0,0,0,0,0,0,0,0,0,0,0,0,0.450585761,0,0,0,0,0,0,0,0,0,0,0,0,0,0,0,0,0,0,0,0,0
Interglad,Interglad_4516, GP03-383781, US Patent    Jushi Group (CN),2017, A9758423,mass_percent,89.3,,1274,0,0,0,0,0,0,0,0,15.52,0,0,0,0,0,0,0,0,0,0,0,0,0,0,0,0,0,0,0,0,0,0,0,0,0,0,0,0,11.41,0,0,0,0,0,0,0,0,0,0,0,0,0,0,0,0,0,0,0,0,0,0,0,0,0,0,0,0,0,0.42,0,0,0,0,0,0,0,0,0,0,0,0,0,0,0,0,0,0,0,0,0,0,0,0,0,0.62,0,0,0,0,0.5,0,0,0,0,0,0,9.11,0,0,0,0,0.21,0,0,0,0,0,0,0,0,0,0,0,0,0,0,0,0,0,0,0,0,0,0,0,0,0,0,0,0,0,0,0,0,0,0,0,0,0,60.56,0,0,0,0,0,0,0,0,0,0,0,1.3,0,0,0,0,0,0,0.35,0,0,0,0,0,0,0,0,0,0,0,0,0,0,0,0,0,0,0,0,0
Interglad,Interglad_4517, GP03-383782, US Patent    Jushi Group (CN),2017, A9758423,mass_percent,90,,1276,0,0,0,0,0,0,0,0,16.02,0,0,0,0,0,0,0,0,0,0,0,0,0,0,0,0,0,0,0,0,0,0,0,0,0,0,0,0,11.41,0,0,0,0,0,0,0,0,0,0,0,0,0,0,0,0,0,0,0,0,0,0,0,0,0,0,0,0,0,0.42,0,0,0,0,0,0,0,0,0,0,0,0,0,0,0,0,0,0,0,0,0,0,0,0,0,0.54,0,0,0,0,0.55,0,0,0,0,0,0,8.96,0,0,0,0,0.24,0,0,0,0,0,0,0,0,0,0,0,0,0,0,0,0,0,0,0,0,0,0,0,0,0,0,0,0,0,0,0,0,0,0,0,0,0,61.06,0,0,0,0,0,0,0,0,0,0,0,0.5,0,0,0,0,0,0,0.3,0,0,0,0,0,0,0,0,0,0,0,0,0,0,0,0,0,0,0,0,0
Interglad,Interglad_4518, GP03-383783, US Patent    Jushi Group (CN),2017, A9758423,mass_percent,89.5,,1279,0,0,0,0,0,0,0,0,15.57,0,0,0,0,0,0,0,0,0,0,0,0,0,0,0,0,0,0,0,0,0,0,0,0,0,0,0,0,11.01,0,0,0,0,0,0,0,0,0,0,0,0,0,0,0,0,0,0,0,0,0,0,0,0,0,0,0,0,0,0.42,0,0,0,0,0,0,0,0,0,0,0,0,0,0,0,0,0,0,0,0,0,0,0,0,0,0.54,0,0,0,0,0.55,0,0,0,0,0,0,9.01,0,0,0,0,0.24,0,0,0,0,0,0,0,0,0,0,0,0,0,0,0,0,0,0,0,0,0,0,0,0,0,0,0,0,0,0,0,0,0,0,0,0,0,60.26,0,0,0,0,0,0,0,0,0,0,0,2,0,0,0,0,0,0,0.4,0,0,0,0,0,0,0,0,0,0,0,0,0,0,0,0,0,0,0,0,0
Interglad,Interglad_4519, GP03-383784, US Patent    Jushi Group (CN),2017, A9758423,mass_percent,88.7,,1280,0,0,0,0,0,0,0,0,15.82,0,0,0,0,0,0,0,0,0,0,0,0,0,0,0,0,0,0,0,0,0,0,0,0,0,0,0,0,11.51,0,0,0,0,0,0,0,0,0,0,0,0,0,0,0,0,0,0,0,0,0,0,0,0,0,0,0,0,0,0.42,0,0,0,0,0,0,0,0,0,0,0,0,0,0,0,0,0,0,0,0,0,0,0,0,0,0.56,0,0,0,0,0.5,0,0,0,0,0,0,8.41,0,0,0,0,0.22,0,0,0,0,0,0,0,0,0,0,0,0,0,0,0,0,0,0,0,0,0,0,0,0,0,0,0,0,0,0,0,0,0,0,0,0,0,59.56,0,0,0,0,0,0,0,0,0,0,0,2.7,0,0,0,0,0,0,0.3,0,0,0,0,0,0,0,0,0,0,0,0,0,0,0,0,0,0,0,0,0
Interglad,Interglad_4520, GP03-383785, US Patent    Jushi Group (CN),2017, A9758423,mass_percent,88.9,,1278,0,0,0,0,0,0,0,0,15.32,0,0,0,0,0,0,0,0,0,0,0,0,0,0,0,0,0,0,0,0,0,0,0,0,0,0,0,0,11.71,0,0,0,0,0,0,0,0,0,0,0,0,0,0,0,0,0,0,0,0,0,0,0,0,0,0,0,0,0,0.42,0,0,0,0,0,0,0,0,0,0,0,0,0,0,0,0,0,0,0,0,0,0,0,0,0,0.55,0,0,0,0,0.5,0,0,0,0,0,0,9.21,0,0,0,0,0.23,0,0,0,0,0,0,0,0,0,0,0,0,0,0,0,0,0,0,0,0,0,0,0,0,0,0,0,0,0,0,0,0,0,0,0,0,0,61.56,0,0,0,0,0,0,0,0,0,0,0,0.2,0,0,0,0,0,0,0.3,0,0,0,0,0,0,0,0,0,0,0,0,0,0,0,0,0,0,0,0,0
Interglad,Interglad_4521, GP03-383786, US Patent    Jushi Group (CN),2017, A9758423,mass_percent,89.1,,1277,0,0,0,0,0,0,0,0,15.72,0,0,0,0,0,0,0,0,0,0,0,0,0,0,0,0,0,0,0,0,0,0,0,0,0,0,0,0,11.61,0,0,0,0,0,0,0,0,0,0,0,0,0,0,0,0,0,0,0,0,0,0,0,0,0,0,0,0,0,0.42,0,0,0,0,0,0,0,0,0,0,0,0,0,0,0,0,0,0,0,0,0,0,0,0,0,0.6,0,0,0,0,0.48,0,0,0,0,0,0,9.01,0,0,0,0,0.2,0,0,0,0,0,0,0,0,0,0,0,0,0,0,0,0,0,0,0,0,0,0,0,0,0,0,0,0,0,0,0,0,0,0,0,0,0,60.56,0,0,0,0,0,0,0,0,0,0,0,1,0,0,0,0,0,0,0.4,0,0,0,0,0,0,0,0,0,0,0,0,0,0,0,0,0,0,0,0,0
Interglad,Interglad_4522, GP03-383787, US Patent    Jushi Group (CN),2017, A9758423,mass_percent,89,,1278,0,0,0,0,0,0,0,0,15.52,0,0,0,0,0,0,0,0,0,0,0,0,0,0,0,0,0,0,0,0,0,0,0,0,0,0,0,0,10.61,0,0,0,0,0,0,0,0,0,0,0,0,0,0,0,0,0,0,0,0,0,0,0,0,0,0,0,0,0,0.42,0,0,0,0,0,0,0,0,0,0,0,0,0,0,0,0,0,0,0,0,0,0,0,0,0,0.4,0,0,0,0,0.48,0,0,0,0,0,0,9.11,0,0,0,0,0.4,0,0,0,0,0,0,0,0,0,0,0,0,0,0,0,0,0,0,0,0,0,0,0,0,0,0,0,0,0,0,0,0,0,0,0,0,0,59.86,0,0,0,0,0,0,0,0,0,0,0,2.6,0,0,0,0,0,0,0.6,0,0,0,0,0,0,0,0,0,0,0,0,0,0,0,0,0,0,0,0,0
Interglad,Interglad_4523, GP03-383788, US Patent    Jushi Group (CN),2017, A9758423,mass_percent,89.4,,1268,0,0,0,0,0,0,0,0,15.42,0,0,0,0,0,0,0,0,0,0,0,0,0,0,0,0,0,0,0,0,0,0,0,0,0,0,0,0,11.31,0,0,0,0,0,0,0,0,0,0,0,0,0,0,0,0,0,0,0,0,0,0,0,0,0,0,0,0,0,0.42,0,0,0,0,0,0,0,0,0,0,0,0,0,0,0,0,0,0,0,0,0,0,0,0,0,0.36,0,0,0,0,0.81,0,0,0,0,0,0,8.71,0,0,0,0,0.21,0,0,0,0,0,0,0,0,0,0,0,0,0,0,0,0,0,0,0,0,0,0,0,0,0,0,0,0,0,0,0,0,0,0,0,0,0,61.36,0,0,0,0,0,0,0,0,0,0,0,1,0,0,0,0,0,0,0.4,0,0,0,0,0,0,0,0,0,0,0,0,0,0,0,0,0,0,0,0,0
Interglad,Interglad_4524, GP03-383789, US Patent    Jushi Group (CN),2017, A9758423,mass_percent,88.7,,1279,0,0,0,0,0,0,0,0,15.42,0,0,0,0,0,0,0,0,0,0,0,0,0,0,0,0,0,0,0,0,0,0,0,0,0,0,0,0,11.01,0,0,0,0,0,0,0,0,0,0,0,0,0,0,0,0,0,0,0,0,0,0,0,0,0,0,0,0,0,0.42,0,0,0,0,0,0,0,0,0,0,0,0,0,0,0,0,0,0,0,0,0,0,0,0,0,0.47,0,0,0,0,0.46,0,0,0,0,0,0,9.51,0,0,0,0,0.25,0,0,0,0,0,0,0,0,0,0,0,0,0,0,0,0,0,0,0,0,0,0,0,0,0,0,0,0,0,0,0,0,0,0,0,0,0,60.66,0,0,0,0,0,0,0,0,0,0,0,1.3,0,0,0,0,0,0,0.5,0,0,0,0,0,0,0,0,0,0,0,0,0,0,0,0,0,0,0,0,0
Interglad,Interglad_4525, GP03-383790, US Patent    Jushi Group (CN),2017, A9758423,mass_percent,89.3,,1280,0,0,0,0,0,0,0,0,17.02,0,0,0,0,0,0,0,0,0,0,0,0,0,0,0,0,0,0,0,0,0,0,0,0,0,0,0,0,11.21,0,0,0,0,0,0,0,0,0,0,0,0,0,0,0,0,0,0,0,0,0,0,0,0,0,0,0,0,0,0.42,0,0,0,0,0,0,0,0,0,0,0,0,0,0,0,0,0,0,0,0,0,0,0,0,0,0.43,0,0,0,0,0.55,0,0,0,0,0,0,9.06,0,0,0,0,0.4,0,0,0,0,0,0,0,0,0,0,0,0,0,0,0,0,0,0,0,0,0,0,0,0,0,0,0,0,0,0,0,0,0,0,0,0,0,59.46,0,0,0,0,0,0,0,0,0,0,0,1.05,0,0,0,0,0,0,0.4,0,0,0,0,0,0,0,0,0,0,0,0,0,0,0,0,0,0,0,0,0
Interglad,Interglad_4526, GP03-383791, US Patent    Jushi Group (CN),2017, A9758423,mass_percent,89.1,,1278,0,0,0,0,0,0,0,0,15.62,0,0,0,0,0,0,0,0,0,0,0,0,0,0,0,0,0,0,0,0,0,0,0,0,0,0,0,0,11.51,0,0,0,0,0,0,0,0,0,0,0,0,0,0,0,0,0,0,0,0,0,0,0,0,0,0,0,0,0,0.42,0,0,0,0,0,0,0,0,0,0,0,0,0,0,0,0,0,0,0,0,0,0,0,0,0,0.53,0,0,0,0,0.51,0,0,0,0,0,0,8.96,0,0,0,0,0.24,0,0,0,0,0,0,0,0,0,0,0,0,0,0,0,0,0,0,0,0,0,0,0,0,0,0,0,0,0,0,0,0,0,0,0,0,0,60.46,0,0,0,0,0,0,0,0,0,0,0,1.25,0,0,0,0,0,0,0.5,0,0,0,0,0,0,0,0,0,0,0,0,0,0,0,0,0,0,0,0,0
Interglad,Interglad_4527, GP03-384057, European Patent    PPG Industries (US),2016, AW040425,mass_percent,91.6,,1296,0,0,0,0,0,0,0,0,15.56844316,0,0,0,0,0,0,0,0,0,0,0,0,0,0,0,0,0,0,0,0,0,0,0,0,0,0,0,0,12.50874913,0,0,0,0,0,0,0,0,0,0,0,0,0,0,0,0,0,0,0,0,0,0,0,0,0,0,0,0,0,0.289971003,0,0,0,0,0,0,0,0,0,0,0,0,0,0,0,0,0,0,0,0,0,0,0,0,0,0.089991001,0,0,0,0,0.719928007,0,0,0,0,0,0,6.209379062,0,0,0,0,0.049995,0,0,0,0,0,0,0,0,0,0,0,0,0,0,0,0,0,0,0,0,0,0,0,0,0,0,0,0.009999,0,0,0,0,0,0,2.679732027,0,0,61.36386361,0,0,0,0,0,0,0,0,0,0,0,0,0,0,0,0,0,0,0.509949005,0,0,0,0,0,0,0,0,0,0,0,0,0,0,0,0,0,0,0,0,0
Interglad,Interglad_4528, GP03-384058, European Patent    PPG Industries (US),2016, AW040425,mass_percent,90.2,,1312,0,0,0,0,0,0,0,0,15.56844316,0,0,0,0,0,0,0,0,0,0,0,0,0,0,0,0,0,0,0,0,0,0,0,0,0,0,0,0,12.50874913,0,0,0,0,0,0,0,0,0,0,0,0,0,0,0,0,0,0,0,0,0,0,0,0,0,0,0,0,0,0.289971003,0,0,0,0,0,0,0,0,0,0,0,0,0,0,0,0,0,0,0,0,0,0,0,0,0,0.089991001,0,0,0,0,0.719928007,0,0,0,0,0,0,6.209379062,0,0,0,0,0.049995,0,0,0,0,0,0,0,0,0,0,0,0,0,0,0,0,0,0,0,0,0,0,0,0,0,0,0,0.009999,0,0,0,0,0,0,0,0,0,61.36386361,0,0,0,0,0,0,0,0,0,0,0,0,0,0,0,0,0,0,0.509949005,0,0,0,0,0,0,0,0,0,0,0,2.679732027,0,0,0,0,0,0,0,0,0
Interglad,Interglad_4529, GP03-384059, European Patent    PPG Industries (US),2016, AW040425,mass_percent,88.4,,1309,0,0,0,0,0,0,0,0,15.56844316,0,0,0,0,0,0,0,0,0,0,0,0,0,0,0,0,0,0,0,0,0,0,0,0,0,0,0,0,12.50874913,0,0,0,0,0,0,0,0,0,0,0,0,0,0,0,0,0,0,0,0,0,0,0,0,0,0,0,0,0,0.289971003,0,0,0,0,0,0,0,0,0,0,0,0,0,0,0,0,0,0,0,0,0,0,0,0,0,0.089991001,0,0,0,2.679732027,0.719928007,0,0,0,0,0,0,6.209379062,0,0,0,0,0.049995,0,0,0,0,0,0,0,0,0,0,0,0,0,0,0,0,0,0,0,0,0,0,0,0,0,0,0,0.009999,0,0,0,0,0,0,0,0,0,61.36386361,0,0,0,0,0,0,0,0,0,0,0,0,0,0,0,0,0,0,0.509949005,0,0,0,0,0,0,0,0,0,0,0,0,0,0,0,0,0,0,0,0,0
Interglad,Interglad_4530, GP03-384060, European Patent    PPG Industries (US),2016, AW040425,mass_percent,88.9,,1308,0,0,0,0,0,0,0,0,15.56844316,0,0,0,0,0,0,0,0,0,0,0,0,0,0,0,0,0,0,0,0,0,0,0,0,0,0,0,0,12.50874913,0,0,0,0,0,0,0,0,0,0,0,0,0,0,0,0,0,0,0,0,0,0,0,0,0,0,0,0,0,0.289971003,0,0,0,0,0,0,0,0,0,0,0,0,0,0,0,0,0,0,0,0,0,0,0,0,0,0.089991001,0,0,0,0,0.719928007,0,0,0,0,0,0,6.209379062,0,0,0,0,0.049995,0,0,0,0,0,0,2.679732027,0,0,0,0,0,0,0,0,0,0,0,0,0,0,0,0,0,0,0,0,0.009999,0,0,0,0,0,0,0,0,0,61.36386361,0,0,0,0,0,0,0,0,0,0,0,0,0,0,0,0,0,0,0.509949005,0,0,0,0,0,0,0,0,0,0,0,0,0,0,0,0,0,0,0,0,0
Interglad,Interglad_4531, GP03-384061, European Patent    PPG Industries (US),2016, AW040425,mass_percent,92.1,,1287,0,0,0,0,0,0,0,0,16,0,0,0,0,0,0,0,0,0,0,0,0,0,0,0,0,0,0,0,0,0,0,0,0,0,0,0,0,9.63,0,0,0,0,0,0,0,0,0,0,0,0,0,0,0,0,0,0,0,0,0,0,0,0,0,0,0,0,0,0.27,0,0,0,0,0,0,0,0,0,0,0,0,0,0,0,0,0,0,0,0,0,0,0,0,0,0.09,0,0,0,0,0.61,0,0,0,0,0,0,8.58,0,0,0,0,0.19,0,0,0,0,0,0,0,0,0,0,0,0,0,0,0,0,0,0,0,0,0,0,0,0,0,0,0,0.02,0,0,0,0,0,0,0,0,0,59.74,0,0,0,0,0,0,0,0,0,0,0,0,0,0,0,0,0,0,0.63,0,0,0,0,0,0,0,0,0,0,0,4.24,0,0,0,0,0,0,0,0,0
Interglad,Interglad_4532, GP03-384062, European Patent    PPG Industries (US),2016, AW040425,mass_percent,92.2,,1327,0,0,0,0,0,0,0,0,17.45825417,0,0,0,0,0,0,0,0,0,0,0,0,0,0,0,0,0,0,0,0,0,0,0,0,0,0,0,0,7.459254075,0,0,0,0,0,0,0,0,0,0,0,0,0,0,0,0,0,0,0,0,0,0,0,0,0,0,0,0,0,0.289971003,0,0,0,0,0,0,0,0,0,0,0,0,0,0,0,0,0,0,0,0,0,0,0,0,0,0.089991001,0,0,0,0,0.609939006,0,0,0,0,0,0,7.129287071,0,0,0,0,0.189981002,0,0,0,0,0,0,0,0,0,0,0,0,0,0,0,0,0,0,0,0,0,0,0,0,0,0,0,0.019998,0,0,0,0,0,0,0,0,0,59.7240276,0,0,0,0,0,0,0,0,0,0,0,0,0,0,0,0,0,0,0.689931007,0,0,0,0,0,0,0,0,0,0,0,6.339366063,0,0,0,0,0,0,0,0,0
Interglad,Interglad_4533, GP03-384063, European Patent    PPG Industries (US),2016, AW040425,mass_percent,91.9,,1330,0,0,0,0,0,0,0,0,17.45825417,0,0,0,0,0,0,0,0,0,0,0,0,0,0,0,0,0,0,0,0,0,0,0,0,0,0,0,0,7.459254075,0,0,0,0,0,0,0,0,0,0,0,0,0,0,0,0,0,0,0,0,0,0,0,0,0,0,0,0,0,0.289971003,0,0,0,0,0,0,0,0,0,0,0,0,0,0,0,0,0,0,0,0,0,0,0,0,0,0.089991001,0,0,0,3.169683032,0.609939006,0,0,0,0,0,0,7.129287071,0,0,0,0,0.189981002,0,0,0,0,0,0,0,0,0,0,0,0,0,0,0,0,0,0,0,0,0,0,0,0,0,0,0,0.019998,0,0,0,0,0,0,0,0,0,59.7240276,0,0,0,0,0,0,0,0,0,0,0,0,0,0,0,0,0,0,0.689931007,0,0,0,0,0,0,0,0,0,0,0,3.169683032,0,0,0,0,0,0,0,0,0
Interglad,Interglad_4534, GP03-384064, European Patent    PPG Industries (US),2016, AW040425,mass_percent,92.4,,1264,0,0,0,0,0,0,0,0,15.57844216,0,0,0,0,0,0,0,0,0,0,0,0,0,0,0,0,0,0,0,0,0,0,0,0,0,0,0,0,11.04889511,0,0,0,0,0,0,0,0,0,0,0,0,0,0,0,0,0,0,0,0,0,0,0,0,0,0,0,0,0,0.269973003,0,0,0,0,0,0,0,0,0,0,0,0,0,0,0,0,0,0,0,0,0,0,0,0,0,0.089991001,0,0,0,0,0.759924008,0,0,0,0,0,0,8.699130087,0,0,0,0,0.199980002,0,0,0,0,0,0,0,0,0,0,0,0,0,0,0,0,0,0,0,0,0,0,0,0,0,0,0,0.019998,0,0,0,0,0,0,2.879712029,0,0,59.8440156,0,0,0,0,0,0,0,0,0,0,0,0,0,0,0,0,0,0,0.609939006,0,0,0,0,0,0,0,0,0,0,0,0,0,0,0,0,0,0,0,0,0
Interglad,Interglad_4535, GP03-384065, European Patent    PPG Industries (US),2016, AW040425,mass_percent,89.5,,1320,0,0,0,0,0,0,0,0,14.48,0,0,0,0,0,0,0,0,0,0,0,0,0,0,0,0,0,0,0,0,0,0,0,0,0,0,0,0,5.46,0,0,0,0,0,0,0,0,0,0,0,0,0,0,0,0,0,0,0,0,0,0,0,0,0,0,0,0,0,0.25,0,0,0,0,0,0,0,0,0,0,0,0,0,0,0,0,0,0,0,0,0,0,0,0,0,0.08,0,0,0,9.87,0.7,0,0,0,0,0,0,8.03,0,0,0,0,0.18,0,0,0,0,0,0,0,0,0,0,0,0,0,0,0,0,0,0,0,0,0,0,0,0,0,0,0,0.01,0,0,0,0,0,0,0,0,0,60.37,0,0,0,0,0,0,0,0,0,0,0,0,0,0,0,0,0,0,0.57,0,0,0,0,0,0,0,0,0,0,0,0,0,0,0,0,0,0,0,0,0
Interglad,Interglad_4536, GP03-384066, European Patent    PPG Industries (US),2016, AW040425,mass_percent,90.1,,1361,0,0,0,0,0,0,0,0,17.36,0,0,0,0,0,0,0,0,0,0,0,0,0,0,0,0,0,0,0,0,0,0,0,0,0,0,0,0,0.69,0,0,0,0,0,0,0,0,0,0,0,0,0,0,0,0,0,0,0,0,0,0,0,0,0,0,0,0,0,0.28,0,0,0,0,0,0,0,0,0,0,0,0,0,0,0,0,0,0,0,0,0,0,0,0,0,0.09,0,0,0,8.78,0,0,0,0,0,0,0,11.2,0,0,0,0,1.12,0,0,0,0,0,0,0,0,0,0,0,0,0,0,0,0,0,0,0,0,0,0,0,0,0,0,0,0.03,0,0,0,0,0,0,0,0,0,59.77,0,0,0,0,0,0,0,0,0,0,0,0,0,0,0,0,0,0,0.68,0,0,0,0,0,0,0,0,0,0,0,0,0,0,0,0,0,0,0,0,0
Interglad,Interglad_4537, GP03-384067, European Patent    PPG Industries (US),2016, AW040425,mass_percent,85.9,,1414,0,0,0,0,0,0,0,0,15.2,0,0,0,0,0,0,0,0,8.71,0,0,0,0,0,0,0,0,0,0,0,0,0,0,0,0,0,0,0,6.41,0,0,0,0,0,0,0,0,0,0,0,0,0,0,0,0,0,0,0,0,0,0,0,0,0,0,0,0,0,0.26,0,0,0,0,0,0,0,0,0,0,0,0,0,0,0,0,0,0,0,0,0,0,0,0,0,0.07,0,0,0,3.88,0.59,0,0,0,0,0,0,6.73,0,0,0,0,0.03,0,0,0,0,0,0,0,0,0,0,0,0,0,0,0,0,0,0,0,0,0,0,0,0,0,0,0,0.02,0,0,0,0,0,0,3.88,0,0,54.2,0,0,0,0,0,0,0,0,0,0,0,0,0,0,0,0,0,0,0.02,0,0,0,0,0,0,0,0,0,0,0,0,0,0,0,0,0,0,0,0,0
Interglad,Interglad_4538, GP03-384068, European Patent    PPG Industries (US),2016, AW040425,mass_percent,90.3,,1263,0,0,0,0,0,0,0,0,15.66,0,0,0,0,0,0,0,0,0,0,0,0,0,0,0,0,0,0,0,0,0,0,0,0,0,0,0,0,13.03,0,0,0,0,0,0,0,0,0,0,0,0,0,0,0,0,0,0,0,0,0,0,0,0,0,0,0,0,0,0.25,0,0,0,0,0,0,0,0,0,0,0,0,0,0,0,0,0,0,0,0,0,0,0,0,0,0.09,0,0,0,0,0.65,0,0,0,0,0,0,7.8,0,0,0,0,0.03,0,0,0,0,0,0,0,0,0,0,0,0,0,0,0,0,0,0,0,0,0,0,0,0,0,0,0,0.02,0,0,0,0,0,0,1.99,0,0,59.96,0,0,0,0,0,0,0,0,0,0,0,0,0,0,0,0,0,0,0.52,0,0,0,0,0,0,0,0,0,0,0,0,0,0,0,0,0,0,0,0,0
Interglad,Interglad_4539, GP03-384069, European Patent    PPG Industries (US),2016, AW040425,mass_percent,94.1,,1300,0,0,0,0,0,0,0,0,17.24172417,0,0,0,0,0,0,0,0,0,0,0,0,0,0,0,0,0,0,0,0,0,0,0,0,0,0,0,0,6.350635064,0,0,0,0,0,0,0,0,0,0,0,0,0,0,0,0,0,0,0,0,0,0,0,0,0,0,0,0,0,0.270027003,0,0,0,0,0,0,0,0,0,0,0,0,0,0,0,0,0,0,0,0,0,0,0,0,0,0.100010001,0,0,0,0,0.440044004,0,0,0,0,0,0,10.85108511,0,0,0,0,0.170017002,0,0,0,0,0,0,0,0,0,0,0,0,0,0,0,0,0,0,0,0,0,0,0,0,0,0,0,0,0,0,0,0,0,0,0,0,0,59.5259526,0,0,0,0,0,0,0,0,0,0,0,0,0,0,0,0,0,0,0.610061006,0,0,0,0,0,0,0,0,0,0,0,4.440444044,0,0,0,0,0,0,0,0,0
Interglad,Interglad_4540, GP03-384070, European Patent    PPG Industries (US),2016, AW040425,mass_percent,92.8,,1315,0,0,0,0,0,0,0,0,17.25,0,0,0,0,0,0,0,0,0,0,0,0,0,0,0,0,0,0,0,0,0,0,0,0,0,0,0,0,6.18,0,0,0,0,0,0,0,0,0,0,0,0,0,0,0,0,0,0,0,0,0,0,0,0,0,0,0,0,0,0.29,0,0,0,0,0,0,0,0,0,0,0,0,0,0,0,0,0,0,0,0,0,0,0,0,0,0.09,0,0,0,0,0,0,0,0,0,0,0,10.65,0,0,0,0,0.02,0,0,0,0,0,0,0,0,0,0,0,0,0,0,0,0,0,0,0,0,0,0,0,0,0,0,0,0,0,0,0,0,0,0,0,0,0,59,0,0,0,0,0,0,0,0,0,0,0,0,0,0,0,0,0,0,0.68,0,0,0,0,0,0,0,0,0,0,0,5.84,0,0,0,0,0,0,0,0,0
Interglad,Interglad_4541, GP03-384071, European Patent    PPG Industries (US),2016, AW040425,mass_percent,91.6,,1401,0,0,0,0,0,0,0,0,21.64216422,0,0,0,0,0,0,0,0,0,0,0,0,0,0,0,0,0,0,0,0,0,0,0,0,0,0,0,0,1.01010101,0,0,0,0,0,0,0,0,0,0,0,0,0,0,0,0,0,0,0,0,0,0,0,0,0,0,0,0,0,0.340034003,0,0,0,0,0,0,0,0,0,0,0,0,0,0,0,0,0,0,0,0,0,0,0,0,0,0.110011001,0,0,0,4.210421042,0,0,0,0,0,0,0,10.1210121,0,0,0,0,0.020002,0,0,0,0,0,0,0,0,0,0,0,0,0,0,0,0,0,0,0,0,0,0,0,0,0,0,0,0,0,0,0,0,0,0,0,0,0,61.69616962,0,0,0,0,0,0,0,0,0,0,0,0,0,0,0,0,0,0,0.850085009,0,0,0,0,0,0,0,0,0,0,0,0,0,0,0,0,0,0,0,0,0
Interglad,Interglad_4542, GP03-384072, European Patent    PPG Industries (US),2016, AW040425,mass_percent,94.7,,1273,0,0,0,0,0,0,0,0,17.25,0,0,0,0,0,0,0,0,0,0,0,0,0,0,0,0,0,0,0,0,0,0,0,0,0,0,0,0,5.78,0,0,0,0,0,0,0,0,0,0,0,0,0,0,0,0,0,0,0,0,0,0,0,0,0,0,0,0,0,0.25,0,0,0,0,0,0,0,0,0,0,0,0,0,0,0,0,0,0,0,0,0,0,0,0,0,0.1,0,0,0,0,1.06,0,0,0,0,0,0,10.78,0,0,0,0,0.05,0,0,0,0,0,0,0,0,0,0,0,0,0,0,0,0,0,0,0,0,0,0,0,0,0,0,0,0,0,0,0,0,0,0,0,0,0,59.42,0,0,0,0,0,0,0,0,0,0,0,0,0,0,0,0,0,0,0.52,0,0,0,0,0,0,0,0,0,0,0,4.79,0,0,0,0,0,0,0,0,0
Interglad,Interglad_4543, GP03-384073, European Patent    PPG Industries (US),2016, AW040425,mass_percent,95.3,,1252,0,0,0,0,0,0,0,0,16.67,0,0,0,0,0,0,0,0,0,0,0,0,0,0,0,0,0,0,0,0,0,0,0,0,0,0,0,0,4.63,0,0,0,0,0,0,0,0,0,0,0,0,0,0,0,0,0,0,0,0,0,0,0,0,0,0,0,0,0,0.22,0,0,0,0,0,0,0,0,0,0,0,0,0,0,0,0,0,0,0,0,0,0,0,0,0,0.11,0,0,0,0,1.55,0,0,0,0,0,0,9.94,0,0,0,0,0.06,0,0,0,0,0,0,0,0,0,0,0,0,0,0,0,0,0,0,0,0,0,0,0,0,0,0,0,0,0,0,0,0,0,0,0,0,0,57.72,0,0,0,0,0,0,0,0,0,0,0,0,0,0,0,0,0,0,0.43,0,0,0,0,0,0,0,0,0,0,0,8.67,0,0,0,0,0,0,0,0,0
Interglad,Interglad_4544, GP03-384074, European Patent    PPG Industries (US),2016, AW040425,mass_percent,93.1,,1288,0,0,0,0,0,0,0,0,17.40000035,0,0,0,0,0,0,0,0,0,0,0,0,0,0,0,0,0,0,0,0,0,0,0,0,0,0,0,0,5.930000119,0,0,0,0,0,0,0,0,0,0,0,0,0,0,0,0,0,0,0,0,0,0,0,0,0,0,0,0,0,0.260000005,0,0,0,0,0,0,0,0,0,0,0,0,0,0,0,0,0,0,0,0,0,0,0,0,0,0.100000002,0,0,0,2.02000004,0.810000016,0,0,0,0,0,0,10.83000022,0,0,0,0,0.040000001,0,0,0,0,0,0,0,0,0,0,0,0,0,0,0,0,0,0,0,0,0,0,0,0,0,0,0,0.009998,0,0,0,0,0,0,0,0,0,60.0100012,0,0,0,0,0,0,0,0,0,0,0,0,0,0,0,0,0,0,0.570000011,0,0,0,0,0,0,0,0,0,0,0,2.02000004,0,0,0,0,0,0,0,0,0
Interglad,Interglad_4545, GP03-384075, European Patent    PPG Industries (US),2016, AW040425,mass_percent,92.8,,1305,0,0,0,0,0,0,0,0,18.32,0,0,0,0,0,0,0,0,0,0,0,0,0,0,0,0,0,0,0,0,0,0,0,0,0,0,0,0,5.43,0,0,0,0,0,0,0,0,0,0,0,0,0,0,0,0,0,0,0,0,0,0,0,0,0,0,0,0,0,0.28,0,0,0,0,0,0,0,0,0,0,0,0,0,0,0,0,0,0,0,0,0,0,0,0,0,0.11,0,0,0,0,0.79,0,0,0,0,0,0,10.19,0,0,0,0,0.04,0,0,0,0,0,0,0,0,0,0,0,0,0,0,0,0,0,0,0,0,0,0,0,0,0,0,0,0,0,0,0,0,0,0,0,0,0,60.14,0,0,0,0,0,0,0,0,0,0,0,0,0,0,0,0,0,0,0.61,0,0,0,0,0,0,0,0,0,0,0,4.09,0,0,0,0,0,0,0,0,0
Interglad,Interglad_4546, GP03-384076, European Patent    PPG Industries (US),2016, AW040425,mass_percent,91.8,,1316,0,0,0,0,0,0,0,0,17.86,0,0,0,0,0,0,0,0,0,0,0,0,0,0,0,0,0,0,0,0,0,0,0,0,0,0,0,0,4.49,0,0,0,0,0,0,0,0,0,0,0,0,0,0,0,0,0,0,0,0,0,0,0,0,0,0,0,0,0,0.27,0,0,0,0,0,0,0,0,0,0,0,0,0,0,0,0,0,0,0,0,0,0,0,0,0,0.1,0,0,0,5.97,0.77,0,0,0,0,0,0,9.92,0,0,0,0,0.04,0,0,0,0,0,0,0,0,0,0,0,0,0,0,0,0,0,0,0,0,0,0,0,0,0,0,0,0,0,0,0,0,0,0,0,0,0,59.99,0,0,0,0,0,0,0,0,0,0,0,0,0,0,0,0,0,0,0.59,0,0,0,0,0,0,0,0,0,0,0,0,0,0,0,0,0,0,0,0,0
Interglad,Interglad_4547, GP03-384077, European Patent    PPG Industries (US),2016, AW040425,mass_percent,,,1244,0,0,0,0,0,0,0,0,14.38,0,0,0,0,0,0,0,0,0,0,0,0,0,0,0,0,0,0,0,0,0,0,0,0,0,0,0,0,13.47,0,0,0,0,0,0,0,0,0,0,0,0,0,0,0,0,0,0,0,0,0,0,0,0,0,0,0,0,0,0.24,0,0,0,0,0,0,0,0,0,0,0,0,0,0,0,0,0,0,0,0,0,0,0,0,0,0.09,0,0,0,0,0.4,0,0,0,0,0,0,7.6,0,0,0,0,0.03,0,0,0,0,0,0,0,0,0,0,0,0,0,0,0,0,0,0,0,0,0,0,0,0,0,0,0,0.01,0,0,0,0,0,0,0,0,0,56.27,0,0,0,0,0,0,0,0,0,0,0,0,0,0,0,0,0,0,0.51,0,0,0,0,0,0,0,0,0,0,0,7,0,0,0,0,0,0,0,0,0
Interglad,Interglad_4548, GP03-384078, European Patent    PPG Industries (US),2016, AW040425,mass_percent,83.7,,1346,0,0,0,0,0,0,0,0,13.01,0,0,0,0,0,0,0,0,0,0,0,0,0,0,0,0,0,0,0,0,0,0,0,0,0,0,0,0,19.17,0,0,0,0,0,0,0,0,0,0,0,0,0,0,0,0,0,0,0,0,0,0,0,0,0,0,0,0,0,0.23,0,0,0,0,0,0,0,0,0,0,0,0,0,0,0,0,0,0,0,0,0,0,0,0,0,0.07,0,0,0,0,0,0,0,0,0,0,0,0.16,0,0,0,0,0.01,0,0,0,0,0,0,0,0,0,0,0,0,0,0,0,0,0,0,0,0,0,0,0,0,0,0,0,0,0,0,0,0,0,0,0,0,0,60.81,0,0,0,0,0,0,0,0,0,0,0,0,0,0,0,0,0,0,0.53,0,0,0,0,0,0,0,0,0,0,0,6.01,0,0,0,0,0,0,0,0,0
Interglad,Interglad_4549, GP03-384079, European Patent    PPG Industries (US),2016, AW040425,mass_percent,90.8,,1266,0,0,0,0,0,0,0,0,13.90139014,0,0,0,0,0,0,0,0,0,0,0,0,0,0,0,0,0,0,0,0,0,0,0,0,0,0,0,0,11.80118012,0,0,0,0,0,0,0,0,0,0,0,0,0,0,0,0,0,0,0,0,0,0,0,0,0,0,0,0,0,0.240024002,0,0,0,0,0,0,0,0,0,0,0,0,0,0,0,0,0,0,0,0,0,0,0,0,0,0,0,0,0,9.870987099,0.450045005,0,0,0,0,0,0,7.320732073,0,0,0,0,0,0,0,0,0,0,0,0,0,0,0,0,0,0,0,0,0,0,0,0,0,0,0,0,0,0,0,0,0,0,0,0,0,0,0,0,0,0,56.41564156,0,0,0,0,0,0,0,0,0,0,0,0,0,0,0,0,0,0,0,0,0,0,0,0,0,0,0,0,0,0,0,0,0,0,0,0,0,0,0,0
Interglad,Interglad_4550, GP03-384080, European Patent    PPG Industries (US),2016, AW040425,mass_percent,,,1355,0,0,0,0,0,0,0,0,15.34846515,0,0,0,0,0,0,0,0,0,0,0,0,0,0,0,0,0,0,0,0,0,0,0,0,0,0,0,0,3.369663034,0,0,0,0,0,0,0,0,0,0,0,0,0,0,0,0,0,0,0,0,0,0,0,0,0,0,0,0,0,0.229977002,0,0,0,0,0,0,0,0,0,0,0,0,0,0,0,0,0,0,0,0,0,0,0,0,0,0.089991001,0,0,0,3.679632037,0.889911009,0,0,0,0,0,0,10.85891411,0,0,0,0,0.039996,0,0,0,0,0,0,0,0,0,0,0,0,0,0,0,0,0,0,0,0,0,0,0,0,0,0,0,0,0,0,0,0,0,0,0,0,0,65.02349765,0,0,0,0,0,0,0,0,0,0,0,0,0,0,0,0,0,0,0.469953005,0,0,0,0,0,0,0,0,0,0,0,0,0,0,0,0,0,0,0,0,0
Interglad,Interglad_4551, GP03-384081, European Patent    PPG Industries (US),2016, AW040425,mass_percent,,,1323,0,0,0,0,0,0,0,0,17.40174017,0,0,0,0,0,0,0,0,0,0,0,0,0,0,0,0,0,0,0,0,0,0,0,0,0,0,0,0,3.710371037,0,0,0,0,0,0,0,0,0,0,0,0,0,0,0,0,0,0,0,0,0,0,0,0,0,0,0,0,0,0.280028003,0,0,0,0,0,0,0,0,0,0,0,0,0,0,0,0,0,0,0,0,0,0,0,0,0,0.100010001,0,0,0,4.050405041,0.410041004,0,0,0,0,0,0,11.96119612,0,0,0,0,0.030003,0,0,0,0,0,0,0,0,0,0,0,0,0,0,0,0,0,0,0,0,0,0,0,0,0,0,0,0,0,0,0,0,0,0,0,0,0,61.43614361,0,0,0,0,0,0,0,0,0,0,0,0,0,0,0,0,0,0,0.620062006,0,0,0,0,0,0,0,0,0,0,0,0,0,0,0,0,0,0,0,0,0
Interglad,Interglad_4552, GP03-384082, European Patent    PPG Industries (US),2016, AW040425,mass_percent,,,1377,0,0,0,0,0,0,0,0,17.27827217,0,0,0,0,0,0,0,0,0,0,0,0,0,0,0,0,0,0,0,0,0,0,0,0,0,0,0,0,0.109989001,0,0,0,0,0,0,0,0,0,0,0,0,0,0,0,0,0,0,0,0,0,0,0,0,0,0,0,0,0,0.209979002,0,0,0,0,0,0,0,0,0,0,0,0,0,0,0,0,0,0,0,0,0,0,0,0,0,0.109989001,0,0,0,2.419758024,2.01979802,0,0,0,0,0,0,10.4589541,0,0,0,0,0.069993001,0,0,0,0,0,0,0,0,0,0,0,0,0,0,0,0,0,0,0,0,0,0,0,0,0,0,0,0,0,0,0,0,0,0,0,0,0,66.93330667,0,0,0,0,0,0,0,0,0,0,0,0,0,0,0,0,0,0,0.389961004,0,0,0,0,0,0,0,0,0,0,0,0,0,0,0,0,0,0,0,0,0
Interglad,Interglad_4553, GP03-384083, European Patent    PPG Industries (US),2016, AW040425,mass_percent,,,1358,0,0,0,0,0,0,0,0,17.07829217,0,0,0,0,0,0,0,0,0,0,0,0,0,0,0,0,0,0,0,0,0,0,0,0,0,0,0,0,0.109989001,0,0,0,0,0,0,0,0,0,0,0,0,0,0,0,0,0,0,0,0,0,0,0,0,0,0,0,0,0,0.199980002,0,0,0,0,0,0,0,0,0,0,0,0,0,0,0,0,0,0,0,0,0,0,0,0,0,0.109989001,0,0,0,0,2.229777022,0,0,0,0,0,0,10.66893311,0,0,0,0,0.079992001,0,0,0,0,0,0,0,0,0,0,0,0,0,0,0,0,0,0,0,0,0,0,0,0,0,0,0,0,0,0,0,0,0,0,0,0,0,66.50334967,0,0,0,0,0,0,0,0,0,0,0,0,0,0,0,0,0,0,0.349965003,0,0,0,0,0,0,0,0,0,0,0,2.669733027,0,0,0,0,0,0,0,0,0
Interglad,Interglad_4554, GP03-384087, European Patent    PPG Industries (US),2016, AW040425,mass_percent,92.3,,1319,0,0,0,0,0,0,0,0,17.85178518,0,0,0,0,0,0,0,0,0,0,0,0,0,0,0,0,0,0,0,0,0,0,0,0,0,0,0,0,5.420542054,0,0,0,0,0,0,0,0,0,0,0,0,0,0,0,0,0,0,0,0,0,0,0,0,0,0,0,0,0,0.370037004,0,0,0,0,0,0,0,0,0,0,0,0,0,0,0,0,0,0,0,0,0,0,0,0,0,0.110011001,0,0,0,0,0.96009601,0,0,0,0,0,0,8.810881088,0,0,0,0,0.040004,0,0,0,0,0,0,0,0,0,0,0,0,0,0,0,0,0,0,0,0,0,0,0,0,0,0,0,0,0,0,0,0,0,0,0,0,0,61.42614261,0,0,0,0,0,0,0,0,0,0,0,0,0,0,0,0,0,0,0.560056006,0,0,0,0,0,0,0,0,0,0,0,4.450445045,0,0,0,0,0,0,0,0,0
Interglad,Interglad_4555, GP03-384088, European Patent    PPG Industries (US),2016, AW040425,mass_percent,91.1,,1336,0,0,0,0,0,0,0,0,17.87,0,0,0,0,0,0,0,0,0,0,0,0,0,0,0,0,0,0,0,0,0,0,0,0,0,0,0,0,6.01,0,0,0,0,0,0,0,0,0,0,0,0,0,0,0,0,0,0,1.57,0,0,0,0,0,0,0,0,0,0,0.38,0,0,0,0,0,0,0,0,0,0,0,0,0,0,0,0,0,0,0,0,0,0,0,0,0,0.11,0,0,0,0,0.93,0,0,0,0,0,0,6.29,0,0,0,0,0.04,0,0,0,0,0,0,0,0,0,0,0,0,0,0,0,0,0,0,0,0,0,0,0,0,0,0,0,0,0,0,0,0,0,0,0,0,0,61.28,0,0,0,0,0,0,0,0,0,0,0,0,0,0,0,0,0,0,0.56,0,0,0,0,0,0,0,0,0,0,0,4.96,0,0,0,0,0,0,0,0,0
Interglad,Interglad_4556, GP06-384309, European Patent    AGC (J),2017, A3228601,mass_percent,79,2.64,,0,0,0,0,0,0,0,0,22.87,0,0,0,0,0,0,0,0,10.41,0,0,0,0,0,0,0,0,0,0,0,0,0,0,0,0,0,0,0,1.68,0,0,0,0,0,0,0,0,0,0,0,0,0,0,0,0,0,0,0,0,0,0,0,0,0,0,0,0,0,0,0,0,0,0,0,0,0,0,0,0,0,0,0,0,0,0,0,0,0,0,0,0,0,0,0,0,0,0,0,0,0,0,0,0,0,0,0,2.41,0,0,0,0,0,0,0,0,0,0,0,0,0,0,0,0,0,0,0,0,0,0,0,0,0,0,0,0,0,0,0,0,0,0,0,0,0,0,0,0,0,0,61.08,0,0,0,0,0,0,0,0,0,0,0,1.55,0,0,0,0,0,0,0,0,0,0,0,0,0,0,0,0,0,0,0,0,0,0,0,0,0,0,0,0
Interglad,Interglad_4557, GP05-384312, European Patent    AGC (J),2017, A3228601,mass_percent,76,2.68,,0,0,0,0,0,0,0,0,15.45,0,0,0,0,0,0,0,0,18.99,0,0,0,0,0,0,0,0,0,0,0,0,0,0,0,0,0,0,0,0.85,0,0,0,0,0,0,0,0,0,0,0,0,0,0,0,0,0,0,0,0,0,0,0,0,0,0,0,0,0,0,0,0,0,0,0,0,0,0,0,0,0,0,0,0,0,0,0,0,0,0,0,0,0,0,0,0,0,0,0,0,0,0,0,0,0,0,0,1.22,0,0,0,0,0,0,0,0,0,0,0,0,0,0,0,0,0,0,0,0,0,0,0,0,0,0,0,0,0,0,0,0,0,0,0,0,0,0,0,0,0,0,61.92,0,0,0,0,0,0,0,0,0,0,0,1.57,0,0,0,0,0,0,0,0,0,0,0,0,0,0,0,0,0,0,0,0,0,0,0,0,0,0,0,0
Interglad,Interglad_4558, GP06-384693, Japanese Patent    AGC (J),2016, AW088778,mass_percent,79,2.64,,0,0,0,0,0,0,0,0,22.87,0,0,0,0,0,0,0,0,10.41,0,0,0,0,0,0,0,0,0,0,0,0,0,0,0,0,0,0,0,1.68,0,0,0,0,0,0,0,0,0,0,0,0,0,0,0,0,0,0,0,0,0,0,0,0,0,0,0,0,0,0,0,0,0,0,0,0,0,0,0,0,0,0,0,0,0,0,0,0,0,0,0,0,0,0,0,0,0,0,0,0,0,0,0,0,0,0,0,2.41,0,0,0,0,0,0,0,0,0,0,0,0,0,0,0,0,0,0,0,0,0,0,0,0,0,0,0,0,0,0,0,0,0,0,0,0,0,0,0,0,0,0,61.08,0,0,0,0,0,0,0,0,0,0,0,1.55,0,0,0,0,0,0,0,0,0,0,0,0,0,0,0,0,0,0,0,0,0,0,0,0,0,0,0,0
Interglad,Interglad_4559, GP05-384696, Japanese Patent    AGC (J),2016, AW088778,mass_percent,76,2.68,,0,0,0,0,0,0,0,0,15.45,0,0,0,0,0,0,0,0,18.99,0,0,0,0,0,0,0,0,0,0,0,0,0,0,0,0,0,0,0,0.85,0,0,0,0,0,0,0,0,0,0,0,0,0,0,0,0,0,0,0,0,0,0,0,0,0,0,0,0,0,0,0,0,0,0,0,0,0,0,0,0,0,0,0,0,0,0,0,0,0,0,0,0,0,0,0,0,0,0,0,0,0,0,0,0,0,0,0,1.22,0,0,0,0,0,0,0,0,0,0,0,0,0,0,0,0,0,0,0,0,0,0,0,0,0,0,0,0,0,0,0,0,0,0,0,0,0,0,0,0,0,0,61.92,0,0,0,0,0,0,0,0,0,0,0,1.57,0,0,0,0,0,0,0,0,0,0,0,0,0,0,0,0,0,0,0,0,0,0,0,0,0,0,0,0
Interglad,Interglad_4560, GP03-384829, Japanese Patent    AGC (J),2016, AW125787,mass_percent,80.6,2.93,,0,0,0,0,0,0,0,0,20.06,0,0,0,0,0,0,0,0,8.95,0,0,0,0,0,0,0,0,0,0,0,0,0,0,0,0,0,0,0,3.39,0,0,0,0,0,0,0,0,0,0,0,0,0,0,0,0,0,0,0,0,0,0,0,0,0,0,0,0,0,0,0,0,0,0,0,0,0,0,0,0,0,0,0,0,0,0,0,0,0,0,0,0,0,0,0,0,0,0,0,0,0,0,0,0,0,0,0,4.33,0,0,0,0,0,0,0,0,0,0,0,0,0,0,0,0,0,0,0,0,0,0,0,0,0,0,0,0,0,0,0,0,0,0,0,0,0,0,0,0,0,0,58.57,0,0,0,0,0,0,0,0,0,0,0,4.7,0,0,0,0,0,0,0,0,0,0,0,0,0,0,0,0,0,0,0,0,0,0,0,0,0,0,0,0
Interglad,Interglad_4561, GP03-384844, Japanese Patent    AGC (J),2016, AW125787,mass_percent,83.4,2.97,,0,0,0,0,0,0,0,0,20.51,0,0,0,0,0,0,0,0,7.54,0,0,0,0,0,0,0,0,0,0,0,0,0,0,0,0,0,0,0,4.95,0,0,0,0,0,0,0,0,0,0,0,0,0,0,0,0,0,0,0,0,0,0,0,0,0,0,0,0,0,0,0,0,0,0,0,0,0,0,0,0,0,0,0,0,0,0,0,0,0,0,0,0,0,0,0,0,0,0,0,0,0,0,0,0,0,0,0,5.61,0,0,0,0,0,0,0,0,0,0,0,0,0,0,0,0,0,0,0,0,0,0,0,0,0,0,0,0,0,0,0,0,0,0,0,0,0,0,0,0,0,0,59.79,0,0,0,0,0,0,0,0,0,0,0,1.6,0,0,0,0,0,0,0,0,0,0,0,0,0,0,0,0,0,0,0,0,0,0,0,0,0,0,0,0
Interglad,Interglad_4562, GP06-384847, Japanese Patent    AGC (J),2016, AW125787,mass_percent,79.3,2.83,,0,0,0,0,0,0,0,0,22.57,0,0,0,0,0,0,0,0,7.76,0,0,0,0,0,0,4.38,0,0,0,0,0,0,0,0,0,0,0,0,1.28,0,0,0,0,0,0,0,0,0,0,0,0,0,0,0,0,0,0,0,0,0,0,0,0,0,0,0,0,0,0,0,0,0,0,0,0,0,0,0,0,0,0,0,0,0,0,0,0,0,0,0,0,0,0,0,0,0,0,0,0,0,0,0,0,0,0,0,2.48,0,0,0,0,0,0,0,0,0,0,0,0,0,0,0,0,0,0,0,0,0,0,0,0,0,0,0,0,0,0,0,0,0,0,0,0,0,0,0,0,0,0,55.61,0,0,0,0,0,0,0,0,0,0,0,5.92,0,0,0,0,0,0,0,0,0,0,0,0,0,0,0,0,0,0,0,0,0,0,0,0,0,0,0,0
Interglad,Interglad_4563, GP06-384848, Japanese Patent    AGC (J),2016, AW125787,mass_percent,78.4,2.97,,0,0,0,0,0,0,0,0,20.39,0,0,0,0,0,0,0,0,6.8,0,0,0,0,0,0,0,0,0,0,0,0,0,0,0,0,0,0,0,0.83,0,0,0,0,0,0,0,0,0,0,0,0,0,0,0,0,0,0,0,0,0,0,0,0,0,0,0,0,0,0,0,0,0,0,0,0,0,0,0,0,0,0,0,0,0,0,0,0,0,0,0,0,0,0,0,0,0,0,0,0,0,0,0,0,0,0,0,4.06,0,0,0,0,0,0,0,0,0,0,0,0,0,0,0,0,0,0,0,0,0,0,0,0,0,0,0,0,0,0,0,0,0,0,0,0,0,0,0,0,0,0,59.18,0,0,0,0,0,0,0,0,0,0,0,8.74,0,0,0,0,0,0,0,0,0,0,0,0,0,0,0,0,0,0,0,0,0,0,0,0,0,0,0,0
Interglad,Interglad_4564, GP03-384851, Japanese Patent    AGC (J),2016, AW125787,mass_percent,84.4,2.96,,0,0,0,0,0,0,0,0,19.81,0,0,0,0,0,0,0,0,4.98,0,0,0,0,0,0,0,0,0,0,0,0,0,0,0,0,0,0,0,6.28,0,0,0,0,0,0,0,0,0,0,0,0,0,0,0,0,0,0,0,0,0,0,0,0,0,0,0,0,0,0,0,0,0,0,0,0,0,0,0,0,0,0,0,0,0,0,0,0,0,0,0,0,0,0,0,0,0,0,0,0,0,0,0,0,0,0,0,5.01,0,0,0,0,0,0,0,0,0,0,0,0,0,0,0,0,0,0,0,0,0,0,0,0,0,0,0,0,0,0,0,0,0,0,0,0,0,0,0,0,0,0,62.31,0,0,0,0,0,0,0,0,0,0,0,1.61,0,0,0,0,0,0,0,0,0,0,0,0,0,0,0,0,0,0,0,0,0,0,0,0,0,0,0,0
Interglad,Interglad_4565, GP03-385307, US Patent    PPG Industries (US),2018, A9862638,mass_percent,,,1226,0,0,0,0,0,0,0,0,10.84,0,0,0,0,0,0,0,0,0,0,0,0,0,0,0,0,0,0,0,0,0,0,0,0,0,0,0,0,20.37,0,0,0,0,0,0,0,0,0,0,0,0,0,0,0,0,0,0,0,0,0,0,0,0,0,0,0,0,0,0.48,0,0,0,0,0,0,0,0,0,0,0,0,0,0,0,0,0,0,0,0,0,0,0,0,0,3.06,0,0,0,0,0,0,0,0,0,0,0,3,0,0,0,0,2.82,0,0,0,0,0,0,0,0,0,0,0,0,0,0,0,0,0,0,0,0,0,0,0,0,0,0,0,0,0,0,0,0,0,0,0,0,0,59.29,0,0,0,0,0,0,0,0,0,0,0,0,0,0,0,0,0,0,0.14,0,0,0,0,0,0,0,0,0,0,0,0,0,0,0,0,0,0,0,0,0
Interglad,Interglad_4566, GP03-385309, US Patent    PPG Industries (US),2018, A9862638,mass_percent,,,1265,0,0,0,0,0,0,0,0,11.17,0,0,0,0,0,0,0,0,0,0,0,0,0,0,0,0,0,0,0,0,0,0,0,0,0,0,0,0,14.03,0,0,0,0,0,0,0,0,0,0,0,0,0,0,0,0,0,0,0,0,0,0,0,0,0,0,0,0,0.3,0.49,0,0,0,0,0,0,0,0,0,0,0,0,0,0,0,0,0,0,0,0,0,0,0,0,0,3.15,0,0,0,0,0,0,0,0,0,0,0,0,0,0,0,0,9.29,0,0,0,0,0,0,0,0,0,0,0,0,0,0,0,0,0,0,0,0,0,0,0,0,0,0,0,0.32,0,0,0,0,0,0,0,0,0,61.11,0,0,0,0,0,0,0,0,0,0,0,0,0,0,0,0,0,0,0.14,0,0,0,0,0,0,0,0,0,0,0,0,0,0,0,0,0,0,0,0,0
Interglad,Interglad_4567, GP03-385310, US Patent    PPG Industries (US),2018, A9862638,mass_percent,,,1246,0,0,0,0,0,0,0,0,11.16888311,0,0,0,0,0,0,0,0,0,0,0,0,0,0,0,0,0,0,0,0,0,0,0,0,0,0,0,0,13.03869613,0,0,0,0,0,0,0,0,0,0,0,0,0,0,0,0,0,0,0,0,0,0,0,0,0,0,0,0,0.299970003,0.489951005,0,0,0,0,0,0,0,0,0,0,0,0,0,0,0,0,0,0,0,0,0,0,0,0,0,3.229677032,0,0,0,0,0,0,0,0,0,0,0,0,0,0,0,0,10.1889811,0,0,0,0,0,0,0,0,0,0,0,0,0,0,0,0,0,0,0,0,0,0,0,0,0,0,0,0.319968003,0,0,0,0,0,0,0,0,0,61.12388761,0,0,0,0,0,0,0,0,0,0,0,0,0,0,0,0,0,0,0.139986001,0,0,0,0,0,0,0,0,0,0,0,0,0,0,0,0,0,0,0,0,0
Interglad,Interglad_4568, GP03-385311, US Patent    PPG Industries (US),2018, A9862638,mass_percent,,,1265,0,0,0,0,0,0,0,0,10.76107611,0,0,0,0,0,0,0,0,0,0,0,0,0,0,0,0,0,0,0,0,0,0,0,0,0,0,0,0,12.57125713,0,0,0,0,0,0,0,0,0,0,0,0,0,0,0,0,0,0,0,0,0,0,0,0,0,0,0,0,0.280028003,0.470047005,0,0,0,0,0,0,0,0,0,0,0,0,0,0,0,0,0,0,0,0,0,0,0,0,0,2.600260026,0,0,0,0,0,0,0,0,0,0,0,0,0,0,0,0,10.3410341,0,0,0,0,0,0,0,0,0,0,0,0,0,0,0,0,0,0,0,0,0,0,0,0,0,0,0,0.090009001,0,0,0,0,0,0,0,0,0,58.93589359,0,0,0,0,0,0,0,0,0,0,0,0,0,0,0,0,0,0,1.080108011,0,0,0,0,0,0,0,0,0,0,0,0,0,0,0,0,0,0,0,0,2.870287029
Interglad,Interglad_4569, GP02-385312, US Patent    PPG Industries (US),2018, A9862638,mass_percent,,,1250,0,0,0,0,0,0,0,0,11.38,0,0,0,0,0,0,0,0,0,0,0,0,0,0,0,0,0,0,0,0,0,0,0,0,0,0,0,0,7.99,0,0,0,0,0,0,0,0,0,0,0,0,0,0,0,0,0,0,0,0,0,0,0,0,0,0,0,0,0,0.6,0,0,0,0,0,0,0,0,0,0,0,0,0,0,0,0,0,0,0,0,0,0,0,0,0,3.27,0,0,0,0,1,0,0,0,0,0,0,3,0,0,0,0,10.21,0,0,0,0,0,0,0,0,0,0,0,0,0,0,0,0,0,0,0,0,0,0,0,0,0,0,0,0.2,0,0.3,0,0,0,0,0,0,0,61.91,0,0,0,0,0,0,0,0,0,0,0,0,0,0,0,0,0,0,0.14,0,0,0,0,0,0,0,0,0,0,0,0,0,0,0,0,0,0,0,0,0
Interglad,Interglad_4570, GP02-385313, US Patent    PPG Industries (US),2018, A9862638,mass_percent,,,1222,0,0,0,0,0,0,0,0,11.29,0,0,0,0,0,0,0,0,0,0,0,0,0,0,0,0,0,0,0,0,0,0,0,0,0,0,0,0,10.94,0,0,0,0,0,0,0,0,0,0,0,0,0,0,0,0,0,0,0,0,0,0,0,0,0,0,0,0,0.3,0.52,0,0,0,0,0,0,0,0,0,0,0,0,0,0,0,0,0,0,0,0,0,0,0,0,0,3.18,0,0,0,0,0,0,0,0,0,0,0,0,0,0,0,0,11.73,0,0,0,0,0,0,0,0,0,0,0,0,0,0,0,0,0,0,0,0,0,0,0,0,0,0,0,0.25,0,0,0,0,0,0,0,0,0,61.65,0,0,0,0,0,0,0,0,0,0,0,0,0,0,0,0,0,0,0.14,0,0,0,0,0,0,0,0,0,0,0,0,0,0,0,0,0,0,0,0,0
Interglad,Interglad_4571, GP02-385314, US Patent    PPG Industries (US),2018, A9862638,mass_percent,,,1220,0,0,0,0,0,0,0,0,11.17,0,0,0,0,0,0,0,0,0,0,0,0,0,0,0,0,0,0,0,0,0,0,0,0,0,0,0,0,11.05,0,0,0,0,0,0,0,0,0,0,0,0,0,0,0,0,0,0,0,0,0,0,0,0,0,0,0,0,0.3,0.49,0,0,0,0,0,0,0,0,0,0,0,0,0,0,0,0,0,0,0,0,0,0,0,0,0,3.15,0,0,0,0,0,0,0,0,0,0,0,0,0,0,0,0,12.26,0,0,0,0,0,0,0,0,0,0,0,0,0,0,0,0,0,0,0,0,0,0,0,0,0,0,0,0.3,0,0,0,0,0,0,0,0,0,61.14,0,0,0,0,0,0,0,0,0,0,0,0,0,0,0,0,0,0,0.14,0,0,0,0,0,0,0,0,0,0,0,0,0,0,0,0,0,0,0,0,0
Interglad,Interglad_4572, GP02-385315, US Patent    PPG Industries (US),2018, A9862638,mass_percent,,,1262,0,0,0,0,0,0,0,0,11.09,0,0,0,0,0,0,0,0,0,0,0,0,0,0,0,0,0,0,0,0,0,0,0,0,0,0,0,0,8.65,0,0,0,0,0,0,0,0,0,0,0,0,0,0,0,0,0,0,0,0,0,0,0,0,0,0,0,0,0.25,0.5,0,0,0,0,0,0,0,0,0,0,0,0,0,0,0,0,0,0,0,0,0,0,0,0,0,3.13,0,0,0,0,0,0,0,0,0,0,0,2.99,0,0,0,0,12.31,0,0,0,0,0,0,0,0,0,0,0,0,0,0,0,0,0,0,0,0,0,0,0,0,0,0,0,0.2,0,0,0,0,0,0,0,0,0,60.74,0,0,0,0,0,0,0,0,0,0,0,0,0,0,0,0,0,0,0.14,0,0,0,0,0,0,0,0,0,0,0,0,0,0,0,0,0,0,0,0,0
Interglad,Interglad_4573, GP02-385325, US Patent    PPG Industries (US),2018, A9862638,mass_percent,,,1206,0,0,0,0,0,0,0,0,10.43,0,0,0,0,0,0,0,0,0,0,0,0,0,0,0,0,0,0,0,0,0,0,0,0,0,0,0,0,7.32,0,0,0,0,0,0,0,0,0,0,0,0,0,0,0,0,0,0,0,0,0,0,0,0,0,0,0,0,0.28,0.54,0,0,0,0,0,0,0,0,0,0,0,0,0,0,0,0,0,0,0,0,0,0,0,0,0,2.98,0,0,0,2.74,0.46,0,0,0,0,0,0,2.74,0,0.91,0,0,10.23,0,0,0,0,0,0,0,0,0,0,0,0,0,0,0,0,0,0,0,0,0,0,0,0,0,0,0,0.09,0,0,0,0,0,0,0,0,0,56.72,0,0,0,0,0,0,0,0,0,0,0,0,0,0,0,0,0,0,0.91,0,0,0,0,0,0,0,0,0,0,0,0,0,0,0,0,0,2.74,0,0,0.91
Interglad,Interglad_4574, GP02-385327, US Patent    PPG Industries (US),2018, A9862638,mass_percent,,,1222,0,0,0,0,0,0,0,0,10.43,0,0,0,0,0,0,0,0,0,0,0,0,0,0,0,0,0,0,0,0,0,0,0,0,0,0,0,0,7.32,0,0,0,0,0,0,0,0,0,0,0,0,0,0,0,0,0,0,0,0,0,0,0,0,0,0,0,0,0.28,0.54,0,0,0,0,0,0,0,0,0,0,0,0,0,0,0,0,0,0,0,0,0,0,0,0,0,2.98,0,0,0,0.91,0.46,0,0,0,0,0,0,2.74,0,2.74,0,0,10.23,0,0,0,0,0,0,0,0,0,0,0,0,0,0,0,0,0,0,0,0,0,0,0,0,0,0,0,0.09,0,0,0,0,0,0,0,0,0,56.72,0,0,0,0,0,0,0,0,0,0,0,0,0,0,0,0,0,0,0.91,0,0,0,0,0,0,0,0,0,0,0,0,0,0,0,0,0,0.91,0,0,2.74
Interglad,Interglad_4575, GP02-385331, US Patent    PPG Industries (US),2018, A9862638,mass_percent,,,1208,0,0,0,0,0,0,0,0,10.43,0,0,0,0,0,0,0,0,0,0,0,0,0,0,0,0,0,0,0,0,0,0,0,0,0,0,0,0,7.32,0,0,0,0,0,0,0,0,0,0,0,0,0,0,0,0,0,0,0,0,0,0,0,0,0,0,0,0,0.28,0.54,0,0,0,0,0,0,0,0,0,0,0,0,0,0,0,0,0,0,0,0,0,0,0,0,0,2.98,0,0,0,0.91,0.46,0,0,0,0,0,0,2.74,0,0.91,0,0,10.23,0,0,0,0,0,0,0,0,0,0,0,0,0,0,0,0,0,0,0,0,0,0,0,0,0,0,0,0.09,0,0,0,0,0,0,0,0,0,56.72,0,0,0,0,0,0,0,0,0,0,0,0,0,0,0,0,0,0,2.74,0,0,0,0,0,0,0,0,0,0,0,0,0,0,0,0,0,0.91,0,0,2.74
Interglad,Interglad_4576, GP06-385434, US Patent    Corning Inc. (US),2018, A9878940,mass_percent,,,1460,0,0,0,0,0,0,0,0,21.08,0,0,0,0,0,0,0,0,5.28,0,0,0,0,0,0,0,0,0,0,0,0,0,0,0,0,0,0,0,0,0,0,0,0,0,0,0,0,0,0,0,0,0,0,0,0,0,0,0,0,0,0,0,0,0,0,0,0,0,1.78,0,0,0,0,0,0,0,0,0,0,0,0,0,0,0,0,0,0,0,0,0,0,0,0,0,0,0,0,0,0,0,0,0,0,0,0,0,1.05,0,0,0,0,12.66,0,0,0,0,0,0,0,0,0,0,0,0,0,0,0,0,0,0,0,0,0,0,0,0,0,0,0,0,0,0,0,0,0,0,0,0,0,56.78,0,0,0,0,0,0.18,0,0,0,0,0,0,0,0,0,0,0,0,1.19,0,0,0,0,0,0,0,0,0,0,0,0,0,0,0,0,0,0,0,0,0
Interglad,Interglad_4577, GP03-385464, US Patent    OCV Intellectual Capital (US),2018, A8978941,mass_percent,,,1493,0,0,0,0,0,0,0,0,20,0,0,0,0,0,0,0,0,0,0,0,0,0,0,0,0,0,0,0,0,0,0,0,0,0,0,0,0,0,0,0,0,0,0,0,0,0,0,0,0,0,0,0,0,0,0,0,0,0,0,0,0,0,0,0,0,0,0,0,0,0,0,0,0,0,0,0,0,0,0,0,0,0,0,0,0,0,0,0,0,0,0,0,0,0,0,0,0,0,0.2,0,0,0,0,0,0,9.8,0,0,0,0,0,0,0,0,0,0,0,0,0,0,0,0,0,0,0,0,0,0,0,0,0,0,0,0,0,0,0,0,0,0,0,0,0,0,0,0,0,0,70,0,0,0,0,0,0,0,0,0,0,0,0,0,0,0,0,0,0,0,0,0,0,0,0,0,0,0,0,0,0,0,0,0,0,0,0,0,0,0,0
Interglad,Interglad_4578, GP06-385468, US Patent    OCV Intellectual Capital (US),2018, A8978941,mass_percent,85.6,,1489,0,0,0,0,0,0,0,0,20.67206721,0,0,0,0,0,0,0,0,0,0,0,0,0,0,0,0,0,0,0,0,0,0,0,0,0,0,0,0,2.070207021,0,0,0,0,0,0,0,0,0,0,0,0,0,0,0,0,0,0,0,0,0,0,0,0,0,0,0,0,0,0,0,0,0,0,0,0,0,0,0,0,0,0,0,0,0,0,0,0,0,0,0,0,0,0,0,0,0,0,0,0,1.430143014,0,0,0,0,0,0,5.170517052,0,0,0,0,0.050005001,0,0,0,0,0,0,0,0,0,0,0,0,0,0,0,0,0,0,0,0,0,0,0,0,0,0,0,0,0,0,0,0,0,0,0,0,0,70.60706071,0,0,0,0,0,0,0,0,0,0,0,0,0,0,0,0,0,0,0,0,0,0,0,0,0,0,0,0,0,0,0,0,0,0,0,0,0,0,0,0
Interglad,Interglad_4579, GP06-385469, US Patent    OCV Intellectual Capital (US),2018, A8978941,mass_percent,84.2,,1494,0,0,0,0,0,0,0,0,18.60186019,0,0,0,0,0,0,0,0,0,0,0,0,0,0,0,0,0,0,0,0,0,0,0,0,0,0,0,0,2.070207021,0,0,0,0,0,0,0,0,0,0,0,0,0,0,0,0,0,0,0,0,0,0,0,0,0,0,0,0,0,0,0,0,0,0,0,0,0,0,0,0,0,0,0,0,0,0,0,0,0,0,0,0,0,0,0,0,0,0,0,0,1.430143014,0,0,0,0,0,0,5.170517052,0,0,0,0,0.050005001,0,0,0,0,0,0,0,0,0,0,0,0,0,0,0,0,0,0,0,0,0,0,0,0,0,0,0,0,0,0,0,0,0,0,0,0,0,72.67726773,0,0,0,0,0,0,0,0,0,0,0,0,0,0,0,0,0,0,0,0,0,0,0,0,0,0,0,0,0,0,0,0,0,0,0,0,0,0,0,0
Interglad,Interglad_4580, GP03-385476, US Patent    OCV Intellectual Capital (US),2018, A8978941,mass_percent,87.1,,1498,0,0,0,0,0,0,0,0,18.6,0,0,0,0,0,0,0,0,0,0,0,0,0,0,0,0,0,0,0,0,0,0,0,0,0,0,0,0,0,0,0,0,0,0,0,0,0,0,0,0,0,0,0,0,0,0,0,0,0,0,0,0,0,0,0,0,0,0,0,0,0,0,0,0,0,0,0,0,0,0,0,0,0,0,0,0,0,0,0,0,0,0,0,0,0,0,0,0,0,0.1,0,0,0,0,0,0,10.7,0,0,0,0,0,0,0,0,0,0,0,0,0,0,0,0,0,0,0,0,0,0,0,0,0,0,0,0,0,0,0,0,0,0,0,0,0,0,0,0,0,0,70.6,0,0,0,0,0,0,0,0,0,0,0,0,0,0,0,0,0,0,0,0,0,0,0,0,0,0,0,0,0,0,0,0,0,0,0,0,0,0,0,0
Interglad,Interglad_4581, GP06-385478, US Patent    OCV Intellectual Capital (US),2018, A8978941,mass_percent,81.3,,1343,0,0,0,0,0,0,0,0,19.27,0,0,0,0,0,0,0,0,0,0,0,0,0,0,0,0,0,0,0,0,0,0,0,0,0,0,0,0,0.67,0,0,0,0,0,0,0,0,0,0,0,0,0,0,0,0,0,0,0,0,0,0,0,0,0,0,0,0,0,0,0,0,0,0,0,0,0,0,0,0,0,0,0,0,0,0,0,0,0,0,0,0,0,0,0,0,0,0,0,0,5,0,0,0,0,0,0,3.77,0,0,0,0,0.02,0,0,0,0,0,0,0,0,0,0,0,0,0,0,0,0,0,0,0,0,0,0,0,0,0,0,0,0,0,0,0,0,0,0,0,0,0,71.27,0,0,0,0,0,0,0,0,0,0,0,0,0,0,0,0,0,0,0,0,0,0,0,0,0,0,0,0,0,0,0,0,0,0,0,0,0,0,0,0
Interglad,Interglad_4582, GP03-385480, US Patent    Nitto Boseki (J),2018, A9878942,mass_percent,85,4,1338,0,0,0,0,0,0,0,0,19.04,0,0,0,0,0,0,0,0,0.5,0,0,0,0,0,0,0,0,0,0,0,0,0,0,0,0,0,0,0,11.02,0,0,0,0,0,0,0,0,0,0,0,0,0,0,0,0,0,0,0,0,0,0,0,0,0,0,0,0,0,0,0,0,0,0,0,0,0,0,0,0,0,0,0,0,0,0,0,0,0,0,0,0,0,0,0,0,0,0,0,0,0,0,0,0,0,0,0,10.02,0,0,0,0,0,0,0,0,0,0,0,0,0,0,0,0,0,0,0,0,0,0,0,0,0,0,0,0,0,0,0,0,0,0,0,0,0,0,0,0,0,0,59.42,0,0,0,0,0,0,0,0,0,0,0,0,0,0,0,0,0,0,0,0,0,0,0,0,0,0,0,0,0,0,0,0,0,0,0,0,0,0,0,0
Interglad,Interglad_4583, GP03-385481, US Patent    Nitto Boseki (J),2018, A9878942,mass_percent,84,4,1331,0,0,0,0,0,0,0,0,19.04,0,0,0,0,0,0,0,0,1,0,0,0,0,0,0,0,0,0,0,0,0,0,0,0,0,0,0,0,11.02,0,0,0,0,0,0,0,0,0,0,0,0,0,0,0,0,0,0,0,0,0,0,0,0,0,0,0,0,0,0,0,0,0,0,0,0,0,0,0,0,0,0,0,0,0,0,0,0,0,0,0,0,0,0,0,0,0,0,0,0,0,0,0,0,0,0,0,10.02,0,0,0,0,0,0,0,0,0,0,0,0,0,0,0,0,0,0,0,0,0,0,0,0,0,0,0,0,0,0,0,0,0,0,0,0,0,0,0,0,0,0,58.92,0,0,0,0,0,0,0,0,0,0,0,0,0,0,0,0,0,0,0,0,0,0,0,0,0,0,0,0,0,0,0,0,0,0,0,0,0,0,0,0
Interglad,Interglad_4584, GP03-385482, US Patent    Nitto Boseki (J),2018, A9878942,mass_percent,83,4,1321,0,0,0,0,0,0,0,0,19.04,0,0,0,0,0,0,0,0,1.5,0,0,0,0,0,0,0,0,0,0,0,0,0,0,0,0,0,0,0,11.02,0,0,0,0,0,0,0,0,0,0,0,0,0,0,0,0,0,0,0,0,0,0,0,0,0,0,0,0,0,0,0,0,0,0,0,0,0,0,0,0,0,0,0,0,0,0,0,0,0,0,0,0,0,0,0,0,0,0,0,0,0,0,0,0,0,0,0,10.02,0,0,0,0,0,0,0,0,0,0,0,0,0,0,0,0,0,0,0,0,0,0,0,0,0,0,0,0,0,0,0,0,0,0,0,0,0,0,0,0,0,0,58.42,0,0,0,0,0,0,0,0,0,0,0,0,0,0,0,0,0,0,0,0,0,0,0,0,0,0,0,0,0,0,0,0,0,0,0,0,0,0,0,0
