Repository: n000188975/2026.05.25-glass-predition-reverse-model

File: interglad_database.csv (part 61 of 76)
_mass_pct,GeSe_mass_pct,GeTe4_mass_pct,GeTe_mass_pct,Ge_mass_pct,H2O_mass_pct,HfF4_mass_pct,HfO2_mass_pct,Ho2O3_mass_pct,I_mass_pct,In2S3_mass_pct,InF3_mass_pct,In_mass_pct,K2O_mass_pct,KBr_mass_pct,KCl_mass_pct,KF_mass_pct,La2O3_mass_pct,Li2O_mass_pct,Li2SO4_mass_pct,Li2S_mass_pct,LiCl_mass_pct,LiF_mass_pct,Lu2O3_mass_pct,MgF2_mass_pct,MgO_mass_pct,MnF2_mass_pct,MnO2_mass_pct,MnO_mass_pct,MoO3_mass_pct,Na2O_mass_pct,Na2SO4_mass_pct,Na2S_mass_pct,NaCl_mass_pct,NaF_mass_pct,NaPO3_mass_pct,Nb2O5_mass_pct,Nd2O3_mass_pct,NdF3_mass_pct,NiO_mass_pct,O_mass_pct,P2O5_mass_pct,P2S5_mass_pct,P_mass_pct,PbBr2_mass_pct,PbCl2_mass_pct,PbF2_mass_pct,PbI2_mass_pct,PbO_mass_pct,PbSe_mass_pct,PbTe_mass_pct,Pb_mass_pct,Pr2O3_mass_pct,Rb2O_mass_pct,RbCl_mass_pct,RbF_mass_pct,Rh2O3_mass_pct,Rh_mass_pct,SO3_mass_pct,S_mass_pct,Sb2O3_mass_pct,Sb2S3_mass_pct,Sb2Se3_mass_pct,Sb2Te3_mass_pct,Sb_mass_pct,Sc2O3_mass_pct,SeO2_mass_pct,Se_mass_pct,SiO2_mass_pct,SiS2_mass_pct,Si_mass_pct,Sm2O3_mass_pct,SnCl2_mass_pct,SnF2_mass_pct,SnO2_mass_pct,SnO_mass_pct,SnS_mass_pct,SnSe2_mass_pct,SnSe_mass_pct,SnTe_mass_pct,SrO_mass_pct,Ta2O5_mass_pct,Tb2O3_mass_pct,TeO2_mass_pct,Te_mass_pct,ThF4_mass_pct,Th_mass_pct,TiO2_mass_pct,Tl2O_mass_pct,Tl2S_mass_pct,Tl2Se_mass_pct,Tl2Te_mass_pct,TlBr_mass_pct,TlCl_mass_pct,TlSe_mass_pct,Tl_mass_pct,U_mass_pct,V2O5_mass_pct,WO3_mass_pct,Y2O3_mass_pct,YF3_mass_pct,Yb2O3_mass_pct,ZnBr2_mass_pct,ZnCl2_mass_pct,ZnF2_mass_pct,ZnO_mass_pct,ZnSO4_mass_pct,ZrF4_mass_pct,ZrO2_mass_pct
Interglad,Interglad_4585, GP02-385690, US Patent    Nippon Electric Glass (J),2018, A9919949,mass_percent,,8.1,1499,0,0,0,0,0,0,0,0,16.96,0,0,0,0,0,0,0,0,2.79,0,0,0,0,0,0,0,0,0,0,0,0,0,0,0,0,0,0,0,0,0,0,0,0,0,0,0,0,0,0,0,0,0,0,0,0,0,0,0,0,0,0,0,0,0,0,0,0,0,0,0,0,0,0,0,0,0,0,0,0,0,0,0,0,0,0,0,0,0,0,0,0,0,0,0,0,0,0,0,0,0,0,0,0,0,0,0,0.99,0,0,0,0,14.61,0,0,0,0,0,0,0,0,0,0,0,0,0,0,0,0,0,0,0,0,0,0,0,0,0,0,0,0,0,0,0,0,0,0,0,0,0,64.42,0,0,0,0,0,0.23,0,0,0,0,0,0,0,0,0,0,0,0,0,0,0,0,0,0,0,0,0,0,0,0,0,0,0,0,0,0,0,0,0,0
Interglad,Interglad_4586, GP02-385691, US Patent    Nippon Electric Glass (J),2018, A9919949,mass_percent,,8,1454,0,0,0,0,0,0,0,0,16.91,0,0,0,0,0,0,0,0,5.02,0,0,0,0,0,0,0,0,0,0,0,0,0,0,0,0,0,0,0,0,0,0,0,0,0,0,0,0,0,0,0,0,0,0,0,0,0,0,0,0,0,0,0,0,0,0,0,0,0,0,0,0,0,0,0,0,0,0,0,0,0,0,0,0,0,0,0,0,0,0,0,0,0,0,0,0,0,0,0,0,0,0,0,0,0,0,0,0.99,0,0,0,0,14.47,0,0,0,0,0,0,0,0,0,0,0,0,0,0,0,0,0,0,0,0,0,0,0,0,0,0,0,0,0,0,0,0,0,0,0,0,0,62.38,0,0,0,0,0,0.23,0,0,0,0,0,0,0,0,0,0,0,0,0,0,0,0,0,0,0,0,0,0,0,0,0,0,0,0,0,0,0,0,0,0
Interglad,Interglad_4587, GP02-385692, US Patent    Nippon Electric Glass (J),2018, A9919949,mass_percent,,8.2,1474,0,0,0,0,0,0,0,0,18.01,0,0,0,0,0,0,0,0,4.77,0,0,0,0,0,0,0,0,0,0,0,0,0,0,0,0,0,0,0,0,0,0,0,0,0,0,0,0,0,0,0,0,0,0,0,0,0,0,0,0,0,0,0,0,0,0,0,0,0,0,0,0,0,0,0,0,0,0,0,0,0,0,0,0,0,0,0,0,0,0,0,0,0,0,0,1,0,0,0,0,0,0,0,0,0,0,0,0.98,0,0,0,0,13.59,0,0,0,0,0,0,0,0,0,0,0,0,0,0,0,0,0,0,0,0,0,0,0,0,0,0,0,0,0,0,0,0,0,0,0,0,0,61.42,0,0,0,0,0,0.23,0,0,0,0,0,0,0,0,0,0,0,0,0,0,0,0,0,0,0,0,0,0,0,0,0,0,0,0,0,0,0,0,0,0
Interglad,Interglad_4588, GP02-385693, US Patent    Nippon Electric Glass (J),2018, A9919949,mass_percent,,8.1,1486,0,0,0,0,0,0,0,0,16.89,0,0,0,0,0,0,0,0,3.84,0,0,0,0,0,0,0,0,0,0,0,0,0,0,0,0,0,0,0,0,0,0,0,0,0,0,0,0,0,0,0,0,0,0,0,0,0,0,0,0,0,0,0,0,0,0,0,0,0,0,0,0,0,0,0,0,0,0,0,0,0,0,0,0,0,0,0,0,0,0,0,0,0,0,0,1.01,0,0,0,0,0,0,0,0,0,0,0,0.99,0,0,0,0,13.59,0,0,0,0,0,0,0,0,0,0,0,0,0,0,0,0,0,0,0,0,0,0,0,0,0,0,0,0,0,0,0,0,0,0,0,0,0,63.45,0,0,0,0,0,0.23,0,0,0,0,0,0,0,0,0,0,0,0,0,0,0,0,0,0,0,0,0,0,0,0,0,0,0,0,0,0,0,0,0,0
Interglad,Interglad_4589, GP02-385697, US Patent    Nippon Electric Glass (J),2018, A9919949,mass_percent,,8.4,1495,0,0,0,0,0,0,0,0,17.73,0,0,0,0,0,0,0,0,3.93,0,0,0,0,0,0,0,0,0,0,0,0,0,0,0,0,0,0,0,0,0,0,0,0,0,0,0,0,0,0,0,0,0,0,0,0,0,0,0,0,0,0,0,0,0,0,0,0,0,0,0,0,0,0,0,0,0,0,0,0,0,0,0,0,0,0,0,0,0,0,0,0,0,0,0,1.44,0,0,0,0,0,0,0,0,0,0,0,0.98,0,0,0,0,13.71,0,0,0,0,0,0,0,0,0,0,0,0,0,0,0,0,0,0,0,0,0,0,0,0,0,0,0,0,0,0,0,0,0,0,0,0,0,61.98,0,0,0,0,0,0.23,0,0,0,0,0,0,0,0,0,0,0,0,0,0,0,0,0,0,0,0,0,0,0,0,0,0,0,0,0,0,0,0,0,0
Interglad,Interglad_4590, GP02-385698, US Patent    Nippon Electric Glass (J),2018, A9919949,mass_percent,,8.5,1494,0,0,0,0,0,0,0,0,18.19,0,0,0,0,0,0,0,0,3.4,0,0,0,0,0,0,0,0,0,0,0,0,0,0,0,0,0,0,0,0,0,0,0,0,0,0,0,0,0,0,0,0,0,0,0,0,0,0,0,0,0,0,0,0,0,0,0,0,0,0,0,0,0,0,0,0,0,0,0,0,0,0,0,0,0,0,0,0,0,0,0,0,0,0,0,1.01,0,0,0,0,0,0,0,0,0,0,0,0.98,0,0,0,0,14.36,0,0,0,0,0,0,0,0,0,0,0,0,0,0,0,0,0,0,0,0,0,0,0,0,0,0,0,0,0,0,0,0,0,0,0,0,0,61.83,0,0,0,0,0,0.23,0,0,0,0,0,0,0,0,0,0,0,0,0,0,0,0,0,0,0,0,0,0,0,0,0,0,0,0,0,0,0,0,0,0
Interglad,Interglad_4591, GP02-385699, US Patent    Nippon Electric Glass (J),2018, A9919949,mass_percent,,8.8,1479,0,0,0,0,0,0,0,0,18.29,0,0,0,0,0,0,0,0,3.28,0,0,0,0,0,0,0,0,0,0,0,0,0,0,0,0,0,0,0,0,0,0,0,0,0,0,0,0,0,0,0,0,0,0,0,0,0,0,0,0,0,0,0,0,0,0,0,0,0,0,0,0,0,0,0,0,0,0,0,0,0,0,0,0,0,0,0,0,0,0,0,0,0,0,0,1.86,0,0,0,0,0,0,0,0,0,0,0,0.98,0,0,0,0,14.33,0,0,0,0,0,0,0,0,0,0,0,0,0,0,0,0,0,0,0,0,0,0,0,0,0,0,0,0,0,0,0,0,0,0,0,0,0,61.03,0,0,0,0,0,0.23,0,0,0,0,0,0,0,0,0,0,0,0,0,0,0,0,0,0,0,0,0,0,0,0,0,0,0,0,0,0,0,0,0,0
Interglad,Interglad_4592, GP02-385700, US Patent    Nippon Electric Glass (J),2018, A9919949,mass_percent,,7.9,1466,0,0,0,0,0,0,0,0,16.91,0,0,0,0,0,0,0,0,6.68,0,0,0,0,0,0,0,0,0,0,0,0,0,0,0,0,0,0,0,0,0,0,0,0,0,0,0,0,0,0,0,0,0,0,0,0,0,0,0,0,0,0,0,0,0,0,0,0,0,0,0,0,0,0,0,0,0,0,0,0,0,0,0,0,0,0,0,0,0,0,0,0,0,0,0,1.43,0,0,0,0,0,0,0,0,0,0,0,0.49,0,0,0,0,12.63,0,0,0,0,0,0,0,0,0,0,0,0,0,0,0,0,0,0,0,0,0,0,0,0,0,0,0,0,0,0,0,0,0,0,0,0,0,61.63,0,0,0,0,0,0.23,0,0,0,0,0,0,0,0,0,0,0,0,0,0,0,0,0,0,0,0,0,0,0,0,0,0,0,0,0,0,0,0,0,0
Interglad,Interglad_4593, GP02-385701, US Patent    Nippon Electric Glass (J),2018, A9919949,mass_percent,,8,1457,0,0,0,0,0,0,0,0,17.88,0,0,0,0,0,0,0,0,7.47,0,0,0,0,0,0,0,0,0,0,0,0,0,0,0,0,0,0,0,0,0,0,0,0,0,0,0,0,0,0,0,0,0,0,0,0,0,0,0,0,0,0,0,0,0,0,0,0,0,0,0,0,0,0,0,0,0,0,0,0,0,0,0,0,0,0,0,0,0,0,0,0,0,0,0,1.42,0,0,0,0,0,0,0,0,0,0,0,0.49,0,0,0,0,12.65,0,0,0,0,0,0,0,0,0,0,0,0,0,0,0,0,0,0,0,0,0,0,0,0,0,0,0,0,0,0,0,0,0,0,0,0,0,59.86,0,0,0,0,0,0.23,0,0,0,0,0,0,0,0,0,0,0,0,0,0,0,0,0,0,0,0,0,0,0,0,0,0,0,0,0,0,0,0,0,0
Interglad,Interglad_4594, GP02-385702, US Patent    Nippon Electric Glass (J),2018, A9919949,mass_percent,,7.9,1427,0,0,0,0,0,0,0,0,16.01,0,0,0,0,0,0,0,0,7.64,0,0,0,0,0,0,0,0,0,0,0,0,0,0,0,0,0,0,0,0,0,0,0,0,0,0,0,0,0,0,0,0,0,0,0,0,0,0,0,0,0,0,0,0,0,0,0,0,0,0,0,0,0,0,0,0,0,0,0,0,0,0,0,0,0,0,0,0,0,0,0,0,0,0,0,1.44,0,0,0,0,0,0,0,0,0,0,0,0.49,0,0,0,0,12.56,0,0,0,0,0,0,0,0,0,0,0,0,0,0,0,0,0,0,0,0,0,0,0,0,0,0,0,0,0,0,0,0,0,0,0,0,0,61.63,0,0,0,0,0,0.23,0,0,0,0,0,0,0,0,0,0,0,0,0,0,0,0,0,0,0,0,0,0,0,0,0,0,0,0,0,0,0,0,0,0
Interglad,Interglad_4595, GP02-385703, US Patent    Nippon Electric Glass (J),2018, A9919949,mass_percent,,8,1450,0,0,0,0,0,0,0,0,17.87,0,0,0,0,0,0,0,0,8.52,0,0,0,0,0,0,0,0,0,0,0,0,0,0,0,0,0,0,0,0,0,0,0,0,0,0,0,0,0,0,0,0,0,0,0,0,0,0,0,0,0,0,0,0,0,0,0,0,0,0,0,0,0,0,0,0,0,0,0,0,0,0,0,0,0,0,0,0,0,0,0,0,0,0,0,1.42,0,0,0,0,0,0,0,0,0,0,0,0.49,0,0,0,0,12.64,0,0,0,0,0,0,0,0,0,0,0,0,0,0,0,0,0,0,0,0,0,0,0,0,0,0,0,0,0,0,0,0,0,0,0,0,0,58.83,0,0,0,0,0,0.23,0,0,0,0,0,0,0,0,0,0,0,0,0,0,0,0,0,0,0,0,0,0,0,0,0,0,0,0,0,0,0,0,0,0
Interglad,Interglad_4596, GP02-385704, US Patent    Nippon Electric Glass (J),2018, A9919949,mass_percent,,7.9,1402,0,0,0,0,0,0,0,0,16.01,0,0,0,0,0,0,0,0,8.28,0,0,0,0,0,0,0,0,0,0,0,0,0,0,0,0,0,0,0,0,0,0,0,0,0,0,0,0,0,0,0,0,0,0,0,0,0,0,0,0,0,0,0,0,0,0,0,0,0,0,0,0,0,0,0,0,0,0,0,0,0,0,0,0,0,0,0,0,0,0,0,0,0,0,0,1.43,0,0,0,0,0,0,0,0,0,0,0,0.49,0,0,0,0,12.56,0,0,0,0,0,0,0,0,0,0,0,0,0,0,0,0,0,0,0,0,0,0,0,0,0,0,0,0,0,0,0,0,0,0,0,0,0,61,0,0,0,0,0,0.23,0,0,0,0,0,0,0,0,0,0,0,0,0,0,0,0,0,0,0,0,0,0,0,0,0,0,0,0,0,0,0,0,0,0
Interglad,Interglad_4597, GP02-385705, US Patent    Nippon Electric Glass (J),2018, A9919949,mass_percent,,8.1,1485,0,0,0,0,0,0,0,0,16,0,0,0,0,0,0,0,0,3.96,0,0,0,0,0,0,0,0,0,0,0,0,0,0,0,0,0,0,0,0,0,0,0,0,0,0,0,0,0,0,0,0,0,0,0,0,0,0,0,0,0,0,0,0,0,0,0,0,0,0,0,0,0,0,0,0,0,0,0,0,0,0,0,0,0,0,0,0,0,0,0,0,0,0,0,1.01,0,0,0,0,0,0,0,0,0,0,0,0.99,0,0,0,0,13.64,0,0,0,0,0,0,0,0,0,0,0,0,0,0,0,0,0,0,0,0,0,0,0,0,0,0,0,0,0,0,0,0,0,0,0,0,0,64.17,0,0,0,0,0,0.23,0,0,0,0,0,0,0,0,0,0,0,0,0,0,0,0,0,0,0,0,0,0,0,0,0,0,0,0,0,0,0,0,0,0
Interglad,Interglad_4598, GP02-385706, US Patent    Nippon Electric Glass (J),2018, A9919949,mass_percent,,8.1,1494,0,0,0,0,0,0,0,0,17.02,0,0,0,0,0,0,0,0,4.79,0,0,0,0,0,0,0,0,0,0,0,0,0,0,0,0,0,0,0,0,0,0,0,0,0,0,0,0,0,0,0,0,0,0,0,0,0,0,0,0,0,0,0,0,0,0,0,0,0,0,0,0,0,0,0,0,0,0,0,0,0,0,0,0,0,0,0,0,0,0,0,0,0,0,0,1.01,0,0,0,0,0,0,0,0,0,0,0,0.99,0,0,0,0,13.47,0,0,0,0,0,0,0,0,0,0,0,0,0,0,0,0,0,0,0,0,0,0,0,0,0,0,0,0,0,0,0,0,0,0,0,0,0,62.49,0,0,0,0,0,0.23,0,0,0,0,0,0,0,0,0,0,0,0,0,0,0,0,0,0,0,0,0,0,0,0,0,0,0,0,0,0,0,0,0,0
Interglad,Interglad_4599, GP02-385707, US Patent    Nippon Electric Glass (J),2018, A9919949,mass_percent,,8.2,1464,0,0,0,0,0,0,0,0,17.84,0,0,0,0,0,0,0,0,6.04,0,0,0,0,0,0,0,0,0,0,0,0,0,0,0,0,0,0,0,0,0,0,0,0,0,0,0,0,0,0,0,0,0,0,0,0,0,0,0,0,0,0,0,0,0,0,0,0,0,0,0,0,0,0,0,0,0,0,0,0,0,0,0,0,0,0,0,0,0,0,0,0,0,0,0,1,0,0,0,0,0,0,0,0,0,0,0,0.98,0,0,0,0,13.58,0,0,0,0,0,0,0,0,0,0,0,0,0,0,0,0,0,0,0,0,0,0,0,0,0,0,0,0,0,0,0,0,0,0,0,0,0,60.33,0,0,0,0,0,0.23,0,0,0,0,0,0,0,0,0,0,0,0,0,0,0,0,0,0,0,0,0,0,0,0,0,0,0,0,0,0,0,0,0,0
Interglad,Interglad_4600, GP02-385708, US Patent    Nippon Electric Glass (J),2018, A9919949,mass_percent,,8,1478,0,0,0,0,0,0,0,0,16,0,0,0,0,0,0,0,0,5.89,0,0,0,0,0,0,0,0,0,0,0,0,0,0,0,0,0,0,0,0,0,0,0,0,0,0,0,0,0,0,0,0,0,0,0,0,0,0,0,0,0,0,0,0,0,0,0,0,0,0,0,0,0,0,0,0,0,0,0,0,0,0,0,0,0,0,0,0,0,0,0,0,0,0,0,0.87,0,0,0,0,0,0,0,0,0,0,0,0.99,0,0,0,0,13.44,0,0,0,0,0,0,0,0,0,0,0,0,0,0,0,0,0,0,0,0,0,0,0,0,0,0,0,0,0,0,0,0,0,0,0,0,0,62.58,0,0,0,0,0,0.23,0,0,0,0,0,0,0,0,0,0,0,0,0,0,0,0,0,0,0,0,0,0,0,0,0,0,0,0,0,0,0,0,0,0
Interglad,Interglad_4601, GP03-386064, European Patent    Jushi Group (CN),2018, A3275847,mass_percent,,,1271,0,0,0,0,0,0,0,0,18,0,0,0,0,0,0,0,0,0,0,0,0,0,0,0,0,0,0,0,0,0,0,0,0,0,0,0,0,14.1,0,0,0,0,0,0,0,0,0,0,0,0,0,0,0,0,0,0,0,0,0,0,0,0,0,0,0,0,0.9,0.69,0,0,0,0,0,0,0,0,0,0,0,0,0,0,0,0,0,0,0,0,0,0,0,0,0,0.28,0,0,0,0,0.01,0,0,0,0,0,0,6.9,0,0,0,0,0.51,0,0,0,0,0,0,0,0,0,0,0,0,0,0,0,0,0,0,0,0,0,0,0,0,0,0,0,0,0,0,0,0,0,0,0,0,0,58,0,0,0,0,0,0,0,0,0,0,0,0,0,0,0,0,0,0,0.61,0,0,0,0,0,0,0,0,0,0,0,0,0,0,0,0,0,0,0,0,0
Interglad,Interglad_4602, GP03-386065, European Patent    Jushi Group (CN),2018, A3275847,mass_percent,,,1277,0,0,0,0,0,0,0,0,14,0,0,0,0,0,0,0,0,0,0,0,0,0,0,0,0,0,0,0,0,0,0,0,0,0,0,0,0,15.6,0,0,0,0,0,0,0,0,0,0,0,0,0,0,0,0,0,0,0,0,0,0,0,0,0,0,0,0,0.02,0.4,0,0,0,0,0,0,0,0,0,0,0,0,0,0,0,0,0,0,0,0,0,0,0,0,0,1.88,0,0,0,0,0.05,0,0,0,0,0,0,6,0,0,0,0,0.01,0,0,0,0,0,0,0,0,0,0,0,0,0,0,0,0,0,0,0,0,0,0,0,0,0,0,0,0,0,0,0,0,0,0,0,0,0,62,0,0,0,0,0,0,0,0,0,0,0,0,0,0,0,0,0,0,0.04,0,0,0,0,0,0,0,0,0,0,0,0,0,0,0,0,0,0,0,0,0
Interglad,Interglad_4603, GP03-386066, European Patent    Jushi Group (CN),2018, A3275847,mass_percent,,,1265,0,0,0,0,0,0,0,0,14.49855014,0,0,0,0,0,0,0,0,0,0,0,0,0,0,0,0,0,0,0,0,0,0,0,0,0,0,0,0,16.49835016,0,0,0,0,0,0,0,0,0,0,0,0,0,0,0,0,0,0,0,0,0,0,0,0,0,0,0,0,0.059994001,0.049995,0,0,0,0,0,0,0,0,0,0,0,0,0,0,0,0,0,0,0,0,0,0,0,0,0,1.179882012,0,0,0,0,0.029997,0,0,0,0,0,0,6.879312069,0,0,0,0,0.119988001,0,0,0,0,0,0,0,0,0,0,0,0,0,0,0,0,0,0,0,0,0,0,0,0,0,0,0,0,0,0,0,0,0,0,0,0,0,59.39406059,0,0,0,0,0,0,0,0,0,0,0,0,0,0,0,0,0,0,1.289871013,0,0,0,0,0,0,0,0,0,0,0,0,0,0,0,0,0,0,0,0,0
Interglad,Interglad_4604, GP03-386067, European Patent    Jushi Group (CN),2018, A3275847,mass_percent,,,1278,0,0,0,0,0,0,0,0,17,0,0,0,0,0,0,0,0,0,0,0,0,0,0,0,0,0,0,0,0,0,0,0,0,0,0,0,0,14.2,0,0,0,0,0,0,0,0,0,0,0,0,0,0,0,0,0,0,0,0,0,0,0,0,0,0,0,0,0.32,0.99,0,0,0,0,0,0,0,0,0,0,0,0,0,0,0,0,0,0,0,0,0,0,0,0,0,0.15,0,0,0,0,0.01,0,0,0,0,0,0,5.8,0,0,0,0,0.21,0,0,0,0,0,0,0,0,0,0,0,0,0,0,0,0,0,0,0,0,0,0,0,0,0,0,0,0,0,0,0,0,0,0,0,0,0,61,0,0,0,0,0,0,0,0,0,0,0,0,0,0,0,0,0,0,0.32,0,0,0,0,0,0,0,0,0,0,0,0,0,0,0,0,0,0,0,0,0
Interglad,Interglad_4605, GP03-386068, European Patent    Jushi Group (CN),2018, A3275847,mass_percent,,,1264,0,0,0,0,0,0,0,0,16.5,0,0,0,0,0,0,0,0,0,0,0,0,0,0,0,0,0,0,0,0,0,0,0,0,0,0,0,0,14.5,0,0,0,0,0,0,0,0,0,0,0,0,0,0,0,0,0,0,0,0,0,0,0,0,0,0,0,0,0.2,0.35,0,0,0,0,0,0,0,0,0,0,0,0,0,0,0,0,0,0,0,0,0,0,0,0,0,0.15,0,0,0,0,0.5,0,0,0,0,0,0,7,0,0,0,0,0.5,0,0,0,0,0,0,0,0,0,0,0,0,0,0,0,0,0,0,0,0,0,0,0,0,0,0,0,0,0,0,0,0,0,0,0,0,0,58.5,0,0,0,0,0,0,0,0,0,0,0,0,0,0,0,0,0,0,1.8,0,0,0,0,0,0,0,0,0,0,0,0,0,0,0,0,0,0,0,0,0
Interglad,Interglad_4606, GP03-386069, European Patent    Jushi Group (CN),2018, A3275847,mass_percent,,,1269,0,0,0,0,0,0,0,0,14.37856214,0,0,0,0,0,0,0,0,0,0,0,0,0,0,0,0,0,0,0,0,0,0,0,0,0,0,0,0,16.74832517,0,0,0,0,0,0,0,0,0,0,0,0,0,0,0,0,0,0,0,0,0,0,0,0,0,0,0,0,0.149985001,0.019998,0,0,0,0,0,0,0,0,0,0,0,0,0,0,0,0,0,0,0,0,0,0,0,0,0,0.019998,0,0,0,0,0.149985001,0,0,0,0,0,0,7.749225077,0,0,0,0,0.099990001,0,0,0,0,0,0,0,0,0,0,0,0,0,0,0,0,0,0,0,0,0,0,0,0,0,0,0,0,0,0,0,0,0,0,0,0,0,58.62413759,0,0,0,0,0,0,0,0,0,0,0,0,0,0,0,0,0,0,2.059794021,0,0,0,0,0,0,0,0,0,0,0,0,0,0,0,0,0,0,0,0,0
Interglad,Interglad_4607, GP03-386070, European Patent    Jushi Group (CN),2018, A3275847,mass_percent,,,1273,0,0,0,0,0,0,0,0,15,0,0,0,0,0,0,0,0,0,0,0,0,0,0,0,0,0,0,0,0,0,0,0,0,0,0,0,0,15.1,0,0,0,0,0,0,0,0,0,0,0,0,0,0,0,0,0,0,0,0,0,0,0,0,0,0,0,0,0.5,0.2,0,0,0,0,0,0,0,0,0,0,0,0,0,0,0,0,0,0,0,0,0,0,0,0,0,0.8,0,0,0,0,0.01,0,0,0,0,0,0,6.25,0,0,0,0,0.5,0,0,0,0,0,0,0,0,0,0,0,0,0,0,0,0,0,0,0,0,0,0,0,0,0,0,0,0,0,0,0,0,0,0,0,0,0,60.4,0,0,0,0,0,0,0,0,0,0,0,0,0,0,0,0,0,0,1.24,0,0,0,0,0,0,0,0,0,0,0,0,0,0,0,0,0,0,0,0,0
Interglad,Interglad_4608, GP03-386071, European Patent    Jushi Group (CN),2018, A3275847,mass_percent,,,1260,0,0,0,0,0,0,0,0,14,0,0,0,0,0,0,0,0,0.08,0,0,0,0,0,0,0,0,0,0,0,0,0,0,0,0,0,0,0,17.2,0,0,0,0,0,0,0,0,0,0,0,0,0,0,0,0,0,0,0,0,0,0,0,0,0,0,0,0,0.5,0.5,0,0,0,0,0,0,0,0,0,0,0,0,0,0,0,0,0,0,0,0,0,0,0,0,0,0.25,0,0,0,0,0.5,0,0,0,0,0,0,6.2,0,0,0,0,0.5,0,0,0,0,0,0,0,0,0,0,0,0,0,0,0,0,0,0,0,0,0,0,0,0,0,0,0,0,0,0,0,0,0,0,0,0,0,58.48,0,0,0,0,0,0,0,0,0,0,0,0,0,0,0,0,0,0,1.79,0,0,0,0,0,0,0,0,0,0,0,0,0,0,0,0,0,0,0,0,0
Interglad,Interglad_4609, GP03-386072, European Patent    Jushi Group (CN),2018, A3275847,mass_percent,,,1272,0,0,0,0,0,0,0,0,14,0,0,0,0,0,0,0,0,0,0,0,0,0,0,0,0,0,0,0,0,0,0,0,0,0,0,0,0,17.5,0,0,0,0,0,0,0,0,0,0,0,0,0,0,0,0,0,0,0,0,0,0,0,0,0,0,0,0,0.2,0.5,0,0,0,0,0,0,0,0,0,0,0,0,0,0,0,0,0,0,0,0,0,0,0,0,0,0.51,0,0,0,0,0.08,0,0,0,0,0,0,7,0,0,0,0,0.41,0,0,0,0,0,0,0,0,0,0,0,0,0,0,0,0,0,0,0,0,0,0,0,0,0,0,0,0,0,0,0,0,0,0,0,0,0,59.5,0,0,0,0,0,0,0,0,0,0,0,0,0,0,0,0,0,0,0.3,0,0,0,0,0,0,0,0,0,0,0,0,0,0,0,0,0,0,0,0,0
Interglad,Interglad_4610, GP03-386073, European Patent    Jushi Group (CN),2018, A3275847,mass_percent,,,1274,0,0,0,0,0,0,0,0,15.2,0,0,0,0,0,0,0,0,0.01,0,0,0,0,0,0,0,0,0,0,0,0,0,0,0,0,0,0,0,14.5,0,0,0,0,0,0,0,0,0,0,0,0,0,0,0,0,0,0,0,0,0,0,0,0,0,0,0,0,0,0.41,0,0,0,0,0,0,0,0,0,0,0,0,0,0,0,0,0,0,0,0,0,0,0,0,0,0.33,0,0,0,0,0.14,0,0,0,0,0,0,7.1,0,0,0,0,0.41,0,0,0,0,0,0,0,0,0,0,0,0,0,0,0,0,0,0,0,0,0,0,0,0,0,0,0,0,0,0,0,0,0,0,0,0,0,60.9,0,0,0,0,0,0,0,0,0,0,0,0,0,0,0,0,0,0,1,0,0,0,0,0,0,0,0,0,0,0,0,0,0,0,0,0,0,0,0,0
Interglad,Interglad_4611, GP03-386074, European Patent    Jushi Group (CN),2018, A3275847,mass_percent,,,1274,0,0,0,0,0,0,0,0,15.23,0,0,0,0,0,0,0,0,0,0,0,0,0,0,0,0,0,0,0,0,0,0,0,0,0,0,0,0,15.13,0,0,0,0,0,0,0,0,0,0,0,0,0,0,0,0,0,0,0,0,0,0,0,0,0,0,0,0,0,0.42,0,0,0,0,0,0,0,0,0,0,0,0,0,0,0,0,0,0,0,0,0,0,0,0,0,0.28,0,0,0,0,0.5,0,0,0,0,0,0,7.51,0,0,0,0,0.44,0,0,0,0,0,0,0,0,0,0,0,0,0,0,0,0,0,0,0,0,0,0,0,0,0,0,0,0,0,0,0,0,0,0,0,0,0,60.21,0,0,0,0,0,0,0,0,0,0,0,0,0,0,0,0,0,0,0.28,0,0,0,0,0,0,0,0,0,0,0,0,0,0,0,0,0,0,0,0,0
Interglad,Interglad_4612, GP03-386109, European Patent    Jushi Group (CN),2018, A3287423,mass_percent,95.8,,1309,0,0,0,0,0,0,0,0,18.74,0,0,0,0,0,0,0,0,0,0,0,0,0,0,0,0,0,0,0,0,0,0,0,0,0,0,0,0,5.11,0,0,0,0,0,0,0.08,0,0,0,0,0,0,0,0,0,0,0,0,0,0,0,0,0,0,0,0,0,0,0.45,0,0,0,0,0,0,0,0,0,0,0,0,0,0,0,0,0,0,0,0,0,0,0,0,0,0.19,0,0,0,0,0.65,0,0,0,0,0,0,11.32,0,0,0,0,0.11,0,0,0,0,0,0,0,0,0,0,0,0,0,0,0,0,0,0,0,0,0,0,0,0,0,0,0,0,0,0,0,0,0,0,0,0,0,59.62,0,0,0,0,0,0,0,0,0,0,0,0,0,0,0,0,0,0,0.52,0,0,0,0,0,0,0,0,0,0,0,3.21,0,0,0,0,0,0,0,0,0
Interglad,Interglad_4613, GP03-386110, European Patent    Jushi Group (CN),2018, A3287423,mass_percent,95,,1314,0,0,0,0,0,0,0,0,19.09,0,0,0,0,0,0,0,0,0,0,0,0,0,0,0,0,0,0,0,0,0,0,0,0,0,0,0,0,6.31,0,0,0,0,0,0,0,0,0,0,0,0,0,0,0,0,0,0,0,0,0,0,0,0,0,0,0,0,0,0.47,0,0,0,0,0,0,0,0,0,0,0,0,0,0,0,0,0,0,0,0,0,0,0,0,0,0.3,0,0,0,0,0.47,0,0,0,0,0,0,10.32,0,0,0,0,0.13,0,0,0,0,0,0,0,0,0,0,0,0,0,0,0,0,0,0,0,0,0,0,0,0,0,0,0,0,0,0,0,0,0,0,0,0,0,58.97,0,0,0,0,0,0,0,0,0,0,0,0,0,0,0,0,0,0,0.53,0,0,0,0,0,0,0,0,0,0,0,3.41,0,0,0,0,0,0,0,0,0
Interglad,Interglad_4614, GP03-386111, European Patent    Jushi Group (CN),2018, A3287423,mass_percent,95.4,,1311,0,0,0,0,0,0,0,0,19.09,0,0,0,0,0,0,0,0,0,0,0,0,0,0,0,0,0,0,0,0,0,0,0,0,0,0,0,0,5.81,0,0,0,0,0,0,0,0,0,0,0,0,0,0,0,0,0,0,0,0,0,0,0,0,0,0,0,0,0,0.47,0,0,0,0,0,0,0,0,0,0,0,0,0,0,0,0,0,0,0,0,0,0,0,0,0,0.3,0,0,0,0,0.47,0,0,0,0,0,0,10.82,0,0,0,0,0.13,0,0,0,0,0,0,0,0,0,0,0,0,0,0,0,0,0,0,0,0,0,0,0,0,0,0,0,0,0,0,0,0,0,0,0,0,0,58.97,0,0,0,0,0,0,0,0,0,0,0,0,0,0,0,0,0,0,0.53,0,0,0,0,0,0,0,0,0,0,0,3.41,0,0,0,0,0,0,0,0,0
Interglad,Interglad_4615, GP03-386112, European Patent    Jushi Group (CN),2018, A3287423,mass_percent,96.3,,1309,0,0,0,0,0,0,0,0,19.09,0,0,0,0,0,0,0,0,0,0,0,0,0,0,0,0,0,0,0,0,0,0,0,0,0,0,0,0,5.11,0,0,0,0,0,0,0,0,0,0,0,0,0,0,0,0,0,0,0,0,0,0,0,0,0,0,0,0,0,0.47,0,0,0,0,0,0,0,0,0,0,0,0,0,0,0,0,0,0,0,0,0,0,0,0,0,0.3,0,0,0,0,0.47,0,0,0,0,0,0,11.52,0,0,0,0,0.13,0,0,0,0,0,0,0,0,0,0,0,0,0,0,0,0,0,0,0,0,0,0,0,0,0,0,0,0,0,0,0,0,0,0,0,0,0,58.97,0,0,0,0,0,0,0,0,0,0,0,0,0,0,0,0,0,0,0.53,0,0,0,0,0,0,0,0,0,0,0,3.41,0,0,0,0,0,0,0,0,0
Interglad,Interglad_4616, GP03-386113, European Patent    Jushi Group (CN),2018, A3287423,mass_percent,96.5,,1306,0,0,0,0,0,0,0,0,19.09,0,0,0,0,0,0,0,0,0,0,0,0,0,0,0,0,0,0,0,0,0,0,0,0,0,0,0,0,4.11,0,0,0,0,0,0,0,0,0,0,0,0,0,0,0,0,0,0,0,0,0,0,0,0,0,0,0,0,0,0.47,0,0,0,0,0,0,0,0,0,0,0,0,0,0,0,0,0,0,0,0,0,0,0,0,0,0.3,0,0,0,0,0.47,0,0,0,0,0,0,12.52,0,0,0,0,0.13,0,0,0,0,0,0,0,0,0,0,0,0,0,0,0,0,0,0,0,0,0,0,0,0,0,0,0,0,0,0,0,0,0,0,0,0,0,58.97,0,0,0,0,0,0,0,0,0,0,0,0,0,0,0,0,0,0,0.53,0,0,0,0,0,0,0,0,0,0,0,3.41,0,0,0,0,0,0,0,0,0
Interglad,Interglad_4617, GP03-386114, European Patent    Jushi Group (CN),2018, A3287423,mass_percent,95.7,,1304,0,0,0,0,0,0,0,0,19.09,0,0,0,0,0,0,0,0,0,0,0,0,0,0,0,0,0,0,0,0,0,0,0,0,0,0,0,0,3.11,0,0,0,0,0,0,0,0,0,0,0,0,0,0,0,0,0,0,0,0,0,0,0,0,0,0,0,0,0,0.47,0,0,0,0,0,0,0,0,0,0,0,0,0,0,0,0,0,0,0,0,0,0,0,0,0,0.3,0,0,0,0,0.47,0,0,0,0,0,0,13.53,0,0,0,0,0.13,0,0,0,0,0,0,0,0,0,0,0,0,0,0,0,0,0,0,0,0,0,0,0,0,0,0,0,0,0,0,0,0,0,0,0,0,0,58.96,0,0,0,0,0,0,0,0,0,0,0,0,0,0,0,0,0,0,0.53,0,0,0,0,0,0,0,0,0,0,0,3.41,0,0,0,0,0,0,0,0,0
Interglad,Interglad_4618, GP03-386115, European Patent    Jushi Group (CN),2018, A3287423,mass_percent,95.2,,1305,0,0,0,0,0,0,0,0,19.09,0,0,0,0,0,0,0,0,0,0,0,0,0,0,0,0,0,0,0,0,0,0,0,0,0,0,0,0,2.81,0,0,0,0,0,0,0,0,0,0,0,0,0,0,0,0,0,0,0,0,0,0,0,0,0,0,0,0,0,0.42,0,0,0,0,0,0,0,0,0,0,0,0,0,0,0,0,0,0,0,0,0,0,0,0,0,0.31,0,0,0,0,0.3,0,0,0,0,0,0,14.03,0,0,0,0,0.14,0,0,0,0,0,0,0,0,0,0,0,0,0,0,0,0,0,0,0,0,0,0,0,0,0,0,0,0,0,0,0,0,0,0,0,0,0,58.96,0,0,0,0,0,0,0,0,0,0,0,0,0,0,0,0,0,0,0.53,0,0,0,0,0,0,0,0,0,0,0,3.41,0,0,0,0,0,0,0,0,0
Interglad,Interglad_4619, GP03-386116, European Patent    Jushi Group (CN),2018, A3287423,mass_percent,96,,1307,0,0,0,0,0,0,0,0,18.84,0,0,0,0,0,0,0,0,0,0,0,0,0,0,0,0,0,0,0,0,0,0,0,0,0,0,0,0,5.31,0,0,0,0,0,0,0,0,0,0,0,0,0,0,0,0,0,0,0,0,0,0,0,0,0,0,0,0,0,0.44,0,0,0,0,0,0,0,0,0,0,0,0,0,0,0,0,0,0,0,0,0,0,0,0,0,0.3,0,0,0,0,0.5,0,0,0,0,0,0,11.42,0,0,0,0,0.14,0,0,0,0,0,0,0,0,0,0,0,0,0,0,0,0,0,0,0,0,0,0,0,0,0,0,0,0,0,0,0,0,0,0,0,0,0,59.12,0,0,0,0,0,0,0,0,0,0,0,0,0,0,0,0,0,0,0.52,0,0,0,0,0,0,0,0,0,0,0,3.41,0,0,0,0,0,0,0,0,0
Interglad,Interglad_4620, GP03-386117, European Patent    Jushi Group (CN),2018, A3287423,mass_percent,97.3,,1303,0,0,0,0,0,0,0,0,18.84,0,0,0,0,0,0,0,0,0,0,0,0,0,0,0,0,0,0,0,0,0,0,0,0,0,0,0,0,4.41,0,0,0,0,0,0,0,0,0,0,0,0,0,0,0,0,0,0,0,0,0,0,0,0,0,0,0,0,0,0.44,0,0,0,0,0,0,0,0,0,0,0,0,0,0,0,0,0,0,0,0,0,0,0,0,0,0.3,0,0,0,0,0.5,0,0,0,0,0,0,12.02,0,0,0,0,0.14,0,0,0,0,0,0,0,0,0,0,0,0,0,0,0,0,0,0,0,0,0,0,0,0,0,0,0,0,0,0,0,0,0,0,0,0,0,59.12,0,0,0,0,0,0,0,0,0,0,0,0,0,0,0,0,0,0,0.52,0,0,0,0,0,0,0,0,0,0,0,3.71,0,0,0,0,0,0,0,0,0
Interglad,Interglad_4621, GP03-386118, European Patent    Jushi Group (CN),2018, A3287423,mass_percent,96.8,,1325,0,0,0,0,0,0,0,0,18.34,0,0,0,0,0,0,0,0,0,0,0,0,0,0,0,0,0,0,0,0,0,0,0,0,0,0,0,0,2,0,0,0,0,0,0,0,0,0,0,0,0,0,0,0,0,0,0,0,0,0,0,0,0,0,0,0,0,0,0.44,0,0,0,0,0,0,0,0,0,0,0,0,0,0,0,0,0,0,0,0,0,0,0,0,0,0.28,0,0,0,0,0.6,0,0,0,0,0,0,12.42,0,0,0,0,0.1,0,0,0,0,0,0,0,0,0,0,0,0,0,0,0,0,0,0,0,0,0,0,0,0,0,0,0,0,0,0,0,0,0,0,0,0,0,60.13,0,0,0,0,0,0,0,0,0,0,0,1,0,0,0,0,0,0,0.48,0,0,0,0,0,0,0,0,0,0,0,4.21,0,0,0,0,0,0,0,0,0
Interglad,Interglad_4622, GP03-386119, European Patent    Jushi Group (CN),2018, A3287423,mass_percent,95.6,,1310,0,0,0,0,0,0,0,0,17.74,0,0,0,0,0,0,0,0,0,0,0,0,0,0,0,0,0,0,0,0,0,0,0,0,0,0,0,0,4.91,0,0,0,0,0,0,0,0,0,0,0,0,0,0,0,0,0,0,0,0,0,0,0,0,0,0,0,0,0,0.44,0,0,0,0,0,0,0,0,0,0,0,0,0,0,0,0,0,0,0,0,0,0,0,0,0,0.2,0,0,0,0,0.65,0,0,0,0,0,0,11.72,0,0,0,0,0.15,0,0,0,0,0,0,0,0,0,0,0,0,0,0,0,0,0,0,0,0,0,0,0,0,0,0,0,0,0,0,0,0,0,0,0,0,0,60.12,0,0,0,0,0,0,0,0,0,0,0,0,0,0,0,0,0,0,0.46,0,0,0,0,0,0,0,0,0,0,0,3.31,0,0,0,0,0,0,0,0,0.3
Interglad,Interglad_4623, GP03-386120, European Patent    Jushi Group (CN),2018, A3287423,mass_percent,96.3,,1299,0,0,0,0,0,0,0,0,18.64,0,0,0,0,0,0,0,0,0,0,0,0,0,0,0,0,0,0,0,0,0,0,0,0,0,0,0,0,6.01,0,0,0,0,0,0,0,0,0,0,0,0,0,0,0,0,0,0,0,0,0,0,0,0,0,0,0,0,0,0.46,0,0,0,0,0,0,0,0,0,0,0,0,0,0,0,0,0,0,0,0,0,0,0,0,0,0.22,0,0,0,0,0.6,0,0,0,0,0,0,10.52,0,0,0,0,0.12,0,0,0,0,0,0,0,0,0,0,0,0,0,0,0,0,0,0,0,0,0,0,0,0,0,0,0,0,0,0,0,0,0,0,0,0,0,58.12,0,0,0,0,0,0,0,0,0,0,0,0.4,0,0,0,0,0,0,0.6,0,0,0,0,0,0,0,0,0,0,0,4.31,0,0,0,0,0,0,0,0,0
Interglad,Interglad_4624, GP03-386121, European Patent    Jushi Group (CN),2018, A3287423,mass_percent,96,,1301,0,0,0,0,0,0,0,0,20.14,0,0,0,0,0,0,0,0,0,0,0,0,0,0,0,0,0,0,0,0,0,0,0,0,0,0,0,0,5.81,0,0,0,0,0,0,0,0,0,0,0,0,0,0,0,0,0,0,0,0,0,0,0,0,0,0,0,0,0,0.46,0,0,0,0,0,0,0,0,0,0,0,0,0,0,0,0,0,0,0,0,0,0,0,0,0,0.2,0,0,0,0,0.64,0,0,0,0,0,0,10.02,0,0,0,0,0.1,0,0,0,0,0,0,0,0,0,0,0,0,0,0,0,0,0,0,0,0,0,0,0,0,0,0,0,0,0,0,0,0,0,0,0,0,0,57.22,0,0,0,0,0,0,0,0,0,0,0,0.85,0,0,0,0,0,0,0.55,0,0,0,0,0,0,0,0,0,0,0,4.01,0,0,0,0,0,0,0,0,0
Interglad,Interglad_4625, GP03-386122, European Patent    Jushi Group (CN),2018, A3287423,mass_percent,95.5,,1300,0,0,0,0,0,0,0,0,17.54,0,0,0,0,0,0,0,0,0,0,0,0,0,0,0,0,0,0,0,0,0,0,0,0,0,0,0,0,5.81,0,0,0,0,0,0,0,0,0,0,0,0,0,0,0,0,0,0,0,0,0,0,0,0,0,0,0,0,0,0.45,0,0,0,0,0,0,0,0,0,0,0,0,0,0,0,0,0,0,0,0,0,0,0,0,0,0.3,0,0,0,0,0.5,0,0,0,0,0,0,11.02,0,0,0,0,0.15,0,0,0,0,0,0,0,0,0,0,0,0,0,0,0,0,0,0,0,0,0,0,0,0,0,0,0,0,0,0,0,0,0,0,0,0,0,59.22,0,0,0,0,0,0,0,0,0,0,0,0.5,0,0,0,0,0,0,0.8,0,0,0,0,0,0,0,0,0,0,0,3.71,0,0,0,0,0,0,0,0,0
Interglad,Interglad_4626, GP03-386123, European Patent    Jushi Group (CN),2018, A3287423,mass_percent,96.1,,1305,0,0,0,0,0,0,0,0,18.67,0,0,0,0,0,0,0,0,0,0,0,0,0,0,0,0,0,0,0,0,0,0,0,0,0,0,0,0,5.96,0,0,0,0,0,0,0,0,0,0,0,0,0,0,0,0,0,0,0,0,0,0,0,0,0,0,0,0,0,0.45,0,0,0,0,0,0,0,0,0,0,0,0,0,0,0,0,0,0,0,0,0,0,0,0,0,0.35,0,0,0,0,0,0,0,0,0,0,0,11.02,0,0,0,0,0.3,0,0,0,0,0,0,0,0,0,0,0,0,0,0,0,0,0,0,0,0,0,0,0,0,0,0,0,0,0,0,0,0,0,0,0,0,0,57.98,0,0,0,0,0,0,0,0,0,0,0,0.6,0,0,0,0,0,0,1.19,0,0,0,0,0,0,0,0,0,0,0,3.48,0,0,0,0,0,0,0,0,0
Interglad,Interglad_4627, GP03-386124, European Patent    Jushi Group (CN),2018, A3287423,mass_percent,96.5,,1310,0,0,0,0,0,0,0,0,18.64,0,0,0,0,0,0,0,0,0,0,0,0,0,0,0,0,0,0,0,0,0,0,0,0,0,0,0,0,4.81,0,0,0,0,0,0,0,0,0,0,0,0,0,0,0,0,0,0,0,0,0,0,0,0,0,0,0,0,0,0.44,0,0,0,0,0,0,0,0,0,0,0,0,0,0,0,0,0,0,0,0,0,0,0,0,0,0.31,0,0,0,0,0.38,0,0,0,0,0,0,11.22,0,0,0,0,0.21,0,0,0,0,0,0,0,0,0,0,0,0,0,0,0,0,0,0,0,0,0,0,0,0,0,0,0,0,0,0,0,0,0,0,0,0,0,59.02,0,0,0,0,0,0,0,0,0,0,0,1.3,0,0,0,0,0,0,0.46,0,0,0,0,0,0,0,0,0,0,0,3.21,0,0,0,0,0,0,0,0,0
Interglad,Interglad_4628, GP03-386125, European Patent    Jushi Group (CN),2018, A3287423,mass_percent,95.1,,1317,0,0,0,0,0,0,0,0,17.84,0,0,0,0,0,0,0,0,0,0,0,0,0,0,0,0,0,0,0,0,0,0,0,0,0,0,0,0,4.91,0,0,0,0,0,0,0,0,0,0,0,0,0,0,0,0,0,0,0,0,0,0,0,0,0,0,0,0,0,0.46,0,0,0,0,0,0,0,0,0,0,0,0,0,0,0,0,0,0,0,0,0,0,0,0,0,0.2,0,0,0,0,0.65,0,0,0,0,0,0,11.32,0,0,0,0,0.1,0,0,0,0,0,0,0,0,0,0,0,0,0,0,0,0,0,0,0,0,0,0,0,0,0,0,0,0,0,0,0,0,0,0,0,0,0,60.52,0,0,0,0,0,0,0,0,0,0,0,0,0,0,0,0,0,0,0.69,0,0,0,0,0,0,0,0,0,0,0,3.31,0,0,0,0,0,0,0,0,0
Interglad,Interglad_4629, GP03-386126, European Patent    Jushi Group (CN),2018, A3287423,mass_percent,96.3,,1306,0,0,0,0,0,0,0,0,20.57,0,0,0,0,0,0,0,0,0,0,0,0,0,0,0,0,0,0,0,0,0,0,0,0,0,0,0,0,4.11,0,0,0,0,0,0,0,0,0,0,0,0,0,0,0,0,0,0,0,0,0,0,0,0,0,0,0,0,0,0.46,0,0,0,0,0,0,0,0,0,0,0,0,0,0,0,0,0,0,0,0,0,0,0,0,0,0.12,0,0,0,0,0.75,0,0,0,0,0,0,11.53,0,0,0,0,0.08,0,0,0,0,0,0,0,0,0,0,0,0,0,0,0,0,0,0,0,0,0,0,0,0,0,0,0,0,0,0,0,0,0,0,0,0,0,57.58,0,0,0,0,0,0,0,0,0,0,0,0.55,0,0,0,0,0,0,0.34,0,0,0,0,0,0,0,0,0,0,0,3.91,0,0,0,0,0,0,0,0,0
Interglad,Interglad_4630, GP03-386127, European Patent    Jushi Group (CN),2018, A3287423,mass_percent,95.6,,1321,0,0,0,0,0,0,0,0,19.04,0,0,0,0,0,0,0,0,0,0,0,0,0,0,0,0,0,0,0,0,0,0,0,0,0,0,0,0,3.91,0,0,0,0,0,0,0,0,0,0,0,0,0,0,0,0,0,0,0,0,0,0,0,0,0,0,0,0,0,0.45,0,0,0,0,0,0,0,0,0,0,0,0,0,0,0,0,0,0,0,0,0,0,0,0,0,0.21,0,0,0,0,0.6,0,0,0,0,0,0,11.82,0,0,0,0,0.12,0,0,0,0,0,0,0,0,0,0,0,0,0,0,0,0,0,0,0,0,0,0,0,0,0,0,0,0,0,0,0,0,0,0,0,0,0,60.12,0,0,0,0,0,0,0,0,0,0,0,0,0,0,0,0,0,0,0.62,0,0,0,0,0,0,0,0,0,0,0,3.11,0,0,0,0,0,0,0,0,0
Interglad,Interglad_4631, GP03-386128, European Patent    Jushi Group (CN),2018, A3287423,mass_percent,95.2,,1306,0,0,0,0,0,0,0,0,18.39,0,0,0,0,0,0,0,0,0,0,0,0,0,0,0,0,0,0,0,0,0,0,0,0,0,0,0,0,4.9,0,0,0,0,0,0,0.05,0,0,0,0,0,0,0,0,0,0,0,0,0,0,0,0,0,0,0,0,0,0,0.45,0,0,0,0,0,0,0,0,0,0,0,0,0,0,0,0,0,0,0,0,0,0,0,0,0,0.31,0,0,0,0,0.5,0,0,0,0,0,0,11.19,0,0,0,0,0.12,0,0,0,0,0,0,0,0,0,0,0,0,0,0,0,0,0,0,0,0,0,0,0,0,0,0,0,0,0,0,0,0,0,0,0,0,0,59.47,0,0,0,0,0,0,0,0,0,0,0,0.7,0,0,0,0,0,0,0.52,0,0,0,0,0,0,0,0,0,0,0,3.4,0,0,0,0,0,0,0,0,0
Interglad,Interglad_4632, GP03-386129, European Patent    Jushi Group (CN),2018, A3287423,mass_percent,95.8,,1303,0,0,0,0,0,0,0,0,18.7,0,0,0,0,0,0,0,0,0,0,0,0,0,0,0,0,0,0,0,0,0,0,0,0,0,0,0,0,5.3,0,0,0,0,0,0,0.1,0,0,0,0,0,0,0,0,0,0,0,0,0,0,0,0,0,0,0,0,0,0,0.44,0,0,0,0,0,0,0,0,0,0,0,0,0,0,0,0,0,0,0,0,0,0,0,0,0,0.23,0,0,0,0,0.5,0,0,0,0,0,0,12.1,0,0,0,0,0.15,0,0,0,0,0,0,0,0,0,0,0,0,0,0,0,0,0,0,0,0,0,0,0,0,0,0,0,0,0,0,0,0,0,0,0,0,0,58.8,0,0,0,0,0,0,0,0,0,0,0,0,0,0,0,0,0,0,0.48,0,0,0,0,0,0,0,0,0,0,0,3.2,0,0,0,0,0,0,0,0,0
Interglad,Interglad_4633, GP03-386151, European Patent    Jushi Group (CN),2018, A3287425,mass_percent,89.1,,1280,0,0,0,0,0,0,0,0,15.73,0,0,0,0,0,0,0,0,0,0,0,0,0,0,0,0,0,0,0,0,0,0,0,0,0,0,0,0,12.02,0,0,0,0,0,0,0,0,0,0,0,0,0,0,0,0,0,0,0,0,0,0,0,0,0,0,0,0,0,0.36,0,0,0,0,0,0,0,0,0,0,0,0,0,0,0,0,0,0,0,0,0,0,0,0,0,0.13,0,0,0,0,0.61,0,0,0,0,0,0,8.71,0,0,0,0,0.21,0,0,0,0,0,0,0,0,0,0,0,0,0,0,0,0,0,0,0,0,0,0,0,0,0,0,0,0,0,0,0,0,0,0,0,0,0,61.31,0,0,0,0,0,0,0,0,0,0,0,0.5,0,0,0,0,0,0,0.42,0,0,0,0,0,0,0,0,0,0,0,0,0,0,0,0,0,0,0,0,0
Interglad,Interglad_4634, GP03-386152, European Patent    Jushi Group (CN),2018, A3287425,mass_percent,89,,1282,0,0,0,0,0,0,0,0,15.73,0,0,0,0,0,0,0,0,0,0,0,0,0,0,0,0,0,0,0,0,0,0,0,0,0,0,0,0,11.82,0,0,0,0,0,0,0,0,0,0,0,0,0,0,0,0,0,0,0,0,0,0,0,0,0,0,0,0,0,0.36,0,0,0,0,0,0,0,0,0,0,0,0,0,0,0,0,0,0,0,0,0,0,0,0,0,0.13,0,0,0,0,0.51,0,0,0,0,0,0,9.12,0,0,0,0,0.21,0,0,0,0,0,0,0,0,0,0,0,0,0,0,0,0,0,0,0,0,0,0,0,0,0,0,0,0,0,0,0,0,0,0,0,0,0,60.7,0,0,0,0,0,0,0,0,0,0,0,1,0,0,0,0,0,0,0.42,0,0,0,0,0,0,0,0,0,0,0,0,0,0,0,0,0,0,0,0,0
Interglad,Interglad_4635, GP03-386153, European Patent    Jushi Group (CN),2018, A3287425,mass_percent,89.3,,1278,0,0,0,0,0,0,0,0,15.67,0,0,0,0,0,0,0,0,0,0,0,0,0,0,0,0,0,0,0,0,0,0,0,0,0,0,0,0,11.9,0,0,0,0,0,0,0,0,0,0,0,0,0,0,0,0,0,0,0,0,0,0,0,0,0,0,0,0,0,0.36,0,0,0,0,0,0,0,0,0,0,0,0,0,0,0,0,0,0,0,0,0,0,0,0,0,0.13,0,0,0,0,0.7,0,0,0,0,0,0,8.63,0,0,0,0,0.21,0,0,0,0,0,0,0,0,0,0,0,0,0,0,0,0,0,0,0,0,0,0,0,0,0,0,0,0,0,0,0,0,0,0,0,0,0,60.49,0,0,0,0,0,0,0,0,0,0,0,1.49,0,0,0,0,0,0,0.42,0,0,0,0,0,0,0,0,0,0,0,0,0,0,0,0,0,0,0,0,0
Interglad,Interglad_4636, GP03-386154, European Patent    Jushi Group (CN),2018, A3287425,mass_percent,89.7,,1277,0,0,0,0,0,0,0,0,16.12,0,0,0,0,0,0,0,0,0,0,0,0,0,0,0,0,0,0,0,0,0,0,0,0,0,0,0,0,13.42,0,0,0,0,0,0,0,0,0,0,0,0,0,0,0,0,0,0,0,0,0,0,0,0,0,0,0,0,0,0.36,0,0,0,0,0,0,0,0,0,0,0,0,0,0,0,0,0,0,0,0,0,0,0,0,0,0.08,0,0,0,0,0.84,0,0,0,0,0,0,8.31,0,0,0,0,0.26,0,0,0,0,0,0,0,0,0,0,0,0,0,0,0,0,0,0,0,0,0,0,0,0,0,0,0,0,0,0,0,0,0,0,0,0,0,60.27,0,0,0,0,0,0,0,0,0,0,0,0,0,0,0,0,0,0,0.34,0,0,0,0,0,0,0,0,0,0,0,0,0,0,0,0,0,0,0,0,0
Interglad,Interglad_4637, GP03-386155, European Patent    Jushi Group (CN),2018, A3287425,mass_percent,89.6,,1276,0,0,0,0,0,0,0,0,15.7,0,0,0,0,0,0,0,0,0,0,0,0,0,0,0,0,0,0,0,0,0,0,0,0,0,0,0,0,12.2,0,0,0,0,0,0,0,0,0,0,0,0,0,0,0,0,0,0,0,0,0,0,0,0,0,0,0,0,0,0.36,0,0,0,0,0,0,0,0,0,0,0,0,0,0,0,0,0,0,0,0,0,0,0,0,0,0.13,0,0,0,0,0.91,0,0,0,0,0,0,8.5,0,0,0,0,0.21,0,0,0,0,0,0,0,0,0,0,0,0,0,0,0,0,0,0,0,0,0,0,0,0,0,0,0,0,0,0,0,0,0,0,0,0,0,61.62,0,0,0,0,0,0,0,0,0,0,0,0,0,0,0,0,0,0,0.37,0,0,0,0,0,0,0,0,0,0,0,0,0,0,0,0,0,0,0,0,0
Interglad,Interglad_4638, GP03-386156, European Patent    Jushi Group (CN),2018, A3287425,mass_percent,89.5,,1279,0,0,0,0,0,0,0,0,15.42,0,0,0,0,0,0,0,0,0,0,0,0,0,0,0,0,0,0,0,0,0,0,0,0,0,0,0,0,13.22,0,0,0,0,0,0,0,0,0,0,0,0,0,0,0,0,0,0,0,0,0,0,0,0,0,0,0,0,0,0.36,0,0,0,0,0,0,0,0,0,0,0,0,0,0,0,0,0,0,0,0,0,0,0,0,0,0.13,0,0,0,0,0.81,0,0,0,0,0,0,8.41,0,0,0,0,0.21,0,0,0,0,0,0,0,0,0,0,0,0,0,0,0,0,0,0,0,0,0,0,0,0,0,0,0,0,0,0,0,0,0,0,0,0,0,61.07,0,0,0,0,0,0,0,0,0,0,0,0,0,0,0,0,0,0,0.37,0,0,0,0,0,0,0,0,0,0,0,0,0,0,0,0,0,0,0,0,0
Interglad,Interglad_4639, GP03-386157, European Patent    Jushi Group (CN),2018, A3287425,mass_percent,89.3,,1278,0,0,0,0,0,0,0,0,15.42,0,0,0,0,0,0,0,0,0,0,0,0,0,0,0,0,0,0,0,0,0,0,0,0,0,0,0,0,13.82,0,0,0,0,0,0,0,0,0,0,0,0,0,0,0,0,0,0,0,0,0,0,0,0,0,0,0,0,0,0.36,0,0,0,0,0,0,0,0,0,0,0,0,0,0,0,0,0,0,0,0,0,0,0,0,0,0.13,0,0,0,0,0.76,0,0,0,0,0,0,8.31,0,0,0,0,0.21,0,0,0,0,0,0,0,0,0,0,0,0,0,0,0,0,0,0,0,0,0,0,0,0,0,0,0,0,0,0,0,0,0,0,0,0,0,60.57,0,0,0,0,0,0,0,0,0,0,0,0,0,0,0,0,0,0,0.42,0,0,0,0,0,0,0,0,0,0,0,0,0,0,0,0,0,0,0,0,0
Interglad,Interglad_4640, GP03-386294, European Patent    Jushi Group (CN),2018, A3299348,mass_percent,,,1277,0,0,0,0,0,0,0,0,15.43,0,0,0,0,0,0,0,0,0,0,0,0,0,0,0,0,0,0,0,0,0,0,0,0,0,0,0,0,15.53,0,0,0,0,0,0,0,0,0,0,0,0,0,0,0,0,0,0,0,0,0,0,0,0,0,0,0,0,0,0.42,0,0,0,0,0,0,0,0,0,0,0,0,0,0,0,0,0,0,0,0,0,0,0,0,0,0.49,0,0,0,0,0.09,0,0,0,0,0,0,7.31,0,0,0,0,0.33,0,0,0,0,0,0,0,0,0,0,0,0,0,0,0,0,0,0,0,0,0,0,0,0,0,0,0,0,0,0,0,0,0,0,0,0,0,59.93,0,0,0,0,0,0,0,0,0,0,0,0,0,0,0,0,0,0,0.47,0,0,0,0,0,0,0,0,0,0,0,0,0,0,0,0,0,0,0,0,0
Interglad,Interglad_4641, GP03-386295, European Patent    Jushi Group (CN),2018, A3299348,mass_percent,,,1276,0,0,0,0,0,0,0,0,15.23,0,0,0,0,0,0,0,0,0,0,0,0,0,0,0,0,0,0,0,0,0,0,0,0,0,0,0,0,15.43,0,0,0,0,0,0,0,0,0,0,0,0,0,0,0,0,0,0,0,0,0,0,0,0,0,0,0,0,0,0.43,0,0,0,0,0,0,0,0,0,0,0,0,0,0,0,0,0,0,0,0,0,0,0,0,0,0.75,0,0,0,0,0.25,0,0,0,0,0,0,7.21,0,0,0,0,0.22,0,0,0,0,0,0,0,0,0,0,0,0,0,0,0,0,0,0,0,0,0,0,0,0,0,0,0,0,0,0,0,0,0,0,0,0,0,60.13,0,0,0,0,0,0,0,0,0,0,0,0,0,0,0,0,0,0,0.35,0,0,0,0,0,0,0,0,0,0,0,0,0,0,0,0,0,0,0,0,0
Interglad,Interglad_4642, GP03-386296, European Patent    Jushi Group (CN),2018, A3299348,mass_percent,,,1276,0,0,0,0,0,0,0,0,15.59236948,0,0,0,0,0,0,0,0,0,0,0,0,0,0,0,0,0,0,0,0,0,0,0,0,0,0,0,0,15.69277108,0,0,0,0,0,0,0,0,0,0,0,0,0,0,0,0,0,0,0,0,0,0,0,0,0,0,0,0,0,0.411646586,0,0,0,0,0,0,0,0,0,0,0,0,0,0,0,0,0,0,0,0,0,0,0,0,0,0.853413655,0,0,0,0,0.251004016,0,0,0,0,0,0,7.138554217,0,0,0,0,0.210843373,0,0,0,0,0,0,0,0,0,0,0,0,0,0,0,0,0,0,0,0,0,0,0,0,0,0,0,0,0,0,0,0,0,0,0,0,0,59.46787149,0,0,0,0,0,0,0,0,0,0,0,0,0,0,0,0,0,0,0.381526104,0,0,0,0,0,0,0,0,0,0,0,0,0,0,0,0,0,0,0,0,0
Interglad,Interglad_4643, GP03-386297, European Patent    Jushi Group (CN),2018, A3299348,mass_percent,,,1266,0,0,0,0,0,0,0,0,14,0,0,0,0,0,0,0,0,0,0,0,0,0,0,0,0,0,0,0,0,0,0,0,0,0,0,0,0,16.1,0,0,0,0,0,0,0,0,0,0,0,0,0,0,0,0,0,0,0,0,0,0,0,0,0,0,0,0,0,0.87,0,0,0,0,0,0,0,0,0,0,0,0,0,0,0,0,0,0,0,0,0,0,0,0,0,0.95,0,0,0,0,0.39,0,0,0,0,0,0,8,0,0,0,0,0.19,0,0,0,0,0,0,0,0,0,0,0,0,0,0,0,0,0,0,0,0,0,0,0,0,0,0,0,0,0,0,0,0,0,0,0,0,0,58.5,0,0,0,0,0,0,0,0,0,0,0,0,0,0,0,0,0,0,1,0,0,0,0,0,0,0,0,0,0,0,0,0,0,0,0,0,0,0,0,0
Interglad,Interglad_4644, GP03-386298, European Patent    Jushi Group (CN),2018, A3299348,mass_percent,,,1268,0,0,0,0,0,0,0,0,13.99,0,0,0,0,0,0,0,0,0,0,0,0,0,0,0,0,0,0,0,0,0,0,0,0,0,0,0,0,16.48,0,0,0,0,0,0,0,0,0,0,0,0,0,0,0,0,0,0,0,0,0,0,0,0,0,0,0,0,0,0.37,0,0,0,0,0,0,0,0,0,0,0,0,0,0,0,0,0,0,0,0,0,0,0,0,0,0.95,0,0,0,0,0.39,0,0,0,0,0,0,8.19,0,0,0,0,0.19,0,0,0,0,0,0,0,0,0,0,0,0,0,0,0,0,0,0,0,0,0,0,0,0,0,0,0,0,0,0,0,0,0,0,0,0,0,58.94,0,0,0,0,0,0,0,0,0,0,0,0,0,0,0,0,0,0,0.5,0,0,0,0,0,0,0,0,0,0,0,0,0,0,0,0,0,0,0,0,0
Interglad,Interglad_4645, GP03-386299, European Patent    Jushi Group (CN),2018, A3299348,mass_percent,,,1271,0,0,0,0,0,0,0,0,16.49835016,0,0,0,0,0,0,0,0,0,0,0,0,0,0,0,0,0,0,0,0,0,0,0,0,0,0,0,0,16.49835016,0,0,0,0,0,0,0,0,0,0,0,0,0,0,0,0,0,0,0,0,0,0,0,0,0,0,0,0,0,0.499950005,0,0,0,0,0,0,0,0,0,0,0,0,0,0,0,0,0,0,0,0,0,0,0,0,0,0.499950005,0,0,0,0,0.399960004,0,0,0,0,0,0,6.879312069,0,0,0,0,0.229977002,0,0,0,0,0,0,0,0,0,0,0,0,0,0,0,0,0,0,0,0,0,0,0,0,0,0,0,0,0,0,0,0,0,0,0,0,0,57.99420058,0,0,0,0,0,0,0,0,0,0,0,0,0,0,0,0,0,0,0.499950005,0,0,0,0,0,0,0,0,0,0,0,0,0,0,0,0,0,0,0,0,0
Interglad,Interglad_4646, GP03-386300, European Patent    Jushi Group (CN),2018, A3299348,mass_percent,,,1275,0,0,0,0,0,0,0,0,16.01,0,0,0,0,0,0,0,0,0,0,0,0,0,0,0,0,0,0,0,0,0,0,0,0,0,0,0,0,14.11,0,0,0,0,0,0,0,0,0,0,0,0,0,0,0,0,0,0,0,0,0,0,0,0,0,0,0,0,0,0.9,0,0,0,0,0,0,0,0,0,0,0,0,0,0,0,0,0,0,0,0,0,0,0,0,0,0.9,0,0,0,0,0.21,0,0,0,0,0,0,7,0,0,0,0,0.21,0,0,0,0,0,0,0,0,0,0,0,0,0,0,0,0,0,0,0,0,0,0,0,0,0,0,0,0,0,0,0,0,0,0,0,0,0,60.43,0,0,0,0,0,0,0,0,0,0,0,0,0,0,0,0,0,0,0.23,0,0,0,0,0,0,0,0,0,0,0,0,0,0,0,0,0,0,0,0,0
Interglad,Interglad_4647, GP03-386301, European Patent    Jushi Group (CN),2018, A3299348,mass_percent,,,1275,0,0,0,0,0,0,0,0,14.36,0,0,0,0,0,0,0,0,0,0,0,0,0,0,0,0,0,0,0,0,0,0,0,0,0,0,0,0,15.94,0,0,0,0,0,0,0,0,0,0,0,0,0,0,0,0,0,0,0,0,0,0,0,0,0,0,0,0,0,0.4,0,0,0,0,0,0,0,0,0,0,0,0,0,0,0,0,0,0,0,0,0,0,0,0,0,0.59,0,0,0,0,0.39,0,0,0,0,0,0,6.93,0,0,0,0,0.5,0,0,0,0,0,0,0,0,0,0,0,0,0,0,0,0,0,0,0,0,0,0,0,0,0,0,0,0,0,0,0,0,0,0,0,0,0,59.69,0,0,0,0,0,0,0,0,0,0,0,0,0,0,0,0,0,0,1.2,0,0,0,0,0,0,0,0,0,0,0,0,0,0,0,0,0,0,0,0,0
Interglad,Interglad_4648, GP03-386302, European Patent    Jushi Group (CN),2018, A3299348,mass_percent,,,1278,0,0,0,0,0,0,0,0,15.29747933,0,0,0,0,0,0,0,0,0,0,0,0,0,0,0,0,0,0,0,0,0,0,0,0,0,0,0,0,14.78722319,0,0,0,0,0,0,0,0,0,0,0,0,0,0,0,0,0,0,0,0,0,0,0,0,0,0,0,0,0,0.92866619,0,0,0,0,0,0,0,0,0,0,0,0,0,0,0,0,0,0,0,0,0,0,0,0,0,0.612307378,0,0,0,0,0.306153689,0,0,0,0,0,0,6.163894275,0,0,0,0,0.55107664,0,0,0,0,0,0,0,0,0,0,0,0,0,0,0,0,0,0,0,0,0,0,0,0,0,0,0,0,0,0,0,0,0,0,0,0,0,60.94499439,0,0,0,0,0,0,0,0,0,0,0,0,0,0,0,0,0,0,0.408204919,0,0,0,0,0,0,0,0,0,0,0,0,0,0,0,0,0,0,0,0,0
Interglad,Interglad_4649, GP03-386303, European Patent    Jushi Group (CN),2018, A3299348,mass_percent,,,1276,0,0,0,0,0,0,0,0,16.45164516,0,0,0,0,0,0,0,0,0,0,0,0,0,0,0,0,0,0,0,0,0,0,0,0,0,0,0,0,14.36143614,0,0,0,0,0,0,0,0,0,0,0,0,0,0,0,0,0,0,0,0,0,0,0,0,0,0,0,0,0,0.900090009,0,0,0,0,0,0,0,0,0,0,0,0,0,0,0,0,0,0,0,0,0,0,0,0,0,0.600060006,0,0,0,0,0.600060006,0,0,0,0,0,0,5.98059806,0,0,0,0,0.540054005,0,0,0,0,0,0,0,0,0,0,0,0,0,0,0,0,0,0,0,0,0,0,0,0,0,0,0,0,0,0,0,0,0,0,0,0,0,59.17591759,0,0,0,0,0,0,0,0,0,0,0,0,0,0,0,0,0,0,1.390139014,0,0,0,0,0,0,0,0,0,0,0,0,0,0,0,0,0,0,0,0,0
Interglad,Interglad_4650, GJ02-387135, J. Non-Crystalline Solids,2019, v. 505  p. 0170,mass_percent,,,1325,0,0,0,0,0,0,0,0,13.4,0,0,0,0,0,0,0,0,0,0,0,0,0,0,0,0,0,0,0,0,0,0,0,0,0,0,0,0,7.8,0,0,0,0,0,0,0,0,0,0,0,0,0,0,0,0,0,0,0,0,0,0,0,0,0,0,0,0,0,0,0,0,0,0,0,0,0,0,0,0,0,0,0,0,0,0,0,0,0,0,0,0,0,0,0,0,0,0,0,0,0,0,0,0,0,0,0,0,0,0,0,0,13.7,0,0,0,0,0,0,0,0,0,0,0,0,0,0,0,0,0,0,0,0,0,0,0,0,0,0,0,0,0,0,0,0,0,0,0,0,0,65.1,0,0,0,0,0,0,0,0,0,0,0,0,0,0,0,0,0,0,0,0,0,0,0,0,0,0,0,0,0,0,0,0,0,0,0,0,0,0,0,0
Interglad,Interglad_4651, GJ02-387137, J. Non-Crystalline Solids,2019, v. 505  p. 0170,mass_percent,,,1280,0,0,0,0,0,0,0,0,13.6,0,0,0,0,0,0,0,0,0,0,0,0,0,0,0,0,0,0,0,0,0,0,0,0,0,0,0,0,10.27,0,0,0,0,0,0,0,0,0,0,0,0,0,0,0,0,0,0,0,0,0,0,0,0,0,0,0,0,0,0,0,0,0,0,0,0,0,0,0,0,0,0,0,0,0,0,0,0,0,0,0,0,0,0,0,0,0,0,0,0,0,0,0,0,0,0,0,0,0,0,0,0,13.6,0,0,0,0,0,0,0,0,0,0,0,0,0,0,0,0,0,0,0,0,0,0,0,0,0,0,0,0,0,0,0,0,0,0,0,0,0,62.53,0,0,0,0,0,0,0,0,0,0,0,0,0,0,0,0,0,0,0,0,0,0,0,0,0,0,0,0,0,0,0,0,0,0,0,0,0,0,0,0
Interglad,Interglad_4652, GJ03-387140, J. Non-Crystalline Solids,2019, v. 505  p. 0170,mass_percent,,,1220,0,0,0,0,0,0,0,0,11.4,0,0,0,0,0,0,0,0,0,0,0,0,0,0,0,0,0,0,0,0,0,0,0,0,0,0,0,0,13.6,0,0,0,0,0,0,0,0,0,0,0,0,0,0,0,0,0,0,0,0,0,0,0,0,0,0,0,0,0,0,0,0,0,0,0,0,0,0,0,0,0,0,0,0,0,0,0,0,0,0,0,0,0,0,0,0,0,0,0,0,0,0,0,0,0,0,0,0,0,0,0,0,13.3,0,0,0,0,0,0,0,0,0,0,0,0,0,0,0,0,0,0,0,0,0,0,0,0,0,0,0,0,0,0,0,0,0,0,0,0,0,61.7,0,0,0,0,0,0,0,0,0,0,0,0,0,0,0,0,0,0,0,0,0,0,0,0,0,0,0,0,0,0,0,0,0,0,0,0,0,0,0,0
Interglad,Interglad_4653, GJ02-387143, J. Non-Crystalline Solids,2019, v. 505  p. 0170,mass_percent,,,1200,0,0,0,0,0,0,0,0,10.81,0,0,0,0,0,0,0,0,0,0,0,0,0,0,0,0,0,0,0,0,0,0,0,0,0,0,0,0,11.71,0,0,0,0,0,0,0,0,0,0,0,0,0,0,0,0,0,0,0,0,0,0,0,0,0,0,0,0,0,0,0,0,0,0,0,0,0,0,0,0,0,0,0,0,0,0,0,0,0,0,0,0,0,0,0,0,0,0,0,0,0,0,0,0,0,0,0,0,0,0,0,0,15.42,0,0,0,0,0,0,0,0,0,0,0,0,0,0,0,0,0,0,0,0,0,0,0,0,0,0,0,0,0,0,0,0,0,0,0,0,0,62.06,0,0,0,0,0,0,0,0,0,0,0,0,0,0,0,0,0,0,0,0,0,0,0,0,0,0,0,0,0,0,0,0,0,0,0,0,0,0,0,0
Interglad,Interglad_4654, GJ02-387145, J. Non-Crystalline Solids,2019, v. 505  p. 0170,mass_percent,,,1325,0,0,0,0,0,0,0,0,11.88,0,0,0,0,0,0,0,0,0,0,0,0,0,0,0,0,0,0,0,0,0,0,0,0,0,0,0,0,7.01,0,0,0,0,0,0,0,0,0,0,0,0,0,0,0,0,0,0,0,0,0,0,0,0,0,0,0,0,0,0,0,0,0,0,0,0,0,0,0,0,0,0,0,0,0,0,0,0,0,0,0,0,0,0,0,0,0,0,0,0,0,0,0,0,0,0,0,0,0,0,0,0,13.4,0,0,0,0,0,0,0,0,0,0,0,0,0,0,0,0,0,0,0,0,0,0,0,0,0,0,0,0,0,0,0,0,0,0,0,0,0,67.71,0,0,0,0,0,0,0,0,0,0,0,0,0,0,0,0,0,0,0,0,0,0,0,0,0,0,0,0,0,0,0,0,0,0,0,0,0,0,0,0
Interglad,Interglad_4655, GJ03-387146, J. Non-Crystalline Solids,2019, v. 505  p. 0170,mass_percent,,,1345,0,0,0,0,0,0,0,0,11.76,0,0,0,0,0,0,0,0,0,0,0,0,0,0,0,0,0,0,0,0,0,0,0,0,0,0,0,0,10.65,0,0,0,0,0,0,0,0,0,0,0,0,0,0,0,0,0,0,0,0,0,0,0,0,0,0,0,0,0,0,0,0,0,0,0,0,0,0,0,0,0,0,0,0,0,0,0,0,0,0,0,0,0,0,0,0,0,0,0,0,0,0,0,0,0,0,0,0,0,0,0,0,10.45,0,0,0,0,0,0,0,0,0,0,0,0,0,0,0,0,0,0,0,0,0,0,0,0,0,0,0,0,0,0,0,0,0,0,0,0,0,67.14,0,0,0,0,0,0,0,0,0,0,0,0,0,0,0,0,0,0,0,0,0,0,0,0,0,0,0,0,0,0,0,0,0,0,0,0,0,0,0,0
Interglad,Interglad_4656, GP03-387515, US Patent    Jushi Group (CN),2017, A0283309,mass_percent,,,1274,0,0,0,0,0,0,0,0,15.45,0,0,0,0,0,0,0,0,0,0,0,0,0,0,0,0,0,0,0,0.32,0,0,0,0,0,0,0,0,11.86,0,0,0,0,0,0,0,0,0,0,0,0,0,0,0,0,0,0,0,0,0,0,0,0,0,0,0,0,0,0.35,0,0,0,0,0,0,0,0,0,0,0,0,0,0,0,0,0,0,0,0,0,0,0,0,0,0.6,0,0,0,0,0.64,0,0,0,0,0,0,8.87,0,0,0,0,0.2,0,0,0,0,0,0,0,0,0,0,0,0,0,0,0,0,0,0,0,0,0,0,0,0,0,0,0,0,0,0,0,0,0,0,0,0,0,59.32,0,0,0,0,0,0,0,0,0,0,0,1.99,0,0,0,0,0,0,0.4,0,0,0,0,0,0,0,0,0,0,0,0,0,0,0,0,0,0,0,0,0
Interglad,Interglad_4657, GP03-387516, US Patent    Jushi Group (CN),2017, A0283309,mass_percent,,,1282,0,0,0,0,0,0,0,0,15.58,0,0,0,0,0,0,0,0,0,0,0,0,0,0,0,0,0,0,0,0.02,0,0,0,0,0,0,0,0,11.96,0,0,0,0,0,0,0,0,0,0,0,0,0,0,0,0,0,0,0,0,0,0,0,0,0,0,0,0,0,0.42,0,0,0,0,0,0,0,0,0,0,0,0,0,0,0,0,0,0,0,0,0,0,0,0,0,0.5,0,0,0,0,0.06,0,0,0,0,0,0,8.94,0,0,0,0,0.2,0,0,0,0,0,0,0,0,0,0,0,0,0,0,0,0,0,0,0,0,0,0,0,0,0,0,0,0,0,0,0,0,0,0,0,0,0,60.3,0,0,0,0,0,0,0,0,0,0,0,1.01,0,0,0,0,0,0,1.01,0,0,0,0,0,0,0,0,0,0,0,0,0,0,0,0,0,0,0,0,0
Interglad,Interglad_4658, GP03-387517, US Patent    Jushi Group (CN),2017, A0283309,mass_percent,,,1272,0,0,0,0,0,0,0,0,15.4,0,0,0,0,0,0,0,0,0,0,0,0,0,0,0,0,0,0,0,0.06,0,0,0,0,0,0,0,0,15.5,0,0,0,0,0,0,0,0,0,0,0,0,0,0,0,0,0,0,0,0,0,0,0,0,0,0,0,0,0,0.42,0,0,0,0,0,0,0,0,0,0,0,0,0,0,0,0,0,0,0,0,0,0,0,0,0,0.2,0,0,0,0,0.72,0,0,0,0,0,0,7.6,0,0,0,0,0.2,0,0,0,0,0,0,0,0,0,0,0,0,0,0,0,0,0,0,0,0,0,0,0,0,0,0,0,0,0,0,0,0,0,0,0,0,0,59.6,0,0,0,0,0,0,0,0,0,0,0,0,0,0,0,0,0,0,0.3,0,0,0,0,0,0,0,0,0,0,0,0,0,0,0,0,0,0,0,0,0
Interglad,Interglad_4659, GP03-387518, US Patent    Jushi Group (CN),2017, A0283309,mass_percent,,,1273,0,0,0,0,0,0,0,0,15.5,0,0,0,0,0,0,0,0,0,0,0,0,0,0,0,0,0,0,0,0.1,0,0,0,0,0,0,0,0,15.1,0,0,0,0,0,0,0,0,0,0,0,0,0,0,0,0,0,0,0,0,0,0,0,0,0,0,0,0,0,0.4,0,0,0,0,0,0,0,0,0,0,0,0,0,0,0,0,0,0,0,0,0,0,0,0,0,0.4,0,0,0,0,0.35,0,0,0,0,0,0,7.5,0,0,0,0,0.2,0,0,0,0,0,0,0,0,0,0,0,0,0,0,0,0,0,0,0,0,0,0,0,0,0,0,0,0,0,0,0,0,0,0,0,0,0,59.6,0,0,0,0,0,0,0,0,0,0,0,0.5,0,0,0,0,0,0,0.35,0,0,0,0,0,0,0,0,0,0,0,0,0,0,0,0,0,0,0,0,0
Interglad,Interglad_4660, GP03-387519, US Patent    Jushi Group (CN),2017, A0283309,mass_percent,,,1274,0,0,0,0,0,0,0,0,15.6,0,0,0,0,0,0,0,0,0,0,0,0,0,0,0,0,0,0,0,0.05,0,0,0,0,0,0,0,0,14.1,0,0,0,0,0,0,0.02,0,0,0,0,0,0,0,0,0,0,0,0,0,0,0,0,0,0,0,0,0,0,0.38,0,0,0,0,0,0,0,0,0,0,0,0,0,0,0,0,0,0,0,0,0,0,0,0,0,0.6,0,0,0,0,0.4,0,0,0,0,0,0,8.6,0,0,0,0,0.2,0,0,0,0,0,0,0,0,0,0,0,0,0,0,0,0,0,0,0,0,0,0,0,0,0,0,0,0,0,0,0,0,0,0,0,0,0,59.6,0,0,0,0,0,0,0,0,0,0,0,0,0,0,0,0,0,0,0.45,0,0,0,0,0,0,0,0,0,0,0,0,0,0,0,0,0,0,0,0,0
