Repository: n000188975/2026.05.25-glass-predition-reverse-model

File: interglad_database.csv (part 64 of 76)
_mass_pct,GeSe_mass_pct,GeTe4_mass_pct,GeTe_mass_pct,Ge_mass_pct,H2O_mass_pct,HfF4_mass_pct,HfO2_mass_pct,Ho2O3_mass_pct,I_mass_pct,In2S3_mass_pct,InF3_mass_pct,In_mass_pct,K2O_mass_pct,KBr_mass_pct,KCl_mass_pct,KF_mass_pct,La2O3_mass_pct,Li2O_mass_pct,Li2SO4_mass_pct,Li2S_mass_pct,LiCl_mass_pct,LiF_mass_pct,Lu2O3_mass_pct,MgF2_mass_pct,MgO_mass_pct,MnF2_mass_pct,MnO2_mass_pct,MnO_mass_pct,MoO3_mass_pct,Na2O_mass_pct,Na2SO4_mass_pct,Na2S_mass_pct,NaCl_mass_pct,NaF_mass_pct,NaPO3_mass_pct,Nb2O5_mass_pct,Nd2O3_mass_pct,NdF3_mass_pct,NiO_mass_pct,O_mass_pct,P2O5_mass_pct,P2S5_mass_pct,P_mass_pct,PbBr2_mass_pct,PbCl2_mass_pct,PbF2_mass_pct,PbI2_mass_pct,PbO_mass_pct,PbSe_mass_pct,PbTe_mass_pct,Pb_mass_pct,Pr2O3_mass_pct,Rb2O_mass_pct,RbCl_mass_pct,RbF_mass_pct,Rh2O3_mass_pct,Rh_mass_pct,SO3_mass_pct,S_mass_pct,Sb2O3_mass_pct,Sb2S3_mass_pct,Sb2Se3_mass_pct,Sb2Te3_mass_pct,Sb_mass_pct,Sc2O3_mass_pct,SeO2_mass_pct,Se_mass_pct,SiO2_mass_pct,SiS2_mass_pct,Si_mass_pct,Sm2O3_mass_pct,SnCl2_mass_pct,SnF2_mass_pct,SnO2_mass_pct,SnO_mass_pct,SnS_mass_pct,SnSe2_mass_pct,SnSe_mass_pct,SnTe_mass_pct,SrO_mass_pct,Ta2O5_mass_pct,Tb2O3_mass_pct,TeO2_mass_pct,Te_mass_pct,ThF4_mass_pct,Th_mass_pct,TiO2_mass_pct,Tl2O_mass_pct,Tl2S_mass_pct,Tl2Se_mass_pct,Tl2Te_mass_pct,TlBr_mass_pct,TlCl_mass_pct,TlSe_mass_pct,Tl_mass_pct,U_mass_pct,V2O5_mass_pct,WO3_mass_pct,Y2O3_mass_pct,YF3_mass_pct,Yb2O3_mass_pct,ZnBr2_mass_pct,ZnCl2_mass_pct,ZnF2_mass_pct,ZnO_mass_pct,ZnSO4_mass_pct,ZrF4_mass_pct,ZrO2_mass_pct
Interglad,Interglad_4812, GP03-392220, European Patent    Jushi Group (CN),2017, A3181530,mass_percent,,,1282,0,0,0,0,0,0,0,0,14.5,0,0,0,0,0,0,0,0,0,0,0,0,0,0,0,0,0,0,0,0,0,0,0,0,0,0,0,0,11,0,0,0,0,0,0,0,0,0,0,0,0,0,0,0,0,0,0,0,0,0,0,0,0,0,0,0,0,0,0.3,0,0,0,0,0,0,0,0,0,0,0,0,0,0,0,0,0,0,0,0,0,0,0,0,0,0.6,0,0,0,0,0.5,0,0,0,0,0,0,8.6,0,0,0,0,0.2,0,0,0,0,0,0,0,0,0,0,0,0,0,0,0,0,0,0,0,0,0,0,0,0,0,0,0,0,0,0,0,0,0,0,0,0,0,60.3,0,0,0,0,0,0,0,0,0,0,0,3.5,0,0,0,0,0,0,0.5,0,0,0,0,0,0,0,0,0,0,0,0,0,0,0,0,0,0,0,0,0
Interglad,Interglad_4813, GP03-392221, European Patent    Jushi Group (CN),2017, A3181530,mass_percent,,,1285,0,0,0,0,0,0,0,0,15.2,0,0,0,0,0,0,0,0,0,0,0,0,0,0,0,0,0,0,0,0,0,0,0,0,0,0,0,0,9,0,0,0,0,0,0,0.02,0,0,0,0,0,0,0,0,0,0,0,0,0,0,0,0,0,0,0,0,0,0,0.38,0,0,0,0,0,0,0,0,0,0,0,0,0,0,0,0,0,0,0,0,0,0,0,0,0,0.6,0,0,0,0,0.5,0,0,0,0,0,0,8.6,0,0,0,0,0.2,0,0,0,0,0,0,0,0,0,0,0,0,0,0,0,0,0,0,0,0,0,0,0,0,0,0,0,0,0,0,0,0,0,0,0,0,0,59.2,0,0,0,0,0,0,0,0,0,0,0,6,0,0,0,0,0,0,0.3,0,0,0,0,0,0,0,0,0,0,0,0,0,0,0,0,0,0,0,0,0
Interglad,Interglad_4814, GP03-392222, European Patent    Jushi Group (CN),2017, A3181530,mass_percent,,,1287,0,0,0,0,0,0,0,0,15.02,0,0,0,0,0,0,0,0,0,0,0,0,0,0,0,0,0,0,0,0,0,0,0,0,0,0,0,0,8.71,0,0,0,0,0,0,0,0,0,0,0,0,0,0,0,0,0,0,0,0,0,0,0,0,0,0,0,0,0,0.3,0,0,0,0,0,0,0,0,0,0,0,0,0,0,0,0,0,0,0,0,0,0,0,0,0,0.6,0,0,0,0,0.5,0,0,0,0,0,0,8.01,0,0,0,0,0.2,0,0,0,0,0,0,0,0,0,0,0,0,0,0,0,0,0,0,0,0,0,0,0,0,0,0,0,0,0,0,0,0,0,0,0,0,0,59.35,0,0,0,0,0,0,0,0,0,0,0,7.01,0,0,0,0,0,0,0.3,0,0,0,0,0,0,0,0,0,0,0,0,0,0,0,0,0,0,0,0,0
Interglad,Interglad_4815, GP03-392223, European Patent    Jushi Group (CN),2017, A3181530,mass_percent,,,1288,0,0,0,0,0,0,0,0,15,0,0,0,0,0,0,0,0,0,0,0,0,0,0,0,0,0,0,0,0,0,0,0,0,0,0,0,0,9,0,0,0,0,0,0,0,0,0,0,0,0,0,0,0,0,0,0,0,0,0,0,0,0,0,0,0,0,0,0.4,0,0,0,0,0,0,0,0,0,0,0,0,0,0,0,0,0,0,0,0,0,0,0,0,0,0.6,0,0,0,0,0.5,0,0,0,0,0,0,7,0,0,0,0,0.2,0,0,0,0,0,0,0,0,0,0,0,0,0,0,0,0,0,0,0,0,0,0,0,0,0,0,0,0,0,0,0,0,0,0,0,0,0,58.7,0,0,0,0,0,0,0,0,0,0,0,8,0,0,0,0,0,0,0.6,0,0,0,0,0,0,0,0,0,0,0,0,0,0,0,0,0,0,0,0,0
Interglad,Interglad_4816, GP03-392224, European Patent    Jushi Group (CN),2017, A3181530,mass_percent,,,1282,0,0,0,0,0,0,0,0,15.5,0,0,0,0,0,0,0,0,0,0,0,0,0,0,0,0,0,0,0,0,0,0,0,0,0,0,0,0,11.1,0,0,0,0,0,0,0,0,0,0,0,0,0,0,0,0,0,0,0,0,0,0,0,0,0,0,0,0,0,0.4,0,0,0,0,0,0,0,0,0,0,0,0,0,0,0,0,0,0,0,0,0,0,0,0,0,0.65,0,0,0,0,0.45,0,0,0,0,0,0,8.7,0,0,0,0,0.2,0,0,0,0,0,0,0,0,0,0,0,0,0,0,0,0,0,0,0,0,0,0,0,0,0,0,0,0,0,0,0,0,0,0,0,0,0,59.5,0,0,0,0,0,0,0,0,0,0,0,3.1,0,0,0,0,0,0,0.4,0,0,0,0,0,0,0,0,0,0,0,0,0,0,0,0,0,0,0,0,0
Interglad,Interglad_4817, GP03-392378, US Patent    Jushi Group (CN),2018, A0086661,mass_percent,,,1274,0,0,0,0,0,0,0,0,15.23,0,0,0,0,0,0,0,0,0,0,0,0,0,0,0,0,0,0,0,0,0,0,0,0,0,0,0,0,16.63,0,0,0,0,0,0,0,0,0,0,0,0,0,0,0,0,0,0,0,0,0,0,0,0,0,0,0,0,0.2,0.41,0,0,0,0,0,0,0,0,0,0,0,0,0,0,0,0,0,0,0,0,0,0,0,0,0,0.28,0,0,0,0,0.09,0,0,0,0,0,0,6.81,0,0,0,0,0.51,0,0,0,0,0,0,0,0,0,0,0,0,0,0,0,0,0,0,0,0,0,0,0,0,0,0,0,0,0,0,0,0,0,0,0,0,0,59.53,0,0,0,0,0,0,0,0,0,0,0,0,0,0,0,0,0,0,0.31,0,0,0,0,0,0,0,0,0,0,0,0,0,0,0,0,0,0,0,0,0
Interglad,Interglad_4818, GP03-392379, US Patent    Jushi Group (CN),2018, A0086661,mass_percent,,,1276,0,0,0,0,0,0,0,0,15.43,0,0,0,0,0,0,0,0,0.05,0,0,0,0,0,0,0,0,0,0,0,0,0,0,0,0,0,0,0,16.13,0,0,0,0,0,0,0,0,0,0,0,0,0,0,0,0,0,0,0,0,0,0,0,0,0,0,0,0,0,0.41,0,0,0,0,0,0,0,0,0,0,0,0,0,0,0,0,0,0,0,0,0,0,0,0,0,0.28,0,0,0,0,0.2,0,0,0,0,0,0,7.01,0,0,0,0,0.51,0,0,0,0,0,0,0,0,0,0,0,0,0,0,0,0,0,0,0,0,0,0,0,0,0,0,0,0,0,0,0,0,0,0,0,0,0,59.63,0,0,0,0,0,0,0,0,0,0,0,0,0,0,0,0,0,0,0.35,0,0,0,0,0,0,0,0,0,0,0,0,0,0,0,0,0,0,0,0,0
Interglad,Interglad_4819, GP03-392380, US Patent    Jushi Group (CN),2018, A0086661,mass_percent,,,1275,0,0,0,0,0,0,0,0,15.53,0,0,0,0,0,0,0,0,0.05,0,0,0,0,0,0,0,0,0,0,0,0,0,0,0,0,0,0,0,14.83,0,0,0,0,0,0,0,0,0,0,0,0,0,0,0,0,0,0,0,0,0,0,0,0,0,0,0,0,0.15,0.41,0,0,0,0,0,0,0,0,0,0,0,0,0,0,0,0,0,0,0,0,0,0,0,0,0,0.28,0,0,0,0,0.4,0,0,0,0,0,0,7.01,0,0,0,0,0.51,0,0,0,0,0,0,0,0,0,0,0,0,0,0,0,0,0,0,0,0,0,0,0,0,0,0,0,0,0,0,0,0,0,0,0,0,0,60.53,0,0,0,0,0,0,0,0,0,0,0,0,0,0,0,0,0,0,0.3,0,0,0,0,0,0,0,0,0,0,0,0,0,0,0,0,0,0,0,0,0
Interglad,Interglad_4820, GP03-392381, US Patent    Jushi Group (CN),2018, A0086661,mass_percent,,,1274,0,0,0,0,0,0,0,0,15.33,0,0,0,0,0,0,0,0,0,0,0,0,0,0,0,0,0,0,0,0,0,0,0,0,0,0,0,0,14.08,0,0,0,0,0,0,0,0,0,0,0,0,0,0,0,0,0,0,0,0,0,0,0,0,0,0,0,0,0,0.41,0,0,0,0,0,0,0,0,0,0,0,0,0,0,0,0,0,0,0,0,0,0,0,0,0,0.21,0,0,0,0,0.15,0,0,0,0,0,0,6.71,0,0,0,0,0.61,0,0,0,0,0,0,0,0,0,0,0,0,0,0,0,0,0,0,0,0,0,0,0,0,0,0,0,0,0,0,0,0,0,0,0,0,0,60.13,0,0,0,0,0,0,0,0,0,0,0,0,0,0,0,0,0,0,2.37,0,0,0,0,0,0,0,0,0,0,0,0,0,0,0,0,0,0,0,0,0
Interglad,Interglad_4821, GP03-392382, US Patent    Jushi Group (CN),2018, A0086661,mass_percent,,,1277,0,0,0,0,0,0,0,0,16.53,0,0,0,0,0,0,0,0,0,0,0,0,0,0,0,0,0,0,0,0,0,0,0,0,0,0,0,0,14.13,0,0,0,0,0,0,0,0,0,0,0,0,0,0,0,0,0,0,0,0,0,0,0,0,0,0,0,0,0,0.41,0,0,0,0,0,0,0,0,0,0,0,0,0,0,0,0,0,0,0,0,0,0,0,0,0,0.35,0,0,0,0,0.41,0,0,0,0,0,0,7.01,0,0,0,0,0.48,0,0,0,0,0,0,0,0,0,0,0,0,0,0,0,0,0,0,0,0,0,0,0,0,0,0,0,0,0,0,0,0,0,0,0,0,0,60.23,0,0,0,0,0,0,0,0,0,0,0,0,0,0,0,0,0,0,0.45,0,0,0,0,0,0,0,0,0,0,0,0,0,0,0,0,0,0,0,0,0
Interglad,Interglad_4822, GP03-392383, US Patent    Jushi Group (CN),2018, A0086661,mass_percent,,,1271,0,0,0,0,0,0,0,0,15.03,0,0,0,0,0,0,0,0,0,0,0,0,0,0,0,0,0,0,0,0,0,0,0,0,0,0,0,0,16.13,0,0,0,0,0,0,0,0,0,0,0,0,0,0,0,0,0,0,0,0,0,0,0,0,0,0,0,0,0.05,0.42,0,0,0,0,0,0,0,0,0,0,0,0,0,0,0,0,0,0,0,0,0,0,0,0,0,0.31,0,0,0,0,0.04,0,0,0,0,0,0,8.02,0,0,0,0,0.43,0,0,0,0,0,0,0,0,0,0,0,0,0,0,0,0,0,0,0,0,0,0,0,0,0,0,0,0,0,0,0,0,0,0,0,0,0,59.32,0,0,0,0,0,0,0,0,0,0,0,0,0,0,0,0,0,0,0.25,0,0,0,0,0,0,0,0,0,0,0,0,0,0,0,0,0,0,0,0,0
Interglad,Interglad_4823, GP03-392384, US Patent    Jushi Group (CN),2018, A0086661,mass_percent,,,1273,0,0,0,0,0,0,0,0,15.53,0,0,0,0,0,0,0,0,0,0,0,0,0,0,0,0,0,0,0,0,0,0,0,0,0,0,0,0,15.53,0,0,0,0,0,0,0,0,0,0,0,0,0,0,0,0,0,0,0,0,0,0,0,0,0,0,0,0,0.1,0.41,0,0,0,0,0,0,0,0,0,0,0,0,0,0,0,0,0,0,0,0,0,0,0,0,0,0.28,0,0,0,0,0.25,0,0,0,0,0,0,7.21,0,0,0,0,0.51,0,0,0,0,0,0,0,0,0,0,0,0,0,0,0,0,0,0,0,0,0,0,0,0,0,0,0,0,0,0,0,0,0,0,0,0,0,59.83,0,0,0,0,0,0,0,0,0,0,0,0,0,0,0,0,0,0,0.35,0,0,0,0,0,0,0,0,0,0,0,0,0,0,0,0,0,0,0,0,0
Interglad,Interglad_4824, GP03-392385, US Patent    Jushi Group (CN),2018, A0086661,mass_percent,,,1273,0,0,0,0,0,0,0,0,16.03,0,0,0,0,0,0,0,0,0,0,0,0,0,0,0,0,0,0,0,0,0,0,0,0,0,0,0,0,15.43,0,0,0,0,0,0,0,0,0,0,0,0,0,0,0,0,0,0,0,0,0,0,0,0,0,0,0,0,0.1,0.4,0,0,0,0,0,0,0,0,0,0,0,0,0,0,0,0,0,0,0,0,0,0,0,0,0,0.26,0,0,0,0,0.3,0,0,0,0,0,0,7.52,0,0,0,0,0.5,0,0,0,0,0,0,0,0,0,0,0,0,0,0,0,0,0,0,0,0,0,0,0,0,0,0,0,0,0,0,0,0,0,0,0,0,0,59.12,0,0,0,0,0,0,0,0,0,0,0,0,0,0,0,0,0,0,0.34,0,0,0,0,0,0,0,0,0,0,0,0,0,0,0,0,0,0,0,0,0
Interglad,Interglad_4825, GP03-392386, US Patent    Jushi Group (CN),2018, A0086661,mass_percent,,,1274,0,0,0,0,0,0,0,0,15.25,0,0,0,0,0,0,0,0,0.01,0,0,0,0,0,0,0,0,0,0,0,0,0,0,0,0,0,0,0,14.55,0,0,0,0,0,0,0,0,0,0,0,0,0,0,0,0,0,0,0,0,0,0,0,0,0,0,0,0,0,0.41,0,0,0,0,0,0,0,0,0,0,0,0,0,0,0,0,0,0,0,0,0,0,0,0,0,0.33,0,0,0,0,0.14,0,0,0,0,0,0,7.12,0,0,0,0,0.45,0,0,0,0,0,0,0,0,0,0,0,0,0,0,0,0,0,0,0,0,0,0,0,0,0,0,0,0,0,0,0,0,0,0,0,0,0,60.69,0,0,0,0,0,0,0,0,0,0,0,0,0,0,0,0,0,0,1.05,0,0,0,0,0,0,0,0,0,0,0,0,0,0,0,0,0,0,0,0,0
Interglad,Interglad_4826, GP03-392387, US Patent    Jushi Group (CN),2018, A0086661,mass_percent,,,1275,0,0,0,0,0,0,0,0,15.72,0,0,0,0,0,0,0,0,0,0,0,0,0,0,0,0,0,0,0,0,0,0,0,0,0,0,0,0,15.52,0,0,0,0,0,0,0,0,0,0,0,0,0,0,0,0,0,0,0,0,0,0,0,0,0,0,0,0,0.15,0.41,0,0,0,0,0,0,0,0,0,0,0,0,0,0,0,0,0,0,0,0,0,0,0,0,0,0.25,0,0,0,0,0.19,0,0,0,0,0,0,7.21,0,0,0,0,0.56,0,0,0,0,0,0,0,0,0,0,0,0,0,0,0,0,0,0,0,0,0,0,0,0,0,0,0,0,0,0,0,0,0,0,0,0,0,59.65,0,0,0,0,0,0,0,0,0,0,0,0,0,0,0,0,0,0,0.34,0,0,0,0,0,0,0,0,0,0,0,0,0,0,0,0,0,0,0,0,0
Interglad,Interglad_4827, GP03-392388, US Patent    Jushi Group (CN),2018, A0086661,mass_percent,,,1274,0,0,0,0,0,0,0,0,15.23,0,0,0,0,0,0,0,0,0,0,0,0,0,0,0,0,0,0,0,0,0,0,0,0,0,0,0,0,15.13,0,0,0,0,0,0,0,0,0,0,0,0,0,0,0,0,0,0,0,0,0,0,0,0,0,0,0,0,0,0.42,0,0,0,0,0,0,0,0,0,0,0,0,0,0,0,0,0,0,0,0,0,0,0,0,0,0.28,0,0,0,0,0.5,0,0,0,0,0,0,7.52,0,0,0,0,0.44,0,0,0,0,0,0,0,0,0,0,0,0,0,0,0,0,0,0,0,0,0,0,0,0,0,0,0,0,0,0,0,0,0,0,0,0,0,60.22,0,0,0,0,0,0,0,0,0,0,0,0,0,0,0,0,0,0,0.26,0,0,0,0,0,0,0,0,0,0,0,0,0,0,0,0,0,0,0,0,0
Interglad,Interglad_4828, GP03-392469, US Patent    Jushi Group (CN),2018, A0118608,mass_percent,89.1,,1280,0,0,0,0,0,0,0,0,15.73,0,0,0,0,0,0,0,0,0,0,0,0,0,0,0,0,0,0,0,0,0,0,0,0,0,0,0,0,12.02,0,0,0,0,0,0,0,0,0,0,0,0,0,0,0,0,0,0,0,0,0,0,0,0,0,0,0,0,0,0.36,0,0,0,0,0,0,0,0,0,0,0,0,0,0,0,0,0,0,0,0,0,0,0,0,0,0.13,0,0,0,0,0.61,0,0,0,0,0,0,8.71,0,0,0,0,0.21,0,0,0,0,0,0,0,0,0,0,0,0,0,0,0,0,0,0,0,0,0,0,0,0,0,0,0,0,0,0,0,0,0,0,0,0,0,61.31,0,0,0,0,0,0,0,0,0,0,0,0.5,0,0,0,0,0,0,0.42,0,0,0,0,0,0,0,0,0,0,0,0,0,0,0,0,0,0,0,0,0
Interglad,Interglad_4829, GP03-392470, US Patent    Jushi Group (CN),2018, A0118608,mass_percent,89,,1282,0,0,0,0,0,0,0,0,15.73,0,0,0,0,0,0,0,0,0,0,0,0,0,0,0,0,0,0,0,0,0,0,0,0,0,0,0,0,11.82,0,0,0,0,0,0,0,0,0,0,0,0,0,0,0,0,0,0,0,0,0,0,0,0,0,0,0,0,0,0.36,0,0,0,0,0,0,0,0,0,0,0,0,0,0,0,0,0,0,0,0,0,0,0,0,0,0.13,0,0,0,0,0.51,0,0,0,0,0,0,9.12,0,0,0,0,0.21,0,0,0,0,0,0,0,0,0,0,0,0,0,0,0,0,0,0,0,0,0,0,0,0,0,0,0,0,0,0,0,0,0,0,0,0,0,60.7,0,0,0,0,0,0,0,0,0,0,0,1,0,0,0,0,0,0,0.42,0,0,0,0,0,0,0,0,0,0,0,0,0,0,0,0,0,0,0,0,0
Interglad,Interglad_4830, GP03-392471, US Patent    Jushi Group (CN),2018, A0118608,mass_percent,89.3,,1278,0,0,0,0,0,0,0,0,15.67,0,0,0,0,0,0,0,0,0,0,0,0,0,0,0,0,0,0,0,0,0,0,0,0,0,0,0,0,11.9,0,0,0,0,0,0,0,0,0,0,0,0,0,0,0,0,0,0,0,0,0,0,0,0,0,0,0,0,0,0.36,0,0,0,0,0,0,0,0,0,0,0,0,0,0,0,0,0,0,0,0,0,0,0,0,0,0.13,0,0,0,0,0.7,0,0,0,0,0,0,8.63,0,0,0,0,0.21,0,0,0,0,0,0,0,0,0,0,0,0,0,0,0,0,0,0,0,0,0,0,0,0,0,0,0,0,0,0,0,0,0,0,0,0,0,60.49,0,0,0,0,0,0,0,0,0,0,0,1.49,0,0,0,0,0,0,0.42,0,0,0,0,0,0,0,0,0,0,0,0,0,0,0,0,0,0,0,0,0
Interglad,Interglad_4831, GP03-392472, US Patent    Jushi Group (CN),2018, A0118608,mass_percent,89.7,,1277,0,0,0,0,0,0,0,0,16.12,0,0,0,0,0,0,0,0,0,0,0,0,0,0,0,0,0,0,0,0,0,0,0,0,0,0,0,0,13.42,0,0,0,0,0,0,0,0,0,0,0,0,0,0,0,0,0,0,0,0,0,0,0,0,0,0,0,0,0,0.36,0,0,0,0,0,0,0,0,0,0,0,0,0,0,0,0,0,0,0,0,0,0,0,0,0,0.08,0,0,0,0,0.84,0,0,0,0,0,0,8.31,0,0,0,0,0.26,0,0,0,0,0,0,0,0,0,0,0,0,0,0,0,0,0,0,0,0,0,0,0,0,0,0,0,0,0,0,0,0,0,0,0,0,0,60.27,0,0,0,0,0,0,0,0,0,0,0,0,0,0,0,0,0,0,0.34,0,0,0,0,0,0,0,0,0,0,0,0,0,0,0,0,0,0,0,0,0
Interglad,Interglad_4832, GP03-392473, US Patent    Jushi Group (CN),2018, A0118608,mass_percent,89.6,,1276,0,0,0,0,0,0,0,0,15.7,0,0,0,0,0,0,0,0,0,0,0,0,0,0,0,0,0,0,0,0,0,0,0,0,0,0,0,0,12.2,0,0,0,0,0,0,0,0,0,0,0,0,0,0,0,0,0,0,0,0,0,0,0,0,0,0,0,0,0,0.36,0,0,0,0,0,0,0,0,0,0,0,0,0,0,0,0,0,0,0,0,0,0,0,0,0,0.13,0,0,0,0,0.91,0,0,0,0,0,0,8.5,0,0,0,0,0.21,0,0,0,0,0,0,0,0,0,0,0,0,0,0,0,0,0,0,0,0,0,0,0,0,0,0,0,0,0,0,0,0,0,0,0,0,0,61.62,0,0,0,0,0,0,0,0,0,0,0,0,0,0,0,0,0,0,0.37,0,0,0,0,0,0,0,0,0,0,0,0,0,0,0,0,0,0,0,0,0
Interglad,Interglad_4833, GP03-392474, US Patent    Jushi Group (CN),2018, A0118608,mass_percent,89.5,,1276,0,0,0,0,0,0,0,0,15.42,0,0,0,0,0,0,0,0,0,0,0,0,0,0,0,0,0,0,0,0,0,0,0,0,0,0,0,0,13.22,0,0,0,0,0,0,0,0,0,0,0,0,0,0,0,0,0,0,0,0,0,0,0,0,0,0,0,0,0,0.36,0,0,0,0,0,0,0,0,0,0,0,0,0,0,0,0,0,0,0,0,0,0,0,0,0,0.13,0,0,0,0,0.81,0,0,0,0,0,0,8.41,0,0,0,0,0.21,0,0,0,0,0,0,0,0,0,0,0,0,0,0,0,0,0,0,0,0,0,0,0,0,0,0,0,0,0,0,0,0,0,0,0,0,0,61.07,0,0,0,0,0,0,0,0,0,0,0,0,0,0,0,0,0,0,0.37,0,0,0,0,0,0,0,0,0,0,0,0,0,0,0,0,0,0,0,0,0
Interglad,Interglad_4834, GP03-392475, US Patent    Jushi Group (CN),2018, A0118608,mass_percent,89.3,,1278,0,0,0,0,0,0,0,0,15.42,0,0,0,0,0,0,0,0,0,0,0,0,0,0,0,0,0,0,0,0,0,0,0,0,0,0,0,0,13.82,0,0,0,0,0,0,0,0,0,0,0,0,0,0,0,0,0,0,0,0,0,0,0,0,0,0,0,0,0,0.36,0,0,0,0,0,0,0,0,0,0,0,0,0,0,0,0,0,0,0,0,0,0,0,0,0,0.13,0,0,0,0,0.76,0,0,0,0,0,0,8.31,0,0,0,0,0.21,0,0,0,0,0,0,0,0,0,0,0,0,0,0,0,0,0,0,0,0,0,0,0,0,0,0,0,0,0,0,0,0,0,0,0,0,0,60.57,0,0,0,0,0,0,0,0,0,0,0,0,0,0,0,0,0,0,0.42,0,0,0,0,0,0,0,0,0,0,0,0,0,0,0,0,0,0,0,0,0
Interglad,Interglad_4835, GP03-392476, US Patent    Jushi Group (CN),2018, A0118611,mass_percent,,,1277,0,0,0,0,0,0,0,0,15.53,0,0,0,0,0,0,0,0,0,0,0,0,0,0,0,0,0,0,0,0,0,0,0,0,0,0,0,0,15.63,0,0,0,0,0,0,0,0,0,0,0,0,0,0,0,0,0,0,0,0,0,0,0,0,0,0,0,0,0,0.41,0,0,0,0,0,0,0,0,0,0,0,0,0,0,0,0,0,0,0,0,0,0,0,0,0,0.58,0,0,0,0,0.15,0,0,0,0,0,0,7.42,0,0,0,0,0.21,0,0,0,0,0,0,0,0,0,0,0,0,0,0,0,0,0,0,0,0,0,0,0,0,0,0,0,0,0,0,0,0,0,0,0,0,0,59.74,0,0,0,0,0,0,0,0,0,0,0,0,0,0,0,0,0,0,0.33,0,0,0,0,0,0,0,0,0,0,0,0,0,0,0,0,0,0,0,0,0
Interglad,Interglad_4836, GP03-392477, US Patent    Jushi Group (CN),2018, A0118611,mass_percent,,,1274,0,0,0,0,0,0,0,0,14.82,0,0,0,0,0,0,0,0,0,0,0,0,0,0,0,0,0,0,0,0,0,0,0,0,0,0,0,0,16.52,0,0,0,0,0,0,0,0,0,0,0,0,0,0,0,0,0,0,0,0,0,0,0,0,0,0,0,0,0,0.44,0,0,0,0,0,0,0,0,0,0,0,0,0,0,0,0,0,0,0,0,0,0,0,0,0,0.51,0,0,0,0,0.01,0,0,0,0,0,0,8.01,0,0,0,0,0.29,0,0,0,0,0,0,0,0,0,0,0,0,0,0,0,0,0,0,0,0,0,0,0,0,0,0,0,0,0,0,0,0,0,0,0,0,0,59.07,0,0,0,0,0,0,0,0,0,0,0,0,0,0,0,0,0,0,0.33,0,0,0,0,0,0,0,0,0,0,0,0,0,0,0,0,0,0,0,0,0
Interglad,Interglad_4837, GP03-392478, US Patent    Jushi Group (CN),2018, A0118611,mass_percent,,,1276,0,0,0,0,0,0,0,0,15.63,0,0,0,0,0,0,0,0,0,0,0,0,0,0,0,0,0,0,0,0,0,0,0,0,0,0,0,0,16.03,0,0,0,0,0,0,0,0,0,0,0,0,0,0,0,0,0,0,0,0,0,0,0,0,0,0,0,0,0,0.41,0,0,0,0,0,0,0,0,0,0,0,0,0,0,0,0,0,0,0,0,0,0,0,0,0,0.63,0,0,0,0,0.15,0,0,0,0,0,0,7.72,0,0,0,0,0.25,0,0,0,0,0,0,0,0,0,0,0,0,0,0,0,0,0,0,0,0,0,0,0,0,0,0,0,0,0,0,0,0,0,0,0,0,0,58.82,0,0,0,0,0,0,0,0,0,0,0,0,0,0,0,0,0,0,0.36,0,0,0,0,0,0,0,0,0,0,0,0,0,0,0,0,0,0,0,0,0
Interglad,Interglad_4838, GP03-392479, US Patent    Jushi Group (CN),2018, A0118611,mass_percent,,,1277,0,0,0,0,0,0,0,0,15.93,0,0,0,0,0,0,0,0,0,0,0,0,0,0,0,0,0,0,0,0,0,0,0,0,0,0,0,0,15.23,0,0,0,0,0,0,0,0,0,0,0,0,0,0,0,0,0,0,0,0,0,0,0,0,0,0,0,0,0,0.41,0,0,0,0,0,0,0,0,0,0,0,0,0,0,0,0,0,0,0,0,0,0,0,0,0,0.61,0,0,0,0,0.3,0,0,0,0,0,0,6.41,0,0,0,0,0.21,0,0,0,0,0,0,0,0,0,0,0,0,0,0,0,0,0,0,0,0,0,0,0,0,0,0,0,0,0,0,0,0,0,0,0,0,0,60.53,0,0,0,0,0,0,0,0,0,0,0,0,0,0,0,0,0,0,0.37,0,0,0,0,0,0,0,0,0,0,0,0,0,0,0,0,0,0,0,0,0
Interglad,Interglad_4839, GP03-392480, US Patent    Jushi Group (CN),2018, A0118611,mass_percent,,,1277,0,0,0,0,0,0,0,0,16.53,0,0,0,0,0,0,0,0,0,0,0,0,0,0,0,0,0,0,0,0,0,0,0,0,0,0,0,0,14.13,0,0,0,0,0,0,0,0,0,0,0,0,0,0,0,0,0,0,0,0,0,0,0,0,0,0,0,0,0,0.41,0,0,0,0,0,0,0,0,0,0,0,0,0,0,0,0,0,0,0,0,0,0,0,0,0,0.65,0,0,0,0,0.4,0,0,0,0,0,0,7.01,0,0,0,0,0.28,0,0,0,0,0,0,0,0,0,0,0,0,0,0,0,0,0,0,0,0,0,0,0,0,0,0,0,0,0,0,0,0,0,0,0,0,0,60.13,0,0,0,0,0,0,0,0,0,0,0,0,0,0,0,0,0,0,0.46,0,0,0,0,0,0,0,0,0,0,0,0,0,0,0,0,0,0,0,0,0
Interglad,Interglad_4840, GP03-392481, US Patent    Jushi Group (CN),2018, A0118611,mass_percent,,,1277,0,0,0,0,0,0,0,0,15.43,0,0,0,0,0,0,0,0,0,0,0,0,0,0,0,0,0,0,0,0,0,0,0,0,0,0,0,0,15.53,0,0,0,0,0,0,0,0,0,0,0,0,0,0,0,0,0,0,0,0,0,0,0,0,0,0,0,0,0,0.42,0,0,0,0,0,0,0,0,0,0,0,0,0,0,0,0,0,0,0,0,0,0,0,0,0,0.49,0,0,0,0,0.09,0,0,0,0,0,0,7.31,0,0,0,0,0.35,0,0,0,0,0,0,0,0,0,0,0,0,0,0,0,0,0,0,0,0,0,0,0,0,0,0,0,0,0,0,0,0,0,0,0,0,0,59.91,0,0,0,0,0,0,0,0,0,0,0,0,0,0,0,0,0,0,0.47,0,0,0,0,0,0,0,0,0,0,0,0,0,0,0,0,0,0,0,0,0
Interglad,Interglad_4841, GP03-392482, US Patent    Jushi Group (CN),2018, A0118611,mass_percent,,,1276,0,0,0,0,0,0,0,0,15.59236948,0,0,0,0,0,0,0,0,0,0,0,0,0,0,0,0,0,0,0,0,0,0,0,0,0,0,0,0,15.69277108,0,0,0,0,0,0,0,0,0,0,0,0,0,0,0,0,0,0,0,0,0,0,0,0,0,0,0,0,0,0.411646586,0,0,0,0,0,0,0,0,0,0,0,0,0,0,0,0,0,0,0,0,0,0,0,0,0,0.853413655,0,0,0,0,0.251004016,0,0,0,0,0,0,7.138554217,0,0,0,0,0.210843373,0,0,0,0,0,0,0,0,0,0,0,0,0,0,0,0,0,0,0,0,0,0,0,0,0,0,0,0,0,0,0,0,0,0,0,0,0,59.46787149,0,0,0,0,0,0,0,0,0,0,0,0,0,0,0,0,0,0,0.381526104,0,0,0,0,0,0,0,0,0,0,0,0,0,0,0,0,0,0,0,0,0
Interglad,Interglad_4842, GP03-392483, US Patent    Jushi Group (CN),2018, A0118611,mass_percent,,,1277,0,0,0,0,0,0,0,0,15.42857143,0,0,0,0,0,0,0,0,0,0,0,0,0,0,0,0,0,0,0,0,0,0,0,0,0,0,0,0,15.73469388,0,0,0,0,0,0,0,0,0,0,0,0,0,0,0,0,0,0,0,0,0,0,0,0,0,0,0,0,0,0.408163265,0,0,0,0,0,0,0,0,0,0,0,0,0,0,0,0,0,0,0,0,0,0,0,0,0,0.571428571,0,0,0,0,0.306122449,0,0,0,0,0,0,7.765306122,0,0,0,0,0.204081633,0,0,0,0,0,0,0,0,0,0,0,0,0,0,0,0,0,0,0,0,0,0,0,0,0,0,0,0,0,0,0,0,0,0,0,0,0,59.23469388,0,0,0,0,0,0,0,0,0,0,0,0,0,0,0,0,0,0,0.346938776,0,0,0,0,0,0,0,0,0,0,0,0,0,0,0,0,0,0,0,0,0
Interglad,Interglad_4843, GP03-392484, US Patent    Jushi Group (CN),2018, A0118611,mass_percent,,,1277,0,0,0,0,0,0,0,0,15.44544545,0,0,0,0,0,0,0,0,0,0,0,0,0,0,0,0,0,0,0,0,0,0,0,0,0,0,0,0,14.94494494,0,0,0,0,0,0,0,0,0,0,0,0,0,0,0,0,0,0,0,0,0,0,0,0,0,0,0,0,0,0.43043043,0,0,0,0,0,0,0,0,0,0,0,0,0,0,0,0,0,0,0,0,0,0,0,0,0,0.650650651,0,0,0,0,0.3003003,0,0,0,0,0,0,7.217217217,0,0,0,0,0.33033033,0,0,0,0,0,0,0,0,0,0,0,0,0,0,0,0,0,0,0,0,0,0,0,0,0,0,0,0,0,0,0,0,0,0,0,0,0,60.29029029,0,0,0,0,0,0,0,0,0,0,0,0,0,0,0,0,0,0,0.39039039,0,0,0,0,0,0,0,0,0,0,0,0,0,0,0,0,0,0,0,0,0
Interglad,Interglad_4844, GP03-392485, US Patent    Jushi Group (CN),2018, A0118611,mass_percent,,,1278,0,0,0,0,0,0,0,0,15.7336004,0,0,0,0,0,0,0,0,0,0,0,0,0,0,0,0,0,0,0,0,0,0,0,0,0,0,0,0,15.53329995,0,0,0,0,0,0,0,0,0,0,0,0,0,0,0,0,0,0,0,0,0,0,0,0,0,0,0,0,0,0.410615924,0,0,0,0,0,0,0,0,0,0,0,0,0,0,0,0,0,0,0,0,0,0,0,0,0,0.590886329,0,0,0,0,0.190285428,0,0,0,0,0,0,7.110665999,0,0,0,0,0.230345518,0,0,0,0,0,0,0,0,0,0,0,0,0,0,0,0,0,0,0,0,0,0,0,0,0,0,0,0,0,0,0,0,0,0,0,0,0,59.81972959,0,0,0,0,0,0,0,0,0,0,0,0,0,0,0,0,0,0,0.380570856,0,0,0,0,0,0,0,0,0,0,0,0,0,0,0,0,0,0,0,0,0
Interglad,Interglad_4845, GP03-392486, US Patent    Jushi Group (CN),2018, A0118611,mass_percent,,,1276,0,0,0,0,0,0,0,0,15.25,0,0,0,0,0,0,0,0,0,0,0,0,0,0,0,0,0,0,0,0,0,0,0,0,0,0,0,0,15.45,0,0,0,0,0,0,0,0,0,0,0,0,0,0,0,0,0,0,0,0,0,0,0,0,0,0,0,0,0,0.43,0,0,0,0,0,0,0,0,0,0,0,0,0,0,0,0,0,0,0,0,0,0,0,0,0,0.75,0,0,0,0,0.25,0,0,0,0,0,0,7.12,0,0,0,0,0.22,0,0,0,0,0,0,0,0,0,0,0,0,0,0,0,0,0,0,0,0,0,0,0,0,0,0,0,0,0,0,0,0,0,0,0,0,0,60.18,0,0,0,0,0,0,0,0,0,0,0,0,0,0,0,0,0,0,0.35,0,0,0,0,0,0,0,0,0,0,0,0,0,0,0,0,0,0,0,0,0
Interglad,Interglad_4846, GP05-392526, US Patent    PPG Industries (US),2018, A0127305,mass_percent,62,3.32,1314,0,0,0,0,0,0,0,0,14.76852315,0,0,0,0,0,0,0,0,23.45765423,0,0,0,0,0,0,0,0,0,0,0,0,0,0,0,0,0,0,0,5.139486051,0,0,0,0,0,0,0,0,0,0,0,0,0,0,0,0,0,0,0,0,0,0,0,0,0,0,0,0,1.109889011,0.219978002,0,0,0,0,0,0,0,0,0,0,0,0,0,0,0,0,0,0,0,0,0,0,0,0,0,0,0,0,0,0,0.009999,0,0,0,0,0,0,1.99980002,0,0,0,0,0.039996,0,0,0,0,0,0,0,0,0,0,0,0,0,0,0,0,0,0,0,0,0,0,0,0,0,0,0,0,0,0,0,0,0,0,0,0,0,52.75472453,0,0,0,0,0,0,0,0,0,0,0,0,0,0,0,0,0,0,0.499950005,0,0,0,0,0,0,0,0,0,0,0,0,0,0,0,0,0,0,0,0,0
Interglad,Interglad_4847, GP05-392527, US Patent    PPG Industries (US),2018, A0127305,mass_percent,60.6,3.47,1295,0,0,0,0,0,0,0,0,14.82,0,0,0,0,0,0,0,0,22.83,0,0,0,0,0,0,0,0,0,0,0,0,0,0,0,0,0,0,0,5.15,0,0,0,0,0,0,0,0,0,0,0,0,0,0,0,0,0,0,0,0,0,0,0,0,0,0,0,0,1.11,0.22,0,0,0,0,0,0,0,0,0,0,0,0,0,0,0,0,0,0,0,0,0,0,0,0,0,0,0,0,0,0,0.41,0,0,0,0,0,0,2.01,0,0,0,0,0.04,0,0,0,0,0,0,0,0,0,0,0,0,0,0,0,0,0,0,0,0,0,0,0,0,0,0,0,0,0,0,0,0,0,0,0,0,0,52.91,0,0,0,0,0,0,0,0,0,0,0,0,0,0,0,0,0,0,0.5,0,0,0,0,0,0,0,0,0,0,0,0,0,0,0,0,0,0,0,0,0
Interglad,Interglad_4848, GP05-392528, US Patent    PPG Industries (US),2018, A0127305,mass_percent,64,,1288,0,0,0,0,0,0,0,0,14.46,0,0,0,0,0,0,0,0,22.25,0,0,0,0,0,0,0,0,0,0,0,0,0,0,0,0,0,0,0,3.17,0,0,0,0,0,0,0,0,0,0,0,0,0,0,0,0,0,0,0,0,0,0,0,0,0,0,0,0,1.09,0.22,0,0,0,0,0,0,0,0,0,0,0,0,0,0,0,0,0,0,0,0,0,0,0,0,0,0,0,0,0,0,0.61,0,0,0,0,0,0,4.15,0,0,0,0,0.04,0,0,0,0,0,0,0,0,0,0,0,0,0,0,0,0,0,0,0,0,0,0,0,0,0,0,0,0,0,0,0,0,0,0,0,0,0,53.52,0,0,0,0,0,0,0,0,0,0,0,0,0,0,0,0,0,0,0.49,0,0,0,0,0,0,0,0,0,0,0,0,0,0,0,0,0,0,0,0,0
Interglad,Interglad_4849, GP05-392529, US Patent    PPG Industries (US),2018, A0127305,mass_percent,63.8,3.28,1298,0,0,0,0,0,0,0,0,14.68,0,0,0,0,0,0,0,0,22.52,0,0,0,0,0,0,0,0,0,0,0,0,0,0,0,0,0,0,0,0.17,0,0,0,0,0,0,0,0,0,0,0,0,0,0,0,0,0,0,0,0,0,0,0,0,0,0,0,0,1.12,0.22,0,0,0,0,0,0,0,0,0,0,0,0,0,0,0,0,0,0,0,0,0,0,0,0,0,0,0,0,0,0,0,0,0,0,0,0,0,7.73,0,0,0,0,0.04,0,0,0,0,0,0,0,0,0,0,0,0,0,0,0,0,0,0,0,0,0,0,0,0,0,0,0,0,0,0,0,0,0,0,0,0,0,53.02,0,0,0,0,0,0,0,0,0,0,0,0,0,0,0,0,0,0,0.5,0,0,0,0,0,0,0,0,0,0,0,0,0,0,0,0,0,0,0,0,0
Interglad,Interglad_4850, GP05-392530, US Patent    PPG Industries (US),2018, A0127305,mass_percent,66.1,3.05,1273,0,0,0,0,0,0,0,0,17.01170117,0,0,0,0,0,0,0,0,20.79207921,0,0,0,0,0,0,0,0,0,0,0,0,0,0,0,0,0,0,0,0.170017002,0,0,0,0,0,0,0,0,0,0,0,0,0,0,0,0,0,0,0,0,0,0,0,0,0,0,0,0,1.03010301,0.260026003,0,0,0,0,0,0,0,0,0,0,0,0,0,0,0,0,0,0,0,0,0,0,0,0,0,0,0,0,0,0,0,0,0,0,0,0,0,8.080808081,0,0,0,0,0.050005001,0,0,0,0,0,0,0,0,0,0,0,0,0,0,0,0,0,0,0,0,0,0,0,0,0,0,0,0,0,0,0,0,0,0,0,0,0,52.01520152,0,0,0,0,0,0,0,0,0,0,0,0,0,0,0,0,0,0,0.590059006,0,0,0,0,0,0,0,0,0,0,0,0,0,0,0,0,0,0,0,0,0
Interglad,Interglad_4851, GP05-392531, US Patent    PPG Industries (US),2018, A0127305,mass_percent,69.3,3.12,1307,0,0,0,0,0,0,0,0,17.71177118,0,0,0,0,0,0,0,0,17.53175318,0,0,0,0,0,0,0,0,0,0,0,0,0,0,0,0,0,0,0,0.180018002,0,0,0,0,0,0,0,0,0,0,0,0,0,0,0,0,0,0,0,0,0,0,0,0,0,0,0,0,1.070107011,0.280028003,0,0,0,0,0,0,0,0,0,0,0,0,0,0,0,0,0,0,0,0,0,0,0,0,0,0,0,0,0,0,0,0,0,0,0,0,0,8.410841084,0,0,0,0,0.050005001,0,0,0,0,0,0,0,0,0,0,0,0,0,0,0,0,0,0,0,0,0,0,0,0,0,0,0,0,0,0,0,0,0,0,0,0,0,54.15541554,0,0,0,0,0,0,0,0,0,0,0,0,0,0,0,0,0,0,0.610061006,0,0,0,0,0,0,0,0,0,0,0,0,0,0,0,0,0,0,0,0,0
Interglad,Interglad_4852, GP05-392532, US Patent    PPG Industries (US),2018, A0127305,mass_percent,57.2,3.16,1333,0,0,0,0,0,0,0,0,14.75852415,0,0,0,0,0,0,0,0,23.84761524,0,0,0,0,0,0,0,0,0,0,0,0,0,0,0,0,0,0,0,4.189581042,0,0,0,0,0,0,0,0,0,0,0,0,0,0,0,0,0,0,0,0,0,0,0,0,0,0,0,0,1.119888011,0.209979002,0,0,0,0,0,0,0,0,0,0,0,0,0,0,0,0,0,0,0,0,0,0,0,0,0,0,0,0,0,0,0.009999,0,0,0,0,0,0,0.079992001,0,0,0,0,0.039996,0,0,0,0,0,0,0,0,0,0,0,0,0,0,0,0,0,0,0,0,0,0,0,0,0,0,0,0,0,0,0,0,0,0,0,0,0,53.02469753,0,0,0,0,0,0,0,0,0,0,0,0,0,0,0,0,0,0,0.499950005,0,0,0,0,0,0,0,0,0,0,0,0,0,0,0,0,0,2.219778022,0,0,0
Interglad,Interglad_4853, GP05-392533, US Patent    PPG Industries (US),2018, A0127305,mass_percent,58,3.24,1309,0,0,0,0,0,0,0,0,14.69146915,0,0,0,0,0,0,0,0,23.74237424,0,0,0,0,0,0,0,0,0,0,0,0,0,0,0,0,0,0,0,4.170417042,0,0,0,0,0,0,0,0,0,0,0,0,0,0,0,0,0,0,0,0,0,0,0,0,0,0,0,0,1.110111011,0.210021002,0,0,0,0,0,0,0,0,0,0,0,0,0,0,0,0,0,0,0,0,0,0,0,0,0,0,0,0,0,0,0.450045005,0,0,0,0,0,0,0.080008001,0,0,0,0,0.040004,0,0,0,0,0,0,0,0,0,0,0,0,0,0,0,0,0,0,0,0,0,0,0,0,0,0,0,0,0,0,0,0,0,0,0,0,0,52.79527953,0,0,0,0,0,0,0,0,0,0,0,0,0,0,0,0,0,0,0.500050005,0,0,0,0,0,0,0,0,0,0,0,0,0,0,0,0,0,2.210221022,0,0,0
Interglad,Interglad_4854, GP05-392534, US Patent    PPG Industries (US),2018, A0127305,mass_percent,55.9,3.24,1330,0,0,0,0,0,0,0,0,14.44,0,0,0,0,0,0,0,0,23.34,0,0,0,0,0,0,0,0,0,0,0,0,0,0,0,0,0,0,0,2.17,0,0,0,0,0,0,0,0,0,0,0,0,0,0,0,0,0,0,0,0,0,0,0,0,0,0,0,0,1.09,0.2,0,0,0,0,0,0,0,0,0,0,0,0,0,0,0,0,0,0,0,0,0,0,0,0,0,0,0,0,0,0,0,0,0,0,0,0,0,0.05,0,0,0,0,0.04,0,0,0,0,0,0,0,0,0,0,0,0,0,0,0,0,0,0,0,0,0,0,0,0,0,0,0,0,0,0,0,0,0,0,0,0,0,52.97,0,0,0,0,0,0,0,0,0,0,0,0,0,0,0,0,0,0,0.49,0,0,0,0,0,0,0,0,0,0,0,0,0,0,0,0,0,5.21,0,0,0
Interglad,Interglad_4855, GP05-392535, US Patent    PPG Industries (US),2018, A0127305,mass_percent,60.8,3.33,1288,0,0,0,0,0,0,0,0,14.79147915,0,0,0,0,0,0,0,0,23.32233223,0,0,0,0,0,0,0,0,0,0,0,0,0,0,0,0,0,0,0,2.160216022,0,0,0,0,0,0,0,0,0,0,0,0,0,0,0,0,0,0,0,0,0,0,0,0,0,0,0,0,1.120112011,0.220022002,0,0,0,0,0,0,0,0,0,0,0,0,0,0,0,0,0,0,0,0,0,0,0,0,0,0,0,0,0,0,0.580058006,0,0,0,0,0,0,3.220322032,0,0,0,0,0.040004,0,0,0,0,0,0,0,0,0,0,0,0,0,0,0,0,0,0,0,0,0,0,0,0,0,0,0,0,0,0,0,0,0,0,0,0,0,52.93529353,0,0,0,0,0,0,0,0,0,0,0,0,0,0,0,0,0,0,0.500050005,0,0,0,0,0,0,0,0,0,0,0,0,0,0,0,0,0,1.110111011,0,0,0
Interglad,Interglad_4856, GP05-392536, US Patent    PPG Industries (US),2018, A0127305,mass_percent,58.6,3.02,1327,0,0,0,0,0,0,0,0,14.75,0,0,0,0,0,0,0,0,23.05,0,0,0,0,0,0,0,0,0,0,0,0,0,0,0,0,0,0,0,0.07,0,0,0,0,0,0,0,0,0,0,0,0,0,0,0,0,0,0,0,0,0,0,0,0,0,0,0,0,1.11,0.21,0,0,0,0,0,0,0,0,0,0,0,0,0,0,0,0,0,0,0,0,0,0,0,0,0,0,0,0,0,0,0.58,0,0,0,0,0,0,3.2,0,0,0,0,0.04,0,0,0,0,0,0,0,0,0,0,0,0,0,0,0,0,0,0,0,0,0,0,0,0,0,0,0,0,0,0,0,0,0,0,0,0,0,52.91,0,0,0,0,0,0,0,0,0,0,0,0,0,0,0,0,0,0,0.5,0,0,0,0,0,0,0,0,0,0,0,0,0,0,0,0,0,3.58,0,0,0
Interglad,Interglad_4857, GP05-392537, US Patent    PPG Industries (US),2018, A0127305,mass_percent,61.5,3.16,1315,0,0,0,0,0,0,0,0,13.35133513,0,0,0,0,0,0,0,0,21.11211121,0,0,0,0,0,0,0,0,0,0,0,0,0,0,0,0,0,0,0,3.340334033,0,0,0,0,0,0,0,0,0,0,0,0,0,0,0,0,0,0,0,0,0,0,0,0,0,0,0,0,1.00010001,0.200020002,0,0,0,0,0,0,0,0,0,0,0,0,0,0,0,0,0,0,0,0,0,0,0,0,0,0,0,0,0,0,0,0,0,0,0,0,0,3.340334033,0,0,0,0,0.040004,0,0,0,0,0,0,0,0,0,0,0,0,0,0,0,0,0,0,0,0,0,0,0,0,0,0,0,0,0,0,0,0,0,0,0,0,0,53.82538254,0,0,0,0,0,0,0,0,0,0,0,0,0,0,0,0,0,0,0.450045005,0,0,0,0,0,0,0,0,0,0,0,0,0,0,0,0,0,3.340334033,0,0,0
Interglad,Interglad_4858, GP05-392538, US Patent    PPG Industries (US),2018, A0127305,mass_percent,66,3.21,1265,0,0,0,0,0,0,0,0,16.44164416,0,0,0,0,0,0,0,0,20.1320132,0,0,0,0,0,0,0,0,0,0,0,0,0,0,0,0,0,0,0,3.730373037,0,0,0,0,0,0,0,0,0,0,0,0,0,0,0,0,0,0,0,0,0,0,0,0,0,0,0,0,0.98009801,0.250025003,0,0,0,0,0,0,0,0,0,0,0,0,0,0,0,0,0,0,0,0,0,0,0,0,0,0,0,0,0,0,0,0,0,0,0,0,0,3.97039704,0,0,0,0,0.040004,0,0,0,0,0,0,0,0,0,0,0,0,0,0,0,0,0,0,0,0,0,0,0,0,0,0,0,0,0,0,0,0,0,0,0,0,0,50.1650165,0,0,0,0,0,0,0,0,0,0,0,0,0,0,0,0,0,0,0.570057006,0,0,0,0,0,0,0,0,0,0,0,0,0,0,0,0,0,3.720372037,0,0,0
Interglad,Interglad_4859, GP05-392539, US Patent    PPG Industries (US),2018, A0127305,mass_percent,55,3,1362,0,0,0,0,0,0,0,0,14.68146815,0,0,0,0,0,0,0,0,23.33233323,0,0,0,0,0,0,0,0,0,0,0,0,0,0,0,0,0,0,0,0,0,0,0,0,0,0,0,0,0,0,0,0,0,0,0,0,0,0,0,0,0,0,0,0,0,0,0,0,1.090109011,0.200020002,0,0,0,0,0,0,0,0,0,0,0,0,0,0,0,0,0,0,0,0,0,0,0,0,0,0,0,0,0,7.150715072,0,0,0,0,0,0,0,0.020002,0,0,0,0,0.040004,0,0,0,0,0,0,0,0,0,0,0,0,0,0,0,0,0,0,0,0,0,0,0,0,0,0,0,0,0,0,0,0,0,0,0,0,0,52.98529853,0,0,0,0,0,0,0,0,0,0,0,0,0,0,0,0,0,0,0.500050005,0,0,0,0,0,0,0,0,0,0,0,0,0,0,0,0,0,0,0,0,0
Interglad,Interglad_4860, GP05-392540, US Patent    PPG Industries (US),2018, A0127305,mass_percent,,,1274,0,0,0,0,0,0,0,0,14.69,0,0,0,0,0,0,0,0,22.8,0,0,0,0,0,0,0,0,0,0,0,0,0,0,0,0,0,0,0,3.79,0,0,0,0,0,0,0,0,0,0,0,0,0,0,0,0,0,0,0,0,0,0,0,0,0,0,0,0,0.98,0.23,0,0,0,0,0,0,0,0,0,0,0,0,0,0,0,0,0,0,0,0,0,0,0,0,0,0,0,0,0,0,0,0,0,0,0,0,0,5.04,0,0,0,0,0.04,0,0,0,0,0,0,0,0,0,0,0,0,0,0,0,0,0,0,0,0,0,0,0,0,0,0,0,0,0,0,0,0,0,0,0,0,0,51.93,0,0,0,0,0,0,0,0,0,0,0,0,0,0,0,0,0,0,0.5,0,0,0,0,0,0,0,0,0,0,0,0,0,0,0,0,0,0,0,0,0
Interglad,Interglad_4861, GP05-392541, US Patent    PPG Industries (US),2018, A0127305,mass_percent,,,1279,0,0,0,0,0,0,0,0,14.51,0,0,0,0,0,0,0,0,23.1,0,0,0,0,0,0,0,0,0,0,0,0,0,0,0,0,0,0,0,3.83,0,0,0,0,0,0,0,0,0,0,0,0,0,0,0,0,0,0,0,0,0,0,0,0,0,0,0,0,0.99,0.22,0,0,0,0,0,0,0,0,0,0,0,0,0,0,0,0,0,0,0,0,0,0,0,0,0,0,0,0,0,0,0,0,0,0,0,0,0,4.76,0,0,0,0,0.04,0,0,0,0,0,0,0,0,0,0,0,0,0,0,0,0,0,0,0,0,0,0,0,0,0,0,0,0,0,0,0,0,0,0,0,0,0,52.05,0,0,0,0,0,0,0,0,0,0,0,0,0,0,0,0,0,0,0.5,0,0,0,0,0,0,0,0,0,0,0,0,0,0,0,0,0,0,0,0,0
Interglad,Interglad_4862, GP05-392542, US Patent    PPG Industries (US),2018, A0127305,mass_percent,,,1327,0,0,0,0,0,0,0,0,16.26,0,0,0,0,0,0,0,0,24.8,0,0,0,0,0,0,0,0,0,0,0,0,0,0,0,0,0,0,0,1.98,0,0,0,0,0,0,0,0,0,0,0,0,0,0,0,0,0,0,0,0,0,0,0,0,0,0,0,0,1.11,0.23,0,0,0,0,0,0,0,0,0,0,0,0,0,0,0,0,0,0,0,0,0,0,0,0,0,0,0,0,0,0,0,0,0,0,0,0,0,1.84,0,0,0,0,0.04,0,0,0,0,0,0,0,0,0,0,0,0,0,0,0,0,0,0,0,0,0,0,0,0,0,0,0,0,0,0,0,0,0,0,0,0,0,53.18,0,0,0,0,0,0,0,0,0,0,0,0,0,0,0,0,0,0,0.56,0,0,0,0,0,0,0,0,0,0,0,0,0,0,0,0,0,0,0,0,0
Interglad,Interglad_4863, GP05-392543, US Patent    PPG Industries (US),2018, A0127305,mass_percent,,,1325,0,0,0,0,0,0,0,0,16.67,0,0,0,0,0,0,0,0,25.45,0,0,0,0,0,0,0,0,0,0,0,0,0,0,0,0,0,0,0,2.01,0,0,0,0,0,0,0,0,0,0,0,0,0,0,0,0,0,0,0,0,0,0,0,0,0,0,0,0,1.13,0.23,0,0,0,0,0,0,0,0,0,0,0,0,0,0,0,0,0,0,0,0,0,0,0,0,0,0,0,0,0,0,0,0,0,0,0,0,0,0.98,0,0,0,0,0.04,0,0,0,0,0,0,0,0,0,0,0,0,0,0,0,0,0,0,0,0,0,0,0,0,0,0,0,0,0,0,0,0,0,0,0,0,0,52.92,0,0,0,0,0,0,0,0,0,0,0,0,0,0,0,0,0,0,0.57,0,0,0,0,0,0,0,0,0,0,0,0,0,0,0,0,0,0,0,0,0
Interglad,Interglad_4864, GP05-392544, US Patent    PPG Industries (US),2018, A0127305,mass_percent,,,1320,0,0,0,0,0,0,0,0,18.42184218,0,0,0,0,0,0,0,0,22.89228923,0,0,0,0,0,0,0,0,0,0,0,0,0,0,0,0,0,0,0,3.070307031,0,0,0,0,0,0,0,0,0,0,0,0,0,0,0,0,0,0,0,0,0,0,0,0,0,0,0,0,1.250125013,0.260026003,0,0,0,0,0,0,0,0,0,0,0,0,0,0,0,0,0,0,0,0,0,0,0,0,0,0,0,0,0,0,0,0,0,0,0,0,0,1.100110011,0,0,0,0,0.050005001,0,0,0,0,0,0,0,0,0,0,0,0,0,0,0,0,0,0,0,0,0,0,0,0,0,0,0,0,0,0,0,0,0,0,0,0,0,52.32523252,0,0,0,0,0,0,0,0,0,0,0,0,0,0,0,0,0,0,0.630063006,0,0,0,0,0,0,0,0,0,0,0,0,0,0,0,0,0,0,0,0,0
Interglad,Interglad_4865, GP03-392547, US Patent    Others,2018, A0127306,mass_percent,,,1226,0,0,0,0,0,0,0,0,10.84,0,0,0,0,0,0,0,0,0,0,0,0,0,0,0,0,0,0,0,0,0,0,0,0,0,0,0,0,20.37,0,0,0,0,0,0,0,0,0,0,0,0,0,0,0,0,0,0,0,0,0,0,0,0,0,0,0,0,0,0.48,0,0,0,0,0,0,0,0,0,0,0,0,0,0,0,0,0,0,0,0,0,0,0,0,0,3.06,0,0,0,0,0,0,0,0,0,0,0,3,0,0,0,0,2.82,0,0,0,0,0,0,0,0,0,0,0,0,0,0,0,0,0,0,0,0,0,0,0,0,0,0,0,0,0,0,0,0,0,0,0,0,0,59.29,0,0,0,0,0,0,0,0,0,0,0,0,0,0,0,0,0,0,0.14,0,0,0,0,0,0,0,0,0,0,0,0,0,0,0,0,0,0,0,0,0
Interglad,Interglad_4866, GP03-392548, US Patent    Others,2018, A0127306,mass_percent,,,1265,0,0,0,0,0,0,0,0,11.17,0,0,0,0,0,0,0,0,0,0,0,0,0,0,0,0,0,0,0,0,0,0,0,0,0,0,0,0,14.03,0,0,0,0,0,0,0,0,0,0,0,0,0,0,0,0,0,0,0,0,0,0,0,0,0,0,0,0,0.3,0.49,0,0,0,0,0,0,0,0,0,0,0,0,0,0,0,0,0,0,0,0,0,0,0,0,0,3.15,0,0,0,0,0,0,0,0,0,0,0,0,0,0,0,0,9.29,0,0,0,0,0,0,0,0,0,0,0,0,0,0,0,0,0,0,0,0,0,0,0,0,0,0,0,0.32,0,0,0,0,0,0,0,0,0,61.11,0,0,0,0,0,0,0,0,0,0,0,0,0,0,0,0,0,0,0.14,0,0,0,0,0,0,0,0,0,0,0,0,0,0,0,0,0,0,0,0,0
Interglad,Interglad_4867, GP03-392549, US Patent    Others,2018, A0127306,mass_percent,,,1246,0,0,0,0,0,0,0,0,11.16888311,0,0,0,0,0,0,0,0,0,0,0,0,0,0,0,0,0,0,0,0,0,0,0,0,0,0,0,0,13.03869613,0,0,0,0,0,0,0,0,0,0,0,0,0,0,0,0,0,0,0,0,0,0,0,0,0,0,0,0,0.299970003,0.489951005,0,0,0,0,0,0,0,0,0,0,0,0,0,0,0,0,0,0,0,0,0,0,0,0,0,3.229677032,0,0,0,0,0,0,0,0,0,0,0,0,0,0,0,0,10.1889811,0,0,0,0,0,0,0,0,0,0,0,0,0,0,0,0,0,0,0,0,0,0,0,0,0,0,0,0.319968003,0,0,0,0,0,0,0,0,0,61.12388761,0,0,0,0,0,0,0,0,0,0,0,0,0,0,0,0,0,0,0.139986001,0,0,0,0,0,0,0,0,0,0,0,0,0,0,0,0,0,0,0,0,0
Interglad,Interglad_4868, GP03-392550, US Patent    Others,2018, A0127306,mass_percent,,,1265,0,0,0,0,0,0,0,0,11.07907743,0,0,0,0,0,0,0,0,0,0,0,0,0,0,0,0,0,0,0,0,0,0,0,0,0,0,0,0,12.94275124,0,0,0,0,0,0,0,0,0,0,0,0,0,0,0,0,0,0,0,0,0,0,0,0,0,0,0,0,0.28830313,0.483937397,0,0,0,0,0,0,0,0,0,0,0,0,0,0,0,0,0,0,0,0,0,0,0,0,0,2.677100494,0,0,0,0,0,0,0,0,0,0,0,0,0,0,0,0,10.64662273,0,0,0,0,0,0,0,0,0,0,0,0,0,0,0,0,0,0,0,0,0,0,0,0,0,0,0,0.092668863,0,0,0,0,0,0,0,0,0,60.67751236,0,0,0,0,0,0,0,0,0,0,0,0,0,0,0,0,0,0,1.112026359,0,0,0,0,0,0,0,0,0,0,0,0,0,0,0,0,0,0,0,0,0
Interglad,Interglad_4869, GP02-392551, US Patent    Others,2018, A0127306,mass_percent,,,1224,0,0,0,0,0,0,0,0,11.7173913,0,0,0,0,0,0,0,0,0,0,0,0,0,0,0,0,0,0,0,0,0,0,0,0,0,0,0,0,9.913043478,0,0,0,0,0,0,0,0,0,0,0,0,0,0,0,0,0,0,0,0,0,0,0,0,0,0,0,0,0.304347826,0.673913043,0,0,0,0,0,0,0,0,0,0,0,0,0,0,0,0,0,0,0,0,0,0,0,0,0,3.315217391,0,0,0,0,0,0,0,0,0,0,0,0,0,0,0,0,11.34782609,0,0,0,0,0,0,0,0,0,0,0,0,0,0,0,0,0,0,0,0,0,0,0,0,0,0,0,0.097826087,0,0,0,0,0,0,0,0,0,62.4673913,0,0,0,0,0,0,0,0,0,0,0,0,0,0,0,0,0,0,0.163043478,0,0,0,0,0,0,0,0,0,0,0,0,0,0,0,0,0,0,0,0,0
Interglad,Interglad_4870, GP02-392552, US Patent    Others,2018, A0127306,mass_percent,,,1250,0,0,0,0,0,0,0,0,11.38,0,0,0,0,0,0,0,0,0,0,0,0,0,0,0,0,0,0,0,0,0,0,0,0,0,0,0,0,7.99,0,0,0,0,0,0,0,0,0,0,0,0,0,0,0,0,0,0,0,0,0,0,0,0,0,0,0,0,0,0.6,0,0,0,0,0,0,0,0,0,0,0,0,0,0,0,0,0,0,0,0,0,0,0,0,0,3.27,0,0,0,0,1,0,0,0,0,0,0,3,0,0,0,0,10.21,0,0,0,0,0,0,0,0,0,0,0,0,0,0,0,0,0,0,0,0,0,0,0,0,0,0,0,0.2,0,0.3,0,0,0,0,0,0,0,61.91,0,0,0,0,0,0,0,0,0,0,0,0,0,0,0,0,0,0,0.14,0,0,0,0,0,0,0,0,0,0,0,0,0,0,0,0,0,0,0,0,0
Interglad,Interglad_4871, GP02-392553, US Patent    Others,2018, A0127306,mass_percent,,,1225,0,0,0,0,0,0,0,0,11.92880712,0,0,0,0,0,0,0,0,0,0,0,0,0,0,0,0,0,0,0,0,0,0,0,0,0,0,0,0,4.389561044,0,0,0,0,0,0,0,0,0,0,0,0,0,0,0,0,0,0,0,0,0,0,0,0,0,0,0,0,0,0.699930007,0,0,0,0,0,0,0,0,0,0,0,0,0,0,0,0,0,0,0,0,0,0,0,0,0,3.369663034,0,0,0,0,0,0,0,0,0,0,0,2.559744026,0,0,0,0,13.03869613,0,0,0,0,0,0,0,0,0,0,0,0,0,0,0,0,0,0,0,0,0,0,0,0,0,0,0,0.199980002,0,0,0,0,0,0,0,0,0,63.64363564,0,0,0,0,0,0,0,0,0,0,0,0,0,0,0,0,0,0,0.169983002,0,0,0,0,0,0,0,0,0,0,0,0,0,0,0,0,0,0,0,0,0
Interglad,Interglad_4872, GP02-392554, US Patent    Others,2018, A0127306,mass_percent,,,1222,0,0,0,0,0,0,0,0,11.29,0,0,0,0,0,0,0,0,0,0,0,0,0,0,0,0,0,0,0,0,0,0,0,0,0,0,0,0,10.94,0,0,0,0,0,0,0,0,0,0,0,0,0,0,0,0,0,0,0,0,0,0,0,0,0,0,0,0,0.3,0.52,0,0,0,0,0,0,0,0,0,0,0,0,0,0,0,0,0,0,0,0,0,0,0,0,0,3.18,0,0,0,0,0,0,0,0,0,0,0,0,0,0,0,0,11.73,0,0,0,0,0,0,0,0,0,0,0,0,0,0,0,0,0,0,0,0,0,0,0,0,0,0,0,0.25,0,0,0,0,0,0,0,0,0,61.65,0,0,0,0,0,0,0,0,0,0,0,0,0,0,0,0,0,0,0.14,0,0,0,0,0,0,0,0,0,0,0,0,0,0,0,0,0,0,0,0,0
Interglad,Interglad_4873, GP02-392555, US Patent    Others,2018, A0127306,mass_percent,,,1252,0,0,0,0,0,0,0,0,11.29,0,0,0,0,0,0,0,0,0,0,0,0,0,0,0,0,0,0,0,0,0,0,0,0,0,0,0,0,7.96,0,0,0,0,0,0,0,0,0,0,0,0,0,0,0,0,0,0,0,0,0,0,0,0,0,0,0,0,0.25,0.52,0,0,0,0,0,0,0,0,0,0,0,0,0,0,0,0,0,0,0,0,0,0,0,0,0,3.18,0,0,0,0,0,0,0,0,0,0,0,2.98,0,0,0,0,11.73,0,0,0,0,0,0,0,0,0,0,0,0,0,0,0,0,0,0,0,0,0,0,0,0,0,0,0,0.3,0,0,0,0,0,0,0,0,0,61.65,0,0,0,0,0,0,0,0,0,0,0,0,0,0,0,0,0,0,0.14,0,0,0,0,0,0,0,0,0,0,0,0,0,0,0,0,0,0,0,0,0
Interglad,Interglad_4874, GP02-392556, US Patent    Others,2018, A0127306,mass_percent,,,1205,0,0,0,0,0,0,0,0,11.09889011,0,0,0,0,0,0,0,0,0,0,0,0,0,0,0,0,0,0,0,0,0,0,0,0,0,0,0,0,11.64883512,0,0,0,0,0,0,0,0,0,0,0,0,0,0,0,0,0,0,0,0,0,0,0,0,0,0,0,0,0.199980002,0.499950005,0,0,0,0,0,0,0,0,0,0,0,0,0,0,0,0,0,0,0,0,0,0,0,0,0,3.129687031,0,0,0,0,0,0,0,0,0,0,0,0,0,0,0,0,12.30876912,0,0,0,0,0,0,0,0,0,0,0,0,0,0,0,0,0,0,0,0,0,0,0,0,0,0,0,0.199980002,0,0,0,0,0,0,0,0,0,60.77392261,0,0,0,0,0,0,0,0,0,0,0,0,0,0,0,0,0,0,0.139986001,0,0,0,0,0,0,0,0,0,0,0,0,0,0,0,0,0,0,0,0,0
Interglad,Interglad_4875, GP02-392557, US Patent    Others,2018, A0127306,mass_percent,,,1262,0,0,0,0,0,0,0,0,11.09,0,0,0,0,0,0,0,0,0,0,0,0,0,0,0,0,0,0,0,0,0,0,0,0,0,0,0,0,8.65,0,0,0,0,0,0,0,0,0,0,0,0,0,0,0,0,0,0,0,0,0,0,0,0,0,0,0,0,0.25,0.5,0,0,0,0,0,0,0,0,0,0,0,0,0,0,0,0,0,0,0,0,0,0,0,0,0,3.13,0,0,0,0,0,0,0,0,0,0,0,2.99,0,0,0,0,12.31,0,0,0,0,0,0,0,0,0,0,0,0,0,0,0,0,0,0,0,0,0,0,0,0,0,0,0,0.2,0,0,0,0,0,0,0,0,0,60.74,0,0,0,0,0,0,0,0,0,0,0,0,0,0,0,0,0,0,0.14,0,0,0,0,0,0,0,0,0,0,0,0,0,0,0,0,0,0,0,0,0
Interglad,Interglad_4876, GP02-392563, US Patent    Others,2018, A0127306,mass_percent,,,1210,0,0,0,0,0,0,0,0,10.83,0,0,0,0,0,0,0,0,0,0,0,0,0,0,0,0,0,0,0,0,0,0,0,0,0,0,0,0,7.59,0,0,0,0,0,0,0,0,0,0,0,0,0,0,0,0,0,0,0,0,0,0,0,0,0,0,0,0,0.28,0.55,0,0,0,0,0,0,0,0,0,0,0,0,0,0,0,0,0,0,0,0,0,0,0,0,0,3.09,0,0,0,0.95,0.47,0,0,0,0,0,0,2.85,0,0.95,0,0,10.62,0,0,0,0,0,0,0,0,0,0,0,0,0,0,0,0,0,0,0,0,0,0,0,0,0,0,0,0.09,0,0,0,0,0,0,0,0,0,58.88,0,0,0,0,0,0,0,0,0,0,0,0,0,0,0,0,0,0,0.95,0,0,0,0,0,0,0,0,0,0,0,0,0,0,0,0,0,0.95,0,0,0.95
Interglad,Interglad_4877, GP02-392568, US Patent    Others,2018, A0127306,mass_percent,,,1215,0,0,0,0,0,0,0,0,10.4310431,0,0,0,0,0,0,0,0,0,0,0,0,0,0,0,0,0,0,0,0,0,0,0,0,0,0,0,0,7.320732073,0,0,0,0,0,0,0,0,0,0,0,0,0,0,0,0,0,0,0,0,0,0,0,0,0,0,0,0,0.280028003,0.550055006,0,0,0,0,0,0,0,0,0,0,0,0,0,0,0,0,0,0,0,0,0,0,0,0,0,2.98029803,0,0,0,0.910091009,0.460046005,0,0,0,0,0,0,2.740274027,0,0.910091009,0,0,10.2310231,0,0,0,0,0,0,0,0,0,0,0,0,0,0,0,0,0,0,0,0,0,0,0,0,0,0,0,0.090009001,0,0,0,0,0,0,0,0,0,56.70567057,0,0,0,0,0,0,0,0,0,0,0,0,0,0,0,0,0,0,0.910091009,0,0,0,0,0,0,0,0,0,0,0,0,0,0,0,0,0,2.740274027,0,0,2.740274027
Interglad,Interglad_4878, GP03-394752, US Patent    PPG Industries (US),2018, A10035727,mass_percent,91,,1288,0,0,0,0,0,0,0,0,15.36,0,0,0,0,0,0,0,0,0,0,0,0,0,0,0,0,0,0,0,0,0,0,0,0,0,0,0,0,13.18,0,0,0,0,0,0,0,0,0,0,0,0,0,0,0,0,0,0,0,0,0,0,0,0,0,0,0,0,0,0.29,0,0,0,0,0,0,0,0,0,0,0,0,0,0,0,0,0,0,0,0,0,0,0,0,0,0.09,0,0,0,0,0.72,0,0,0,0,0,0,6.26,0,0,0,0,0.05,0,0,0,0,0,0,0,0,0,0,0,0,0,0,0,0,0,0,0,0,0,0,0,0,0,0,0,0.01,0,0,0,0,0,0,2.08,0,0,61.46,0,0,0,0,0,0,0,0,0,0,0,0,0,0,0,0,0,0,0.5,0,0,0,0,0,0,0,0,0,0,0,0,0,0,0,0,0,0,0,0,0
Interglad,Interglad_4879, GP03-394753, US Patent    PPG Industries (US),2018, A10035727,mass_percent,88.4,,1309,0,0,0,0,0,0,0,0,15.56844316,0,0,0,0,0,0,0,0,0,0,0,0,0,0,0,0,0,0,0,0,0,0,0,0,0,0,0,0,12.50874913,0,0,0,0,0,0,0,0,0,0,0,0,0,0,0,0,0,0,0,0,0,0,0,0,0,0,0,0,0,0.289971003,0,0,0,0,0,0,0,0,0,0,0,0,0,0,0,0,0,0,0,0,0,0,0,0,0,0.089991001,0,0,0,2.679732027,0.719928007,0,0,0,0,0,0,6.209379062,0,0,0,0,0.049995,0,0,0,0,0,0,0,0,0,0,0,0,0,0,0,0,0,0,0,0,0,0,0,0,0,0,0,0.009999,0,0,0,0,0,0,0,0,0,61.36386361,0,0,0,0,0,0,0,0,0,0,0,0,0,0,0,0,0,0,0.509949005,0,0,0,0,0,0,0,0,0,0,0,0,0,0,0,0,0,0,0,0,0
Interglad,Interglad_4880, GP03-394754, US Patent    PPG Industries (US),2018, A10035727,mass_percent,92.2,,1327,0,0,0,0,0,0,0,0,17.45825417,0,0,0,0,0,0,0,0,0,0,0,0,0,0,0,0,0,0,0,0,0,0,0,0,0,0,0,0,7.459254075,0,0,0,0,0,0,0,0,0,0,0,0,0,0,0,0,0,0,0,0,0,0,0,0,0,0,0,0,0,0.289971003,0,0,0,0,0,0,0,0,0,0,0,0,0,0,0,0,0,0,0,0,0,0,0,0,0,0.089991001,0,0,0,0,0.609939006,0,0,0,0,0,0,7.129287071,0,0,0,0,0.189981002,0,0,0,0,0,0,0,0,0,0,0,0,0,0,0,0,0,0,0,0,0,0,0,0,0,0,0,0.019998,0,0,0,0,0,0,0,0,0,59.7240276,0,0,0,0,0,0,0,0,0,0,0,0,0,0,0,0,0,0,0.689931007,0,0,0,0,0,0,0,0,0,0,0,6.339366063,0,0,0,0,0,0,0,0,0
Interglad,Interglad_4881, GP03-394755, US Patent    PPG Industries (US),2018, A10035727,mass_percent,91.1,,1268,0,0,0,0,0,0,0,0,15.57844216,0,0,0,0,0,0,0,0,0,0,0,0,0,0,0,0,0,0,0,0,0,0,0,0,0,0,0,0,11.04889511,0,0,0,0,0,0,0,0,0,0,0,0,0,0,0,0,0,0,0,0,0,0,0,0,0,0,0,0,0,0.269973003,0,0,0,0,0,0,0,0,0,0,0,0,0,0,0,0,0,0,0,0,0,0,0,0,0,0.089991001,0,0,0,0,0.759924008,0,0,0,0,0,0,8.699130087,0,0,0,0,0.199980002,0,0,0,0,0,0,0,0,0,0,0,0,0,0,0,0,0,0,0,0,0,0,0,0,0,0,0,0.019998,0,0,0,0,0,0,0,0,0,59.8440156,0,0,0,0,0,0,0,0,0,0,0,0,0,0,0,0,0,0,0.609939006,0,0,0,0,0,0,0,0,0,0,0,2.879712029,0,0,0,0,0,0,0,0,0
Interglad,Interglad_4882, GP03-394756, US Patent    PPG Industries (US),2018, A10035727,mass_percent,87.1,,1397,0,0,0,0,0,0,0,0,19.7780222,0,0,0,0,0,0,0,0,0.929907009,0,0,0,0,0,0,0,0,0,0,0,0,0,0,0,0,0,0,0,2.769723028,0,0,0,0,0,0,0,0,0,0,0,0,0,0,0,0,0,0,0,0,0,0,0,0,0,0,0,0,0,0.319968003,0,0,0,0,0,0,0,0,0,0,0,0,0,0,0,0,0,0,0,0,0,0,0,0,0,0,0,0,0,0,0,0,0,0,0,0,0,6.99930007,0,0,0,0,2.399760024,0,0,0,0,0,0,0,0,0,0,0,0,0,0,0,0,0,0,0,0,0,0,0,0,0,0,0,0.019998,0,0,0,0,0,0,3.159684032,0,0,62.84371563,0,0,0,0,0,0,0,0,0,0,0,0,0,0,0,0,0,0,0.779922008,0,0,0,0,0,0,0,0,0,0,0,0,0,0,0,0,0,0,0,0,0
Interglad,Interglad_4883, GP03-394757, US Patent    PPG Industries (US),2018, A10035727,mass_percent,94.1,,1300,0,0,0,0,0,0,0,0,17.24172417,0,0,0,0,0,0,0,0,0,0,0,0,0,0,0,0,0,0,0,0,0,0,0,0,0,0,0,0,10.85108511,0,0,0,0,0,0,0,0,0,0,0,0,0,0,0,0,0,0,0,0,0,0,0,0,0,0,0,0,0,0.270027003,0,0,0,0,0,0,0,0,0,0,0,0,0,0,0,0,0,0,0,0,0,0,0,0,0,0.100010001,0,0,0,0,0.440044004,0,0,0,0,0,0,6.350635064,0,0,0,0,0.170017002,0,0,0,0,0,0,0,0,0,0,0,0,0,0,0,0,0,0,0,0,0,0,0,0,0,0,0,0,0,0,0,0,0,0,0,0,0,59.5259526,0,0,0,0,0,0,0,0,0,0,0,0,0,0,0,0,0,0,0.610061006,0,0,0,0,0,0,0,0,0,0,0,4.440444044,0,0,0,0,0,0,0,0,0
Interglad,Interglad_4884, GP03-394758, US Patent    PPG Industries (US),2018, A10035727,mass_percent,92.8,,1315,0,0,0,0,0,0,0,0,17.25,0,0,0,0,0,0,0,0,0,0,0,0,0,0,0,0,0,0,0,0,0,0,0,0,0,0,0,0,6.18,0,0,0,0,0,0,0,0,0,0,0,0,0,0,0,0,0,0,0,0,0,0,0,0,0,0,0,0,0,0.29,0,0,0,0,0,0,0,0,0,0,0,0,0,0,0,0,0,0,0,0,0,0,0,0,0,0.09,0,0,0,0,0,0,0,0,0,0,0,10.65,0,0,0,0,0.02,0,0,0,0,0,0,0,0,0,0,0,0,0,0,0,0,0,0,0,0,0,0,0,0,0,0,0,0,0,0,0,0,0,0,0,0,0,59,0,0,0,0,0,0,0,0,0,0,0,0,0,0,0,0,0,0,0.68,0,0,0,0,0,0,0,0,0,0,0,5.84,0,0,0,0,0,0,0,0,0
Interglad,Interglad_4885, GP03-394759, US Patent    PPG Industries (US),2018, A10035727,mass_percent,93.8,,1289,0,0,0,0,0,0,0,0,17.4,0,0,0,0,0,0,0,0,0,0,0,0,0,0,0,0,0,0,0,0,0,0,0,0,0,0,0,0,5.93,0,0,0,0,0,0,0,0,0,0,0,0,0,0,0,0,0,0,0,0,0,0,0,0,0,0,0,0,0,0.26,0,0,0,0,0,0,0,0,0,0,0,0,0,0,0,0,0,0,0,0,0,0,0,0,0,0.1,0,0,0,0,0.81,0,0,0,0,0,0,10.83,0,0,0,0,0.04,0,0,0,0,0,0,0,0,0,0,0,0,0,0,0,0,0,0,0,0,0,0,0,0,0,0,0,0,0,0,0,0,0,0,0,0,0,60.03,0,0,0,0,0,0,0,0,0,0,0,0,0,0,0,0,0,0,0.57,0,0,0,0,0,0,0,0,0,0,0,4.03,0,0,0,0,0,0,0,0,0
