Repository: n000188975/2026.05.25-glass-predition-reverse-model

File: interglad_database.csv (part 67 of 76)
_mass_pct,GeSe_mass_pct,GeTe4_mass_pct,GeTe_mass_pct,Ge_mass_pct,H2O_mass_pct,HfF4_mass_pct,HfO2_mass_pct,Ho2O3_mass_pct,I_mass_pct,In2S3_mass_pct,InF3_mass_pct,In_mass_pct,K2O_mass_pct,KBr_mass_pct,KCl_mass_pct,KF_mass_pct,La2O3_mass_pct,Li2O_mass_pct,Li2SO4_mass_pct,Li2S_mass_pct,LiCl_mass_pct,LiF_mass_pct,Lu2O3_mass_pct,MgF2_mass_pct,MgO_mass_pct,MnF2_mass_pct,MnO2_mass_pct,MnO_mass_pct,MoO3_mass_pct,Na2O_mass_pct,Na2SO4_mass_pct,Na2S_mass_pct,NaCl_mass_pct,NaF_mass_pct,NaPO3_mass_pct,Nb2O5_mass_pct,Nd2O3_mass_pct,NdF3_mass_pct,NiO_mass_pct,O_mass_pct,P2O5_mass_pct,P2S5_mass_pct,P_mass_pct,PbBr2_mass_pct,PbCl2_mass_pct,PbF2_mass_pct,PbI2_mass_pct,PbO_mass_pct,PbSe_mass_pct,PbTe_mass_pct,Pb_mass_pct,Pr2O3_mass_pct,Rb2O_mass_pct,RbCl_mass_pct,RbF_mass_pct,Rh2O3_mass_pct,Rh_mass_pct,SO3_mass_pct,S_mass_pct,Sb2O3_mass_pct,Sb2S3_mass_pct,Sb2Se3_mass_pct,Sb2Te3_mass_pct,Sb_mass_pct,Sc2O3_mass_pct,SeO2_mass_pct,Se_mass_pct,SiO2_mass_pct,SiS2_mass_pct,Si_mass_pct,Sm2O3_mass_pct,SnCl2_mass_pct,SnF2_mass_pct,SnO2_mass_pct,SnO_mass_pct,SnS_mass_pct,SnSe2_mass_pct,SnSe_mass_pct,SnTe_mass_pct,SrO_mass_pct,Ta2O5_mass_pct,Tb2O3_mass_pct,TeO2_mass_pct,Te_mass_pct,ThF4_mass_pct,Th_mass_pct,TiO2_mass_pct,Tl2O_mass_pct,Tl2S_mass_pct,Tl2Se_mass_pct,Tl2Te_mass_pct,TlBr_mass_pct,TlCl_mass_pct,TlSe_mass_pct,Tl_mass_pct,U_mass_pct,V2O5_mass_pct,WO3_mass_pct,Y2O3_mass_pct,YF3_mass_pct,Yb2O3_mass_pct,ZnBr2_mass_pct,ZnCl2_mass_pct,ZnF2_mass_pct,ZnO_mass_pct,ZnSO4_mass_pct,ZrF4_mass_pct,ZrO2_mass_pct
Interglad,Interglad_5033, GP03-395826, Japanese Patent    Nippon Electric Glass (J),2018, A104245,mass_percent,95.3,4.33,1330,0,0,0,0,0,0,0,0,21.98,0,0,0,0,0,0,0,0,1.5,0,0,0,0,0,0,0,0,0,0,0,0,0,0,0,0,0,0,0,8.49,0,0,0,0,0,0,0.3,0,0,0,0,0,0,0,0,0,0,0,0,0,0,0,0,0,0,0,0,0,0,0.2,0,0,0,0,0,0,0,0,0,0,0,0,0,0,0,0,0,0,0,0,0,0,0,0,0,0.1,0,0,0,0,0,0,0,0,0,0,0,9.49,0,0,0,0,0.1,0,0,0,0,0,0,0,0,0,0,0,0,0,0,0,0,0,0,0,0,0,0,0,0,0,0,0,0.1,0,0,0,0,0,0,0,0,0,57.54,0,0,0,0,0,0,0,0,0,0,0,0,0,0,0,0,0,0,0.2,0,0,0,0,0,0,0,0,0,0,0,0,0,0,0,0,0,0,0,0,0
Interglad,Interglad_5034, GP02-396113, Japanese Patent    Nippon Electric Glass (J),2018, A145093,mass_percent,,8.1,1499,0,0,0,0,0,0,0,0,16.96,0,0,0,0,0,0,0,0,2.79,0,0,0,0,0,0,0,0,0,0,0,0,0,0,0,0,0,0,0,0,0,0,0,0,0,0,0,0,0,0,0,0,0,0,0,0,0,0,0,0,0,0,0,0,0,0,0,0,0,0,0,0,0,0,0,0,0,0,0,0,0,0,0,0,0,0,0,0,0,0,0,0,0,0,0,0,0,0,0,0,0,0,0,0,0,0,0,0.99,0,0,0,0,14.61,0,0,0,0,0,0,0,0,0,0,0,0,0,0,0,0,0,0,0,0,0,0,0,0,0,0,0,0,0,0,0,0,0,0,0,0,0,64.42,0,0,0,0,0,0.23,0,0,0,0,0,0,0,0,0,0,0,0,0,0,0,0,0,0,0,0,0,0,0,0,0,0,0,0,0,0,0,0,0,0
Interglad,Interglad_5035, GP02-396114, Japanese Patent    Nippon Electric Glass (J),2018, A145093,mass_percent,,8,1478,0,0,0,0,0,0,0,0,16.92,0,0,0,0,0,0,0,0,3.86,0,0,0,0,0,0,0,0,0,0,0,0,0,0,0,0,0,0,0,0,0,0,0,0,0,0,0,0,0,0,0,0,0,0,0,0,0,0,0,0,0,0,0,0,0,0,0,0,0,0,0,0,0,0,0,0,0,0,0,0,0,0,0,0,0,0,0,0,0,0,0,0,0,0,0,0,0,0,0,0,0,0,0,0,0,0,0,0.99,0,0,0,0,14.57,0,0,0,0,0,0,0,0,0,0,0,0,0,0,0,0,0,0,0,0,0,0,0,0,0,0,0,0,0,0,0,0,0,0,0,0,0,63.43,0,0,0,0,0,0.23,0,0,0,0,0,0,0,0,0,0,0,0,0,0,0,0,0,0,0,0,0,0,0,0,0,0,0,0,0,0,0,0,0,0
Interglad,Interglad_5036, GP02-396115, Japanese Patent    Nippon Electric Glass (J),2018, A145093,mass_percent,,8.2,1474,0,0,0,0,0,0,0,0,18.01,0,0,0,0,0,0,0,0,4.77,0,0,0,0,0,0,0,0,0,0,0,0,0,0,0,0,0,0,0,0,0,0,0,0,0,0,0,0,0,0,0,0,0,0,0,0,0,0,0,0,0,0,0,0,0,0,0,0,0,0,0,0,0,0,0,0,0,0,0,0,0,0,0,0,0,0,0,0,0,0,0,0,0,0,0,1,0,0,0,0,0,0,0,0,0,0,0,0.98,0,0,0,0,13.59,0,0,0,0,0,0,0,0,0,0,0,0,0,0,0,0,0,0,0,0,0,0,0,0,0,0,0,0,0,0,0,0,0,0,0,0,0,61.42,0,0,0,0,0,0.23,0,0,0,0,0,0,0,0,0,0,0,0,0,0,0,0,0,0,0,0,0,0,0,0,0,0,0,0,0,0,0,0,0,0
Interglad,Interglad_5037, GP02-396121, Japanese Patent    Nippon Electric Glass (J),2018, A145093,mass_percent,,8.4,1495,0,0,0,0,0,0,0,0,17.73,0,0,0,0,0,0,0,0,3.93,0,0,0,0,0,0,0,0,0,0,0,0,0,0,0,0,0,0,0,0,0,0,0,0,0,0,0,0,0,0,0,0,0,0,0,0,0,0,0,0,0,0,0,0,0,0,0,0,0,0,0,0,0,0,0,0,0,0,0,0,0,0,0,0,0,0,0,0,0,0,0,0,0,0,0,1.44,0,0,0,0,0,0,0,0,0,0,0,0.98,0,0,0,0,13.71,0,0,0,0,0,0,0,0,0,0,0,0,0,0,0,0,0,0,0,0,0,0,0,0,0,0,0,0,0,0,0,0,0,0,0,0,0,61.98,0,0,0,0,0,0.23,0,0,0,0,0,0,0,0,0,0,0,0,0,0,0,0,0,0,0,0,0,0,0,0,0,0,0,0,0,0,0,0,0,0
Interglad,Interglad_5038, GP02-396123, Japanese Patent    Nippon Electric Glass (J),2018, A145093,mass_percent,,7.9,1466,0,0,0,0,0,0,0,0,16.91,0,0,0,0,0,0,0,0,6.68,0,0,0,0,0,0,0,0,0,0,0,0,0,0,0,0,0,0,0,0,0,0,0,0,0,0,0,0,0,0,0,0,0,0,0,0,0,0,0,0,0,0,0,0,0,0,0,0,0,0,0,0,0,0,0,0,0,0,0,0,0,0,0,0,0,0,0,0,0,0,0,0,0,0,0,1.43,0,0,0,0,0,0,0,0,0,0,0,0.49,0,0,0,0,12.63,0,0,0,0,0,0,0,0,0,0,0,0,0,0,0,0,0,0,0,0,0,0,0,0,0,0,0,0,0,0,0,0,0,0,0,0,0,61.63,0,0,0,0,0,0.23,0,0,0,0,0,0,0,0,0,0,0,0,0,0,0,0,0,0,0,0,0,0,0,0,0,0,0,0,0,0,0,0,0,0
Interglad,Interglad_5039, GP02-396124, Japanese Patent    Nippon Electric Glass (J),2018, A145093,mass_percent,,7.9,1427,0,0,0,0,0,0,0,0,16.01,0,0,0,0,0,0,0,0,7.64,0,0,0,0,0,0,0,0,0,0,0,0,0,0,0,0,0,0,0,0,0,0,0,0,0,0,0,0,0,0,0,0,0,0,0,0,0,0,0,0,0,0,0,0,0,0,0,0,0,0,0,0,0,0,0,0,0,0,0,0,0,0,0,0,0,0,0,0,0,0,0,0,0,0,0,1.44,0,0,0,0,0,0,0,0,0,0,0,0.49,0,0,0,0,12.56,0,0,0,0,0,0,0,0,0,0,0,0,0,0,0,0,0,0,0,0,0,0,0,0,0,0,0,0,0,0,0,0,0,0,0,0,0,61.63,0,0,0,0,0,0.23,0,0,0,0,0,0,0,0,0,0,0,0,0,0,0,0,0,0,0,0,0,0,0,0,0,0,0,0,0,0,0,0,0,0
Interglad,Interglad_5040, GP02-396126, Japanese Patent    Nippon Electric Glass (J),2018, A145093,mass_percent,,8.1,1475,0,0,0,0,0,0,0,0,17.87,0,0,0,0,0,0,0,0,4.88,0,0,0,0,0,0,0,0,0,0,0,0,0,0,0,0,0,0,0,0,0,0,0,0,0,0,0,0,0,0,0,0,0,0,0,0,0,0,0,0,0,0,0,0,0,0,0,0,0,0,0,0,0,0,0,0,0,0,0,0,0,0,0,0,0,0,0,0,0,0,0,0,0,0,0,1,0,0,0,0,0,0,0,0,0,0,0,0.98,0,0,0,0,13.6,0,0,0,0,0,0,0,0,0,0,0,0,0,0,0,0,0,0,0,0,0,0,0,0,0,0,0,0,0,0,0,0,0,0,0,0,0,61.44,0,0,0,0,0,0.23,0,0,0,0,0,0,0,0,0,0,0,0,0,0,0,0,0,0,0,0,0,0,0,0,0,0,0,0,0,0,0,0,0,0
Interglad,Interglad_5041, GP02-396128, Japanese Patent    Nippon Electric Glass (J),2018, A145093,mass_percent,,8,1478,0,0,0,0,0,0,0,0,16,0,0,0,0,0,0,0,0,5.89,0,0,0,0,0,0,0,0,0,0,0,0,0,0,0,0,0,0,0,0,0,0,0,0,0,0,0,0,0,0,0,0,0,0,0,0,0,0,0,0,0,0,0,0,0,0,0,0,0,0,0,0,0,0,0,0,0,0,0,0,0,0,0,0,0,0,0,0,0,0,0,0,0,0,0,0.87,0,0,0,0,0,0,0,0,0,0,0,0.99,0,0,0,0,13.44,0,0,0,0,0,0,0,0,0,0,0,0,0,0,0,0,0,0,0,0,0,0,0,0,0,0,0,0,0,0,0,0,0,0,0,0,0,62.58,0,0,0,0,0,0.23,0,0,0,0,0,0,0,0,0,0,0,0,0,0,0,0,0,0,0,0,0,0,0,0,0,0,0,0,0,0,0,0,0,0
Interglad,Interglad_5042, GP03-396210, European Patent    Jushi Group (CN),2018, A3354628,mass_percent,93.8,,1300,0,0,0,0,0,0,0,0,19.3,0,0,0,0,0,0,0,0,0,0,0,0,0,0,0,0,0,0,0,0,0,0,0,0,0,0,0,0,8.1,0,0,0,0,0,0,0.05,0,0,0,0,0,0,0,0,0,0,0,0,0,0,0,0,0,0,0,0,0,0,0.53,0,0,0,0,0,0,0,0,0,0,0,0,0,0,0,0,0,0,0,0,0,0,0,0,0,0.19,0,0,0,0.1,0.64,0,0,0,0,0,0,9.95,0,0,0,0,0.14,0,0,0,0,0,0,0,0,0,0,0,0,0,0,0,0,0,0,0,0,0,0,0,0,0,0,0,0,0,0,0,0,0,0,0,0,0,58.4,0,0,0,0,0,0,0,0,0,0,0,1,0,0,0,0,0,0,1.35,0,0,0,0,0,0,0,0,0,0,0,0.25,0,0,0,0,0,0,0,0,0
Interglad,Interglad_5043, GP03-396211, European Patent    Jushi Group (CN),2018, A3354628,mass_percent,98.1,,1298,0,0,0,0,0,0,0,0,17.42,0,0,0,0,0,0,0,0,0,0,0,0,0,0,0,0,0,0,0,0,0,0,0,0,0,0,0,0,8.06,0,0,0,0,0,0,0.05,0,0,0,0,0,0,0,0,0,0,0,0,0,0,0,0,0,0,0,0,0,0,0.44,0,0,0,0,0,0,0,0,0,0,0,0,0,0,0,0,0,0,0,0,0,0,0,0,0,0.31,0,0,0,0.07,0.51,0,0,0,0,0,0,9.81,0,0,0,0,0.11,0,0,0,0,0,0,0,0,0,0,0,0,0,0,0,0,0,0,0,0,0,0,0,0,0,0,0,0,0,0,0,0,0,0,0,0,0,58.56,0,0,0,0,0,0,0,0,0,0,0,0.6,0,0,0,0,0,0,0.46,0,0,0,0,0,0,0,0,0,0,0,3.6,0,0,0,0,0,0,0,0,0
Interglad,Interglad_5044, GP03-396212, European Patent    Jushi Group (CN),2018, A3354628,mass_percent,97.4,,1303,0,0,0,0,0,0,0,0,18.3,0,0,0,0,0,0,0,0,0,0,0,0,0,0,0,0,0,0,0,0,0,0,0,0,0,0,0,0,6.8,0,0,0,0,0,0,0.1,0,0,0,0,0,0,0,0,0,0,0,0,0,0,0,0,0,0,0,0,0,0,0.46,0,0,0,0,0,0,0,0,0,0,0,0,0,0,0,0,0,0,0,0,0,0,0,0,0,0.35,0,0,0,0.3,0.43,0,0,0,0,0,0,9.8,0,0,0,0,0.14,0,0,0,0,0,0,0,0,0,0,0,0,0,0,0,0,0,0,0,0,0,0,0,0,0,0,0,0,0,0,0,0,0,0,0,0,0,58.1,0,0,0,0,0,0,0,0,0,0,0,1.3,0,0,0,0,0,0,0.72,0,0,0,0,0,0,0,0,0,0,0,3.2,0,0,0,0,0,0,0,0,0
Interglad,Interglad_5045, GP03-396213, European Patent    Jushi Group (CN),2018, A3354628,mass_percent,96.1,,1297,0,0,0,0,0,0,0,0,17.7,0,0,0,0,0,0,0,0,0,0,0,0,0,0,0,0,0,0,0,0,0,0,0,0,0,0,0,0,8.1,0,0,0,0,0,0,1,0,0,0,0,0,0,0,0,0,0,0,0,0,0,0,0,0,0,0,0,0,0,0.46,0,0,0,0,0,0,0,0,0,0,0,0,0,0,0,0,0,0,0,0,0,0,0,0,0,0.35,0,0,0,0,0.43,0,0,0,0,0,0,9.8,0,0,0,0,0.14,0,0,0,0,0,0,0,0,0,0,0,0,0,0,0,0,0,0,0,0,0,0,0,0,0,0,0,0,0,0,0,0,0,0,0,0,0,58.1,0,0,0,0,0,0,0,0,0,0,0,0,0,0,0,0,0,0,0.72,0,0,0,0,0,0,0,0,0,0,0,3.2,0,0,0,0,0,0,0,0,0
Interglad,Interglad_5046, GP03-396214, European Patent    Jushi Group (CN),2018, A3354628,mass_percent,96.8,,1298,0,0,0,0,0,0,0,0,18.3,0,0,0,0,0,0,0,0,0,0,0,0,0,0,0,0,0,0,0,0,0,0,0,0,0,0,0,0,8.1,0,0,0,0,0,0,0.1,0,0,0,0,0,0,0,0,0,0,0,0,0,0,0,0,0,0,0,0,0,0,0.46,0,0,0,0,0,0,0,0,0,0,0,0,0,0,0,0,0,0,0,0,0,0,0,0,0,0.35,0,0,0,0.3,0.43,0,0,0,0,0,0,9.8,0,0,0,0,0.14,0,0,0,0,0,0,0,0,0,0,0,0,0,0,0,0,0,0,0,0,0,0,0,0,0,0,0,0,0,0,0,0,0,0,0,0,0,58.1,0,0,0,0,0,0,0,0,0,0,0,0,0,0,0,0,0,0,0.72,0,0,0,0,0,0,0,0,0,0,0,3.2,0,0,0,0,0,0,0,0,0
Interglad,Interglad_5047, GP03-396215, European Patent    Jushi Group (CN),2018, A3354628,mass_percent,94.2,,1305,0,0,0,0,0,0,0,0,19.6,0,0,0,0,0,0,0,0,0,0,0,0,0,0,0,0,0,0,0,0,0,0,0,0,0,0,0,0,8.7,0,0,0,0,0,0,0.05,0,0,0,0,0,0,0,0,0,0,0,0,0,0,0,0,0,0,0,0,0,0,0.46,0,0,0,0,0,0,0,0,0,0,0,0,0,0,0,0,0,0,0,0,0,0,0,0,0,0.19,0,0,0,0.2,0.65,0,0,0,0,0,0,9.9,0,0,0,0,0.15,0,0,0,0,0,0,0,0,0,0,0,0,0,0,0,0,0,0,0,0,0,0,0,0,0,0,0,0,0,0,0,0,0,0,0,0,0,58.6,0,0,0,0,0,0,0,0,0,0,0,0,0,0,0,0,0,0,1,0,0,0,0,0,0,0,0,0,0,0,0.5,0,0,0,0,0,0,0,0,0
Interglad,Interglad_5048, GP03-396216, European Patent    Jushi Group (CN),2018, A3354628,mass_percent,95.6,,1298,0,0,0,0,0,0,0,0,17.9,0,0,0,0,0,0,0,0,0,0,0,0,0,0,0,0,0,0,0,0,0,0,0,0,0,0,0,0,8.3,0,0,0,0,0,0,0,0,0,0,0,0,0,0,0,0,0,0,0,0,0,0,0,0,0,0,0,0,0,0.44,0,0,0,0,0,0,0,0,0,0,0,0,0,0,0,0,0,0,0,0,0,0,0,0,0,0.26,0,0,0,1.2,0.51,0,0,0,0,0,0,9.9,0,0,0,0,0.13,0,0,0,0,0,0,0,0,0,0,0,0,0,0,0,0,0,0,0,0,0,0,0,0,0,0,0,0,0,0,0,0,0,0,0,0,0,58.3,0,0,0,0,0,0,0,0,0,0,0,0,0,0,0,0,0,0,0.46,0,0,0,0,0,0,0,0,0,0,0,2.6,0,0,0,0,0,0,0,0,0
Interglad,Interglad_5049, GP03-396217, European Patent    Jushi Group (CN),2018, A3354628,mass_percent,98.4,,1298,0,0,0,0,0,0,0,0,18.1,0,0,0,0,0,0,0,0,0,0,0,0,0,0,0,0,0,0,0,0,0,0,0,0,0,0,0,0,7.5,0,0,0,0,0,0,0.05,0,0,0,0,0,0,0,0,0,0,0,0,0,0,0,0,0,0,0,0,0,0,0.51,0,0,0,0,0,0,0,0,0,0,0,0,0,0,0,0,0,0,0,0,0,0,0,0,0,0.4,0,0,0,0.15,0.25,0,0,0,0,0,0,9.4,0,0,0,0,0.14,0,0,0,0,0,0,0,0,0,0,0,0,0,0,0,0,0,0,0,0,0,0,0,0,0,0,0,0,0,0,0,0,0,0,0,0,0,58.6,0,0,0,0,0,0,0,0,0,0,0,0,0,0,0,0,0,0,0.6,0,0,0,0,0,0,0,0,0,0,0,4.3,0,0,0,0,0,0,0,0,0
Interglad,Interglad_5050, GP03-396218, European Patent    Jushi Group (CN),2018, A3354628,mass_percent,98.5,,1299,0,0,0,0,0,0,0,0,19.1,0,0,0,0,0,0,0,0,0,0,0,0,0,0,0,0,0,0,0,0,0,0,0,0,0,0,0,0,7.8,0,0,0,0,0,0,0.15,0,0,0,0,0,0,0,0,0,0,0,0,0,0,0,0,0,0,0,0,0,0,0.46,0,0,0,0,0,0,0,0,0,0,0,0,0,0,0,0,0,0,0,0,0,0,0,0,0,0.23,0,0,0,0.25,0.51,0,0,0,0,0,0,9.5,0,0,0,0,0.2,0,0,0,0,0,0,0,0,0,0,0,0,0,0,0,0,0,0,0,0,0,0,0,0,0,0,0,0,0,0,0,0,0,0,0,0,0,57.8,0,0,0,0,0,0,0,0,0,0,0,0,0,0,0,0,0,0,0.5,0,0,0,0,0,0,0,0,0,0,0,3.5,0,0,0,0,0,0,0,0,0
Interglad,Interglad_5051, GP03-396219, European Patent    Jushi Group (CN),2018, A3354628,mass_percent,97,,1298,0,0,0,0,0,0,0,0,19.1,0,0,0,0,0,0,0,0,0,0,0,0,0,0,0,0,0,0,0,0,0,0,0,0,0,0,0,0,7.8,0,0,0,0,0,0,0,0,0,0,0,0,0,0,0,0,0,0,0,0,0,0,0,0,0,0,0,0,0,0.46,0,0,0,0,0,0,0,0,0,0,0,0,0,0,0,0,0,0,0,0,0,0,0,0,0,0.23,0,0,0,0.4,0.51,0,0,0,0,0,0,9.5,0,0,0,0,0.2,0,0,0,0,0,0,0,0,0,0,0,0,0,0,0,0,0,0,0,0,0,0,0,0,0,0,0,0,0,0,0,0,0,0,0,0,0,57.8,0,0,0,0,0,0,0,0,0,0,0,0,0,0,0,0,0,0,0.5,0,0,0,0,0,0,0,0,0,0,0,3.5,0,0,0,0,0,0,0,0,0
Interglad,Interglad_5052, GP03-396220, European Patent    Jushi Group (CN),2018, A3354628,mass_percent,96,,1300,0,0,0,0,0,0,0,0,19.1,0,0,0,0,0,0,0,0,0,0,0,0,0,0,0,0,0,0,0,0,0,0,0,0,0,0,0,0,7.8,0,0,0,0,0,0,0,0,0,0,0,0,0,0,0,0,0,0,0,0,0,0,0,0,0,0,0,0,0,0.46,0,0,0,0,0,0,0,0,0,0,0,0,0,0,0,0,0,0,0,0,0,0,0,0,0,0.23,0,0,0,0,0.51,0,0,0,0,0,0,9.5,0,0,0,0,0.2,0,0,0,0,0,0,0,0,0,0,0,0,0,0,0,0,0,0,0,0,0,0,0,0,0,0,0,0,0,0,0,0,0,0,0,0,0,57.8,0,0,0,0,0,0,0,0,0,0,0,0,0,0,0,0,0,0,0.9,0,0,0,0,0,0,0,0,0,0,0,3.5,0,0,0,0,0,0,0,0,0
Interglad,Interglad_5053, GP03-396221, European Patent    Jushi Group (CN),2018, A3354628,mass_percent,96.6,,1299,0,0,0,0,0,0,0,0,19.05,0,0,0,0,0,0,0,0,0,0,0,0,0,0,0,0,0,0,0,0,0,0,0,0,0,0,0,0,8.6,0,0,0,0,0,0,0.1,0,0,0,0,0,0,0,0,0,0,0,0,0,0,0,0,0,0,0,0,0,0,0.46,0,0,0,0,0,0,0,0,0,0,0,0,0,0,0,0,0,0,0,0,0,0,0,0,0,0.23,0,0,0,0,0.51,0,0,0,0,0,0,9.05,0,0,0,0,0.2,0,0,0,0,0,0,0,0,0,0,0,0,0,0,0,0,0,0,0,0,0,0,0,0,0,0,0,0,0,0,0,0,0,0,0,0,0,57.7,0,0,0,0,0,0,0,0,0,0,0,0,0,0,0,0,0,0,0.9,0,0,0,0,0,0,0,0,0,0,0,3.2,0,0,0,0,0,0,0,0,0
Interglad,Interglad_5054, GP03-396222, European Patent    Jushi Group (CN),2018, A3354628,mass_percent,96,,1296,0,0,0,0,0,0,0,0,15.9,0,0,0,0,0,0,0,0,0,0,0,0,0,0,0,0,0,0,0,0,0,0,0,0,0,0,0,0,9.3,0,0,0,0,0,0,0.15,0,0,0,0,0,0,0,0,0,0,0,0,0,0,0,0,0,0,0,0,0,0,0.39,0,0,0,0,0,0,0,0,0,0,0,0,0,0,0,0,0,0,0,0,0,0,0,0,0,0.26,0,0,0,0.35,0.49,0,0,0,0,0,0,9.95,0,0,0,0,0.17,0,0,0,0,0,0,0,0,0,0,0,0,0,0,0,0,0,0,0,0,0,0,0,0,0,0,0,0,0,0,0,0,0,0,0,0,0,58.9,0,0,0,0,0,0,0,0,0,0,0,0,0,0,0,0,0,0,0.64,0,0,0,0,0,0,0,0,0,0,0,3.5,0,0,0,0,0,0,0,0,0
Interglad,Interglad_5055, GP03-396223, European Patent    Jushi Group (CN),2018, A3354628,mass_percent,94.6,,1304,0,0,0,0,0,0,0,0,19.5,0,0,0,0,0,0,0,0,0,0,0,0,0,0,0,0,0,0,0,0,0,0,0,0,0,0,0,0,8.3,0,0,0,0,0,0,0.15,0,0,0,0,0,0,0,0,0,0,0,0,0,0,0,0,0,0,0,0,0,0,0.44,0,0,0,0,0,0,0,0,0,0,0,0,0,0,0,0,0,0,0,0,0,0,0,0,0,0.21,0,0,0,0.55,0.61,0,0,0,0,0,0,9.95,0,0,0,0,0.13,0,0,0,0,0,0,0,0,0,0,0,0,0,0,0,0,0,0,0,0,0,0,0,0,0,0,0,0,0,0,0,0,0,0,0,0,0,58.1,0,0,0,0,0,0,0,0,0,0,0,0,0,0,0,0,0,0,0.56,0,0,0,0,0,0,0,0,0,0,0,1.5,0,0,0,0,0,0,0,0,0
Interglad,Interglad_5056, GP03-396224, European Patent    Jushi Group (CN),2018, A3354628,mass_percent,95.5,,1301,0,0,0,0,0,0,0,0,19.05,0,0,0,0,0,0,0,0,0,0,0,0,0,0,0,0,0,0,0,0,0,0,0,0,0,0,0,0,7.85,0,0,0,0,0,0,0.2,0,0,0,0,0,0,0,0,0,0,0,0,0,0,0,0,0,0,0,0,0,0,0.46,0,0,0,0,0,0,0,0,0,0,0,0,0,0,0,0,0,0,0,0,0,0,0,0,0,0.33,0,0,0,0.4,0.34,0,0,0,0,0,0,9.95,0,0,0,0,0.23,0,0,0,0,0,0,0,0,0,0,0,0,0,0,0,0,0,0,0,0,0,0,0,0,0,0,0,0,0,0,0,0,0,0,0,0,0,58.1,0,0,0,0,0,0,0,0,0,0,0,0,0,0,0,0,0,0,0.59,0,0,0,0,0,0,0,0,0,0,0,2.5,0,0,0,0,0,0,0,0,0
Interglad,Interglad_5057, GP03-396225, European Patent    Jushi Group (CN),2018, A3354628,mass_percent,96.9,,1305,0,0,0,0,0,0,0,0,19.3,0,0,0,0,0,0,0,0,0,0,0,0,0,0,0,0,0,0,0,0,0,0,0,0,0,0,0,0,7.6,0,0,0,0,0,0,0.1,0,0,0,0,0,0,0,0,0,0,0,0,0,0,0,0,0,0,0,0,0,0,0.46,0,0,0,0,0,0,0,0,0,0,0,0,0,0,0,0,0,0,0,0,0,0,0,0,0,0.46,0,0,0,0.2,0.19,0,0,0,0,0,0,9.7,0,0,0,0,0.21,0,0,0,0,0,0,0,0,0,0,0,0,0,0,0,0,0,0,0,0,0,0,0,0,0,0,0,0,0,0,0,0,0,0,0,0,0,57.8,0,0,0,0,0,0,0,0,0,0,0,0,0,0,0,0,0,0,0.58,0,0,0,0,0,0,0,0,0,0,0,3.4,0,0,0,0,0,0,0,0,0
Interglad,Interglad_5058, GP03-396226, European Patent    Jushi Group (CN),2018, A3354628,mass_percent,99.4,,1298,0,0,0,0,0,0,0,0,17.5,0,0,0,0,0,0,0,0,0,0,0,0,0,0,0,0,0,0,0,0,0,0,0,0,0,0,0,0,8.1,0,0,0,0,0,0,0.05,0,0,0,0,0,0,0,0,0,0,0,0,0,0,0,0,0,0,0,0,0,0,0.46,0,0,0,0,0,0,0,0,0,0,0,0,0,0,0,0,0,0,0,0,0,0,0,0,0,0.31,0,0,0,0.25,0.5,0,0,0,0,0,0,9.8,0,0,0,0,0.11,0,0,0,0,0,0,0,0,0,0,0,0,0,0,0,0,0,0,0,0,0,0,0,0,0,0,0,0,0,0,0,0,0,0,0,0,0,58.5,0,0,0,0,0,0,0,0,0,0,0,0,0,0,0,0,0,0,0.52,0,0,0,0,0,0,0,0,0,0,0,3.9,0,0,0,0,0,0,0,0,0
Interglad,Interglad_5059, GP03-396227, European Patent    Jushi Group (CN),2018, A3354628,mass_percent,97.4,,1298,0,0,0,0,0,0,0,0,18,0,0,0,0,0,0,0,0,0,0,0,0,0,0,0,0,0,0,0,0,0,0,0,0,0,0,0,0,8.2,0,0,0,0,0,0,0.1,0,0,0,0,0,0,0,0,0,0,0,0,0,0,0,0,0,0,0,0,0,0,0.46,0,0,0,0,0,0,0,0,0,0,0,0,0,0,0,0,0,0,0,0,0,0,0,0,0,0.3,0,0,0,0.43,0.49,0,0,0,0,0,0,9.8,0,0,0,0,0.13,0,0,0,0,0,0,0,0,0,0,0,0,0,0,0,0,0,0,0,0,0,0,0,0,0,0,0,0,0,0,0,0,0,0,0,0,0,58.2,0,0,0,0,0,0,0,0,0,0,0,0,0,0,0,0,0,0,0.49,0,0,0,0,0,0,0,0,0,0,0,3.4,0,0,0,0,0,0,0,0,0
Interglad,Interglad_5060, GP03-396290, European Patent    Jushi Group (CN),2018, A3406575,mass_percent,95,,1294,0,0,0,0,0,0,0,0,16.95,0,0,0,0,0,0,0,0,0,0,0,0,0,0,0,0,0,0,0,0,0,0,0,0,0,0,0,0,7.82,0,0,0,0,0,0,0,0,0,0,0,0,0,0,0,0,0,0,0,0,0,0,0,0,0,0,0,0,0,0.44,0,0,0,0,0,0,0,0,0,0,0,0,0,0,0,0,0,0,0,0,0,0,0,0,0,0.42,0,0,0,0,0.71,0,0,0,0,0,0,9.63,0,0,0,0,0.21,0,0,0,0,0,0,0,0,0,0,0,0,0,0,0,0,0,0,0,0,0,0,0,0,0,0,0,0,0,0,0,0,0,0,0,0,0,59.58,0,0,0,0,0,0,0,0,0,0,0,0.7,0,0,0,0,0,0,0.43,0,0,0,0,0,0,0,0,0,0,0,3.11,0,0,0,0,0,0,0,0,0
Interglad,Interglad_5061, GP03-396291, European Patent    Jushi Group (CN),2018, A3406575,mass_percent,94.1,,1296,0,0,0,0,0,0,0,0,17.16,0,0,0,0,0,0,0,0,0,0,0,0,0,0,0,0,0,0,0,0,0,0,0,0,0,0,0,0,7.63,0,0,0,0,0,0,0,0,0,0,0,0,0,0,0,0,0,0,0,0,0,0,0,0,0,0,0,0,0,0.44,0,0,0,0,0,0,0,0,0,0,0,0,0,0,0,0,0,0,0,0,0,0,0,0,0,0.34,0,0,0,0,0.45,0,0,0,0,0,0,10.43,0,0,0,0,0.21,0,0,0,0,0,0,0,0,0,0,0,0,0,0,0,0,0,0,0,0,0,0,0,0,0,0,0,0,0,0,0,0,0,0,0,0,0,59.5,0,0,0,0,0,0,0,0,0,0,0,0.3,0,0,0,0,0,0,0.43,0,0,0,0,0,0,0,0,0,0,0,3.11,0,0,0,0,0,0,0,0,0
Interglad,Interglad_5062, GP03-396292, European Patent    Jushi Group (CN),2018, A3406575,mass_percent,95.8,,1295,0,0,0,0,0,0,0,0,16.64,0,0,0,0,0,0,0,0,0,0,0,0,0,0,0,0,0,0,0,0,0,0,0,0,0,0,0,0,7.32,0,0,0,0,0,0,0,0,0,0,0,0,0,0,0,0,0,0,0,0,0,0,0,0,0,0,0,0,0,0.44,0,0,0,0,0,0,0,0,0,0,0,0,0,0,0,0,0,0,0,0,0,0,0,0,0,0.51,0,0,0,0,0.6,0,0,0,0,0,0,10.03,0,0,0,0,0.21,0,0,0,0,0,0,0,0,0,0,0,0,0,0,0,0,0,0,0,0,0,0,0,0,0,0,0,0,0,0,0,0,0,0,0,0,0,59.67,0,0,0,0,0,0,0,0,0,0,0,1.1,0,0,0,0,0,0,0.37,0,0,0,0,0,0,0,0,0,0,0,3.11,0,0,0,0,0,0,0,0,0
Interglad,Interglad_5063, GP03-396293, European Patent    Jushi Group (CN),2018, A3406575,mass_percent,93.3,,1298,0,0,0,0,0,0,0,0,16.74,0,0,0,0,0,0,0,0,0,0,0,0,0,0,0,0,0,0,0,0,0,0,0,0,0,0,0,0,9.72,0,0,0,0,0,0,0,0,0,0,0,0,0,0,0,0,0,0,0,0,0,0,0,0,0,0,0,0,0,0.44,0,0,0,0,0,0,0,0,0,0,0,0,0,0,0,0,0,0,0,0,0,0,0,0,0,0.38,0,0,0,0,0.7,0,0,0,0,0,0,9.42,0,0,0,0,0.23,0,0,0,0,0,0,0,0,0,0,0,0,0,0,0,0,0,0,0,0,0,0,0,0,0,0,0,0,0,0,0,0,0,0,0,0,0,59.54,0,0,0,0,0,0,0,0,0,0,0,0,0,0,0,0,0,0,0.42,0,0,0,0,0,0,0,0,0,0,0,2.41,0,0,0,0,0,0,0,0,0
Interglad,Interglad_5064, GP03-396294, European Patent    Jushi Group (CN),2018, A3406575,mass_percent,90.9,,1300,0,0,0,0,0,0,0,0,17.04,0,0,0,0,0,0,0,0,0,0,0,0,0,0,0,0,0,0,0,0,0,0,0,0,0,0,0,0,10.23,0,0,0,0,0,0,0,0,0,0,0,0,0,0,0,0,0,0,0,0,0,0,0,0,0,0,0,0,0,0.44,0,0,0,0,0,0,0,0,0,0,0,0,0,0,0,0,0,0,0,0,0,0,0,0,0,0.41,0,0,0,0,0.65,0,0,0,0,0,0,9.82,0,0,0,0,0.21,0,0,0,0,0,0,0,0,0,0,0,0,0,0,0,0,0,0,0,0,0,0,0,0,0,0,0,0,0,0,0,0,0,0,0,0,0,60.26,0,0,0,0,0,0,0,0,0,0,0,0,0,0,0,0,0,0,0.44,0,0,0,0,0,0,0,0,0,0,0,0.5,0,0,0,0,0,0,0,0,0
Interglad,Interglad_5065, GP03-396295, European Patent    Jushi Group (CN),2018, A3406575,mass_percent,97,,1305,0,0,0,0,0,0,0,0,19.25,0,0,0,0,0,0,0,0,0,0,0,0,0,0,0,0,0,0,0,0,0,0,0,0,0,0,0,0,6.72,0,0,0,0,0,0,0,0,0,0,0,0,0,0,0,0,0,0,0,0,0,0,0,0,0,0,0,0,0,0.44,0,0,0,0,0,0,0,0,0,0,0,0,0,0,0,0,0,0,0,0,0,0,0,0,0,0.23,0,0,0,0,0.55,0,0,0,0,0,0,10.03,0,0,0,0,0.19,0,0,0,0,0,0,0,0,0,0,0,0,0,0,0,0,0,0,0,0,0,0,0,0,0,0,0,0,0,0,0,0,0,0,0,0,0,58.36,0,0,0,0,0,0,0,0,0,0,0,0,0,0,0,0,0,0,0.82,0,0,0,0,0,0,0,0,0,0,0,3.41,0,0,0,0,0,0,0,0,0
Interglad,Interglad_5066, GP03-396296, European Patent    Jushi Group (CN),2018, A3406575,mass_percent,97.1,,1300,0,0,0,0,0,0,0,0,16.34,0,0,0,0,0,0,0,0,0,0,0,0,0,0,0,0,0,0,0,0,0,0,0,0,0,0,0,0,6.12,0,0,0,0,0,0,0,0,0,0,0,0,0,0,0,0,0,0,0,0,0,0,0,0,0,0,0,0,0,0.44,0,0,0,0,0,0,0,0,0,0,0,0,0,0,0,0,0,0,0,0,0,0,0,0,0,0.46,0,0,0,0,0.5,0,0,0,0,0,0,12.23,0,0,0,0,0.23,0,0,0,0,0,0,0,0,0,0,0,0,0,0,0,0,0,0,0,0,0,0,0,0,0,0,0,0,0,0,0,0,0,0,0,0,0,59.45,0,0,0,0,0,0,0,0,0,0,0,0,0,0,0,0,0,0,0.82,0,0,0,0,0,0,0,0,0,0,0,3.41,0,0,0,0,0,0,0,0,0
Interglad,Interglad_5067, GP03-396297, European Patent    Jushi Group (CN),2018, A3406575,mass_percent,97.1,,1295,0,0,0,0,0,0,0,0,16.95,0,0,0,0,0,0,0,0,0,0,0,0,0,0,0,0,0,0,0,0,0,0,0,0,0,0,0,0,6.82,0,0,0,0,0,0,0,0,0,0,0,0,0,0,0,0,0,0,0,0,0,0,0,0,0,0,0,0,0,0.44,0,0,0,0,0,0,0,0,0,0,0,0,0,0,0,0,0,0,0,0,0,0,0,0,0,0.42,0,0,0,0,0.61,0,0,0,0,0,0,10.83,0,0,0,0,0.21,0,0,0,0,0,0,0,0,0,0,0,0,0,0,0,0,0,0,0,0,0,0,0,0,0,0,0,0,0,0,0,0,0,0,0,0,0,59.28,0,0,0,0,0,0,0,0,0,0,0,0.3,0,0,0,0,0,0,0.43,0,0,0,0,0,0,0,0,0,0,0,3.71,0,0,0,0,0,0,0,0,0
Interglad,Interglad_5068, GP03-396298, European Patent    Jushi Group (CN),2018, A3406575,mass_percent,95.7,,1297,0,0,0,0,0,0,0,0,17.05,0,0,0,0,0,0,0,0,0,0,0,0,0,0,0,0,0,0,0,0,0,0,0,0,0,0,0,0,6.92,0,0,0,0,0,0,0,0,0,0,0,0,0,0,0,0,0,0,0,0,0,0,0,0,0,0,0,0,0,0.44,0,0,0,0,0,0,0,0,0,0,0,0,0,0,0,0,0,0,0,0,0,0,0,0,0,0.42,0,0,0,0,0.41,0,0,0,0,0,0,10.83,0,0,0,0,0.23,0,0,0,0,0,0,0,0,0,0,0,0,0,0,0,0,0,0,0,0,0,0,0,0,0,0,0,0,0,0,0,0,0,0,0,0,0,59.26,0,0,0,0,0,0,0,0,0,0,0,0.3,0,0,0,0,0,0,0.43,0,0,0,0,0,0,0,0,0,0,0,3.71,0,0,0,0,0,0,0,0,0
Interglad,Interglad_5069, GP03-396299, European Patent    Jushi Group (CN),2018, A3406575,mass_percent,92.9,,1292,0,0,0,0,0,0,0,0,16.86,0,0,0,0,0,0,0,0,0,0,0,0,0,0,0,0,0,0,0,0,0,0,0,0,0,0,0,0,10.03,0,0,0,0,0,0,0,0,0,0,0,0,0,0,0,0,0,0,0,0,0,0,0,0,0,0,0,0,0,0.44,0,0,0,0,0,0,0,0,0,0,0,0,0,0,0,0,0,0,0,0,0,0,0,0,0,0.32,0,0,0,0,0.37,0,0,0,0,0,0,9.83,0,0,0,0,0.21,0,0,0,0,0,0,0,0,0,0,0,0,0,0,0,0,0,0,0,0,0,0,0,0,0,0,0,0,0,0,0,0,0,0,0,0,0,59.51,0,0,0,0,0,0,0,0,0,0,0,0,0,0,0,0,0,0,0.42,0,0,0,0,0,0,0,0,0,0,0,2.01,0,0,0,0,0,0,0,0,0
Interglad,Interglad_5070, GP03-396300, European Patent    Jushi Group (CN),2018, A3406575,mass_percent,94.3,,1297,0,0,0,0,0,0,0,0,16.75,0,0,0,0,0,0,0,0,0,0,0,0,0,0,0,0,0,0,0,0,0,0,0,0,0,0,0,0,9.03,0,0,0,0,0,0,0,0,0,0,0,0,0,0,0,0,0,0,0,0,0,0,0,0,0,0,0,0,0,0.44,0,0,0,0,0,0,0,0,0,0,0,0,0,0,0,0,0,0,0,0,0,0,0,0,0,0.58,0,0,0,0,0.45,0,0,0,0,0,0,9.43,0,0,0,0,0.32,0,0,0,0,0,0,0,0,0,0,0,0,0,0,0,0,0,0,0,0,0,0,0,0,0,0,0,0,0,0,0,0,0,0,0,0,0,59.57,0,0,0,0,0,0,0,0,0,0,0,0,0,0,0,0,0,0,0.42,0,0,0,0,0,0,0,0,0,0,0,3.01,0,0,0,0,0,0,0,0,0
Interglad,Interglad_5071, GP03-396301, European Patent    Jushi Group (CN),2018, A3406575,mass_percent,93.5,,1296,0,0,0,0,0,0,0,0,16.84,0,0,0,0,0,0,0,0,0,0,0,0,0,0,0,0,0,0,0,0,0,0,0,0,0,0,0,0,9.92,0,0,0,0,0,0,0,0,0,0,0,0,0,0,0,0,0,0,0,0,0,0,0,0,0,0,0,0,0,0.44,0,0,0,0,0,0,0,0,0,0,0,0,0,0,0,0,0,0,0,0,0,0,0,0,0,0.39,0,0,0,0,0.2,0,0,0,0,0,0,9.32,0,0,0,0,0.21,0,0,0,0,0,0,0,0,0,0,0,0,0,0,0,0,0,0,0,0,0,0,0,0,0,0,0,0,0,0,0,0,0,0,0,0,0,59.25,0,0,0,0,0,0,0,0,0,0,0,0,0,0,0,0,0,0,0.42,0,0,0,0,0,0,0,0,0,0,0,3.01,0,0,0,0,0,0,0,0,0
Interglad,Interglad_5072, GP03-396302, European Patent    Jushi Group (CN),2018, A3406575,mass_percent,91.2,,1296,0,0,0,0,0,0,0,0,16.74,0,0,0,0,0,0,0,0,0,0,0,0,0,0,0,0,0,0,0,0,0,0,0,0,0,0,0,0,9.22,0,0,0,0,0,0,0,0,0,0,0,0,0,0,0,0,0,0,0,0,0,0,0,0,0,0,0,0,0,0.44,0,0,0,0,0,0,0,0,0,0,0,0,0,0,0,0,0,0,0,0,0,0,0,0,0,0.43,0,0,0,1,0.75,0,0,0,0,0,0,9.72,0,0,0,0,0.21,0,0,0,0,0,0,0,0,0,0,0,0,0,0,0,0,0,0,0,0,0,0,0,0,0,0,0,0,0,0,0,0,0,0,0,0,0,60.55,0,0,0,0,0,0,0,0,0,0,0,0,0,0,0,0,0,0,0.44,0,0,0,0,0,0,0,0,0,0,0,0.5,0,0,0,0,0,0,0,0,0
Interglad,Interglad_5073, GP03-396303, European Patent    Jushi Group (CN),2018, A3406575,mass_percent,92.1,,1302,0,0,0,0,0,0,0,0,16.25,0,0,0,0,0,0,0,0,0,0,0,0,0,0,0,0,0,0,0,0,0,0,0,0,0,0,0,0,8.52,0,0,0,0,0,0,0,0,0,0,0,0,0,0,0,0,0,0,0,0,0,0,0,0,0,0,0,0,0,0.44,0,0,0,0,0,0,0,0,0,0,0,0,0,0,0,0,0,0,0,0,0,0,0,0,0,0.43,0,0,0,1.2,0.75,0,0,0,0,0,0,9.72,0,0,0,0,0.21,0,0,0,0,0,0,0,0,0,0,0,0,0,0,0,0,0,0,0,0,0,0,0,0,0,0,0,0,0,0,0,0,0,0,0,0,0,61.16,0,0,0,0,0,0,0,0,0,0,0,0,0,0,0,0,0,0,0.42,0,0,0,0,0,0,0,0,0,0,0,0.9,0,0,0,0,0,0,0,0,0
Interglad,Interglad_5074, GP03-396304, European Patent    Jushi Group (CN),2018, A3406575,mass_percent,100.3,,1303,0,0,0,0,0,0,0,0,17.44,0,0,0,0,0,0,0,0,0,0,0,0,0,0,0,0,0,0,0,0,0,0,0,0,0,0,0,0,5.81,0,0,0,0,0,0,0,0,0,0,0,0,0,0,0,0,0,0,0,0,0,0,0,0,0,0,0,0,0,0.43,0,0,0,0,0,0,0,0,0,0,0,0,0,0,0,0,0,0,0,0,0,0,0,0,0,0.49,0,0,0,0,0.75,0,0,0,0,0,0,10.43,0,0,0,0,0.29,0,0,0,0,0,0,0,0,0,0,0,0,0,0,0,0,0,0,0,0,0,0,0,0,0,0,0,0,0,0,0,0,0,0,0,0,0,58.95,0,0,0,0,0,0,0,0,0,0,0,0,0,0,0,0,0,0,0.4,0,0,0,0,0,0,0,0,0,0,0,5.01,0,0,0,0,0,0,0,0,0
Interglad,Interglad_5075, GP03-396305, European Patent    Jushi Group (CN),2018, A3406575,mass_percent,93,,1299,0,0,0,0,0,0,0,0,16.85,0,0,0,0,0,0,0,0,0,0,0,0,0,0,0,0,0,0,0,0,0,0,0,0,0,0,0,0,10.13,0,0,0,0,0,0,0,0,0,0,0,0,0,0,0,0,0,0,0,0,0,0,0,0,0,0,0,0,0,0.44,0,0,0,0,0,0,0,0,0,0,0,0,0,0,0,0,0,0,0,0,0,0,0,0,0,0.38,0,0,0,0,0.75,0,0,0,0,0,0,9.33,0,0,0,0,0.22,0,0,0,0,0,0,0,0,0,0,0,0,0,0,0,0,0,0,0,0,0,0,0,0,0,0,0,0,0,0,0,0,0,0,0,0,0,59.87,0,0,0,0,0,0,0,0,0,0,0,0,0,0,0,0,0,0,0.43,0,0,0,0,0,0,0,0,0,0,0,1.6,0,0,0,0,0,0,0,0,0
Interglad,Interglad_5076, GP03-396306, European Patent    Jushi Group (CN),2018, A3406575,mass_percent,93.9,,1298,0,0,0,0,0,0,0,0,16.76,0,0,0,0,0,0,0,0,0,0,0,0,0,0,0,0,0,0,0,0,0,0,0,0,0,0,0,0,8.94,0,0,0,0,0,0,0,0,0,0,0,0,0,0,0,0,0,0,0,0,0,0,0,0,0,0,0,0,0,0.45,0,0,0,0,0,0,0,0,0,0,0,0,0,0,0,0,0,0,0,0,0,0,0,0,0,0.37,0,0,0,0,0.75,0,0,0,0,0,0,9.53,0,0,0,0,0.23,0,0,0,0,0,0,0,0,0,0,0,0,0,0,0,0,0,0,0,0,0,0,0,0,0,0,0,0,0,0,0,0,0,0,0,0,0,59.73,0,0,0,0,0,0,0,0,0,0,0,0.99,0,0,0,0,0,0,0.44,0,0,0,0,0,0,0,0,0,0,0,1.81,0,0,0,0,0,0,0,0,0
Interglad,Interglad_5077, GP03-396307, European Patent    Jushi Group (CN),2018, A3406575,mass_percent,95.6,,1300,0,0,0,0,0,0,0,0,17.05,0,0,0,0,0,0,0,0,0,0,0,0,0,0,0,0,0,0,0,0,0,0,0,0,0,0,0,0,8.22,0,0,0,0,0,0,0,0,0,0,0,0,0,0,0,0,0,0,0,0,0,0,0,0,0,0,0,0,0,0.44,0,0,0,0,0,0,0,0,0,0,0,0,0,0,0,0,0,0,0,0,0,0,0,0,0,0.37,0,0,0,0,0.75,0,0,0,0,0,0,9.73,0,0,0,0,0.22,0,0,0,0,0,0,0,0,0,0,0,0,0,0,0,0,0,0,0,0,0,0,0,0,0,0,0,0,0,0,0,0,0,0,0,0,0,59.47,0,0,0,0,0,0,0,0,0,0,0,0,0,0,0,0,0,0,0.44,0,0,0,0,0,0,0,0,0,0,0,3.31,0,0,0,0,0,0,0,0,0
Interglad,Interglad_5078, GP03-396308, European Patent    Jushi Group (CN),2018, A3406576,mass_percent,95.7,,1300,0,0,0,0,0,0,0,0,19.14,0,0,0,0,0,0,0,0,0,0,0,0,0,0,0,0,0,0,0,0,0,0,0,0,0,0,0,0,7.92,0,0,0,0,0,0,0,0,0,0,0,0,0,0,0,0,0,0,0,0,0,0,0,0,0,0,0,0,0,0.44,0,0,0,0,0,0,0,0,0,0,0,0,0,0,0,0,0,0,0,0,0,0,0,0,0,0.31,0,0,0,0,0.45,0,0,0,0,0,0,9.42,0,0,0,0,0.18,0,0,0,0,0,0,0,0,0,0,0,0,0,0,0,0,0,0,0,0,0,0,0,0,0,0,0,0,0,0,0,0,0,0,0,0,0,58.1,0,0,0,0,0,0,0,0,0,0,0,0,0,0,0,0,0,0,0.43,0,0,0,0,0,0,0,0,0,0,0,3.61,0,0,0,0,0,0,0,0,0
Interglad,Interglad_5079, GP03-396309, European Patent    Jushi Group (CN),2018, A3406576,mass_percent,96.5,,1302,0,0,0,0,0,0,0,0,19.14,0,0,0,0,0,0,0,0,0,0,0,0,0,0,0,0,0,0,0,0,0,0,0,0,0,0,0,0,7.21,0,0,0,0,0,0,0,0,0,0,0,0,0,0,0,0,0,0,0,0,0,0,0,0,0,0,0,0,0,0.44,0,0,0,0,0,0,0,0,0,0,0,0,0,0,0,0,0,0,0,0,0,0,0,0,0,0.31,0,0,0,0,0.45,0,0,0,0,0,0,9.42,0,0,0,0,0.18,0,0,0,0,0,0,0,0,0,0,0,0,0,0,0,0,0,0,0,0,0,0,0,0,0,0,0,0,0,0,0,0,0,0,0,0,0,58.11,0,0,0,0,0,0,0,0,0,0,0,0.7,0,0,0,0,0,0,0.43,0,0,0,0,0,0,0,0,0,0,0,3.61,0,0,0,0,0,0,0,0,0
Interglad,Interglad_5080, GP03-396310, European Patent    Jushi Group (CN),2018, A3406576,mass_percent,97,,1298,0,0,0,0,0,0,0,0,19.14,0,0,0,0,0,0,0,0,0,0,0,0,0,0,0,0,0,0,0,0,0,0,0,0,0,0,0,0,7.21,0,0,0,0,0,0,0,0,0,0,0,0,0,0,0,0,0,0,0,0,0,0,0,0,0,0,0,0,0,0.44,0,0,0,0,0,0,0,0,0,0,0,0,0,0,0,0,0,0,0,0,0,0,0,0,0,0.31,0,0,0,0.5,0.45,0,0,0,0,0,0,9.42,0,0,0,0,0.18,0,0,0,0,0,0,0,0,0,0,0,0,0,0,0,0,0,0,0,0,0,0,0,0,0,0,0,0,0,0,0,0,0,0,0,0,0,58.11,0,0,0,0,0,0,0,0,0,0,0,0.5,0,0,0,0,0,0,0.43,0,0,0,0,0,0,0,0,0,0,0,3.31,0,0,0,0,0,0,0,0,0
Interglad,Interglad_5081, GP03-396311, European Patent    Jushi Group (CN),2018, A3406576,mass_percent,97.9,,1298,0,0,0,0,0,0,0,0,19.14,0,0,0,0,0,0,0,0,0,0,0,0,0,0,0,0,0,0,0,0,0,0,0,0,0,0,0,0,7.61,0,0,0,0,0,0,0,0,0,0,0,0,0,0,0,0,0,0,0,0,0,0,0,0,0,0,0,0,0,0.44,0,0,0,0,0,0,0,0,0,0,0,0,0,0,0,0,0,0,0,0,0,0,0,0,0,0.31,0,0,0,0,0.45,0,0,0,0,0,0,9.22,0,0,0,0,0.18,0,0,0,0,0,0,0,0,0,0,0,0,0,0,0,0,0,0,0,0,0,0,0,0,0,0,0,0,0,0,0,0,0,0,0,0,0,58.11,0,0,0,0,0,0,0,0,0,0,0,0,0,0,0,0,0,0,0.43,0,0,0,0,0,0,0,0,0,0,0,4.11,0,0,0,0,0,0,0,0,0
Interglad,Interglad_5082, GP03-396312, European Patent    Jushi Group (CN),2018, A3406576,mass_percent,93.1,,1295,0,0,0,0,0,0,0,0,19.14,0,0,0,0,0,0,0,0,0,0,0,0,0,0,0,0,0,0,0,0,0,0,0,0,0,0,0,0,8.32,0,0,0,0,0,0,0,0,0,0,0,0,0,0,0,0,0,0,0,0,0,0,0,0,0,0,0,0,0,0.44,0,0,0,0,0,0,0,0,0,0,0,0,0,0,0,0,0,0,0,0,0,0,0,0,0,0.2,0,0,0,0,0.54,0,0,0,0,0,0,10.22,0,0,0,0,0.22,0,0,0,0,0,0,0,0,0,0,0,0,0,0,0,0,0,0,0,0,0,0,0,0,0,0,0,0,0,0,0,0,0,0,0,0,0,58.41,0,0,0,0,0,0,0,0,0,0,0,0,0,0,0,0,0,0,0.71,0,0,0,0,0,0,0,0,0,0,0,1.8,0,0,0,0,0,0,0,0,0
Interglad,Interglad_5083, GP03-396313, European Patent    Jushi Group (CN),2018, A3406576,mass_percent,95.8,,1304,0,0,0,0,0,0,0,0,19.44,0,0,0,0,0,0,0,0,0,0,0,0,0,0,0,0,0,0,0,0,0,0,0,0,0,0,0,0,8.02,0,0,0,0,0,0,0,0,0,0,0,0,0,0,0,0,0,0,0,0,0,0,0,0,0,0,0,0,0,0.44,0,0,0,0,0,0,0,0,0,0,0,0,0,0,0,0,0,0,0,0,0,0,0,0,0,0.31,0,0,0,0,0.45,0,0,0,0,0,0,9.02,0,0,0,0,0.18,0,0,0,0,0,0,0,0,0,0,0,0,0,0,0,0,0,0,0,0,0,0,0,0,0,0,0,0,0,0,0,0,0,0,0,0,0,58.1,0,0,0,0,0,0,0,0,0,0,0,0,0,0,0,0,0,0,0.43,0,0,0,0,0,0,0,0,0,0,0,3.61,0,0,0,0,0,0,0,0,0
Interglad,Interglad_5084, GP03-396314, European Patent    Jushi Group (CN),2018, A3406576,mass_percent,92.8,,1308,0,0,0,0,0,0,0,0,20.06,0,0,0,0,0,0,0,0,0,0,0,0,0,0,0,0,0,0,0,0,0,0,0,0,0,0,0,0,8.12,0,0,0,0,0,0,0,0,0,0,0,0,0,0,0,0,0,0,0,0,0,0,0,0,0,0,0,0,0,0.44,0,0,0,0,0.3,0,0,0,0,0,0,0,0,0,0,0,0,0,0,0,0,0,0,0,0,0.22,0,0,0,1.71,0.61,0,0,0,0,0,0,9.23,0,0,0,0,0.13,0,0,0,0,0,0,0,0,0,0,0,0,0,0,0,0,0,0,0,0,0,0,0,0,0,0,0,0,0,0,0,0,0,0,0,0,0,57.98,0,0,0,0,0,0,0,0,0,0,0,0,0,0,0,0,0,0,1.2,0,0,0,0,0,0,0,0,0,0,0,0,0,0,0,0,0,0,0,0,0
Interglad,Interglad_5085, GP03-396315, European Patent    Jushi Group (CN),2018, A3406576,mass_percent,94.3,,1298,0,0,0,0,0,0,0,0,19.24,0,0,0,0,0,0,0,0,0,0,0,0,0,0,0,0,0,0,0,0,0,0,0,0,0,0,0,0,6.71,0,0,0,0,0,0,0,0,0,0,0,0,0,0,0,0,0,0,0,0,0,0,0,0,0,0,0,0,0,0.44,0,0,0,0,0,0,0,0,0,0,0,0,0,0,0,0,0,0,0,0,0,0,0,0,0,0.26,0,0,0,2,0.51,0,0,0,0,0,0,9.32,0,0,0,0,0.18,0,0,0,0,0,0,0,0,0,0,0,0,0,0,0,0,0,0,0,0,0,0,0,0,0,0,0,0,0,0,0,0,0,0,0,0,0,58.23,0,0,0,0,0,0,0,0,0,0,0,1.1,0,0,0,0,0,0,0.41,0,0,0,0,0,0,0,0,0,0,0,1.6,0,0,0,0,0,0,0,0,0
Interglad,Interglad_5086, GP03-396316, European Patent    Jushi Group (CN),2018, A3406576,mass_percent,94.7,,1296,0,0,0,0,0,0,0,0,19.24,0,0,0,0,0,0,0,0,0,0,0,0,0,0,0,0,0,0,0,0,0,0,0,0,0,0,0,0,7.32,0,0,0,0,0,0,0,0,0,0,0,0,0,0,0,0,0,0,0,0,0,0,0,0,0,0,0,0,0,0.44,0,0,0,0,0,0,0,0,0,0,0,0,0,0,0,0,0,0,0,0,0,0,0,0,0,0.21,0,0,0,1.6,0.51,0,0,0,0,0,0,9.32,0,0,0,0,0.18,0,0,0,0,0,0,0,0,0,0,0,0,0,0,0,0,0,0,0,0,0,0,0,0,0,0,0,0,0,0,0,0,0,0,0,0,0,58.23,0,0,0,0,0,0,0,0,0,0,0,0,0,0,0,0,0,0,0.95,0,0,0,0,0,0,0,0,0,0,0,2,0,0,0,0,0,0,0,0,0
Interglad,Interglad_5087, GP03-396317, European Patent    Jushi Group (CN),2018, A3406576,mass_percent,99.2,,1305,0,0,0,0,0,0,0,0,21.69,0,0,0,0,0,0,0,0,0,0,0,0,0,0,0,0,0,0,0,0,0,0,0,0,0,0,0,0,6.22,0,0,0,0,0,0,0,0,0,0,0,0,0,0,0,0,0,0,0,0,0,0,0,0,0,0,0,0,0,0.44,0,0,0,0,0,0,0,0,0,0,0,0,0,0,0,0,0,0,0,0,0,0,0,0,0,0.28,0,0,0,0.4,0.54,0,0,0,0,0,0,9.04,0,0,0,0,0.12,0,0,0,0,0,0,0,0,0,0,0,0,0,0,0,0,0,0,0,0,0,0,0,0,0,0,0,0,0,0,0,0,0,0,0,0,0,56.33,0,0,0,0,0,0,0,0,0,0,0,0.5,0,0,0,0,0,0,0.62,0,0,0,0,0,0,0,0,0,0,0,3.82,0,0,0,0,0,0,0,0,0
Interglad,Interglad_5088, GP03-396318, European Patent    Jushi Group (CN),2018, A3406576,mass_percent,98.5,,1298,0,0,0,0,0,0,0,0,19.14,0,0,0,0,0,0,0,0,0,0,0,0,0,0,0,0,0,0,0,0,0,0,0,0,0,0,0,0,6.81,0,0,0,0,0,0,0,0,0,0,0,0,0,0,0,0,0,0,0,0,0,0,0,0,0,0,0,0,0,0.44,0,0,0,0,0,0,0,0,0,0,0,0,0,0,0,0,0,0,0,0,0,0,0,0,0,0.4,0,0,0,0.4,0.3,0,0,0,0,0,0,9.22,0,0,0,0,0.26,0,0,0,0,0,0,0,0,0,0,0,0,0,0,0,0,0,0,0,0,0,0,0,0,0,0,0,0,0,0,0,0,0,0,0,0,0,58.42,0,0,0,0,0,0,0,0,0,0,0,0,0,0,0,0,0,0,0.6,0,0,0,0,0,0,0,0,0,0,0,4.01,0,0,0,0,0,0,0,0,0
Interglad,Interglad_5089, GP03-396319, European Patent    Jushi Group (CN),2018, A3406576,mass_percent,97.4,,1303,0,0,0,0,0,0,0,0,19.34,0,0,0,0,0,0,0,0,0,0,0,0,0,0,0,0,0,0,0,0,0,0,0,0,0,0,0,0,7.31,0,0,0,0,0,0,0,0,0,0,0,0,0,0,0,0,0,0,0,0,0,0,0,0,0,0,0,0,0,0.44,0,0,0,0,0,0,0,0,0,0,0,0,0,0,0,0,0,0,0,0,0,0,0,0,0,0.18,0,0,0,0.4,0.54,0,0,0,0,0,0,8.92,0,0,0,0,0.23,0,0,0,0,0,0,0,0,0,0,0,0,0,0,0,0,0,0,0,0,0,0,0,0,0,0,0,0,0,0,0,0,0,0,0,0,0,58.42,0,0,0,0,0,0,0,0,0,0,0,0,0,0,0,0,0,0,0.51,0,0,0,0,0,0,0,0,0,0,0,3.71,0,0,0,0,0,0,0,0,0
Interglad,Interglad_5090, GP03-396320, European Patent    Jushi Group (CN),2018, A3406576,mass_percent,97.1,,1300,0,0,0,0,0,0,0,0,19.34,0,0,0,0,0,0,0,0,0,0,0,0,0,0,0,0,0,0,0,0,0,0,0,0,0,0,0,0,7.01,0,0,0,0,0,0,0,0,0,0,0,0,0,0,0,0,0,0,0,0,0,0,0,0,0,0,0,0,0.2,0.44,0,0,0,0,0,0,0,0,0,0,0,0,0,0,0,0,0,0,0,0,0,0,0,0,0,0.29,0,0,0,0.4,0.54,0,0,0,0,0,0,8.92,0,0,0,0,0.12,0,0,0,0,0,0,0,0,0,0,0,0,0,0,0,0,0,0,0,0,0,0,0,0,0,0,0,0,0,0,0,0,0,0,0,0,0,58.62,0,0,0,0,0,0,0,0,0,0,0,0,0,0,0,0,0,0,0.41,0,0,0,0,0,0,0,0,0,0,0,3.71,0,0,0,0,0,0,0,0,0
Interglad,Interglad_5091, GP03-396321, European Patent    Jushi Group (CN),2018, A3406576,mass_percent,94.8,,1301,0,0,0,0,0,0,0,0,20.34,0,0,0,0,0,0,0,0,0,0,0,0,0,0,0,0,0,0,0,0,0,0,0,0,0,0,0,0,7.01,0,0,0,0,0,0,0,0,0,0,0,0,0,0,0,0,0,0,0,0,0,0,0,0,0,0,0,0,0,0.44,0,0,0,0,0,0,0,0,0,0,0,0,0,0,0,0,0,0,0,0,0,0,0,0,0,0.29,0,0,0,0,0.54,0,0,0,0,0,0,9.21,0,0,0,0,0.12,0,0,0,0,0,0,0,0,0,0,0,0,0,0,0,0,0,0,0,0,0,0,0,0,0,0,0,0,0,0,0,0,0,0,0,0,0,57.5,0,0,0,0,0,0,0,0,0,0,0,1.4,0,0,0,0,0,0,0.75,0,0,0,0,0,0,0,0,0,0,0,2.4,0,0,0,0,0,0,0,0,0
Interglad,Interglad_5092, GP03-396322, European Patent    Jushi Group (CN),2018, A3406576,mass_percent,92.2,,1302,0,0,0,0,0,0,0,0,19.27,0,0,0,0,0,0,0,0,0,0,0,0,0,0,0,0,0,0,0,0,0,0,0,0,0,0,0,0,8.13,0,0,0,0,0,0,0,0,0,0,0,0,0,0,0,0,0,0,0,0,0,0,0,0,0,0,0,0,0,0.44,0,0,0,0,0,0,0,0,0,0,0,0,0,0,0,0,0,0,0,0,0,0,0,0,0,0.31,0,0,0,2.01,0.4,0,0,0,0,0,0,9.43,0,0,0,0,0.14,0,0,0,0,0,0,0,0,0,0,0,0,0,0,0,0,0,0,0,0,0,0,0,0,0,0,0,0,0,0,0,0,0,0,0,0,0,58.42,0,0,0,0,0,0,0,0,0,0,0,0.7,0,0,0,0,0,0,0.75,0,0,0,0,0,0,0,0,0,0,0,0,0,0,0,0,0,0,0,0,0
Interglad,Interglad_5093, GP03-396323, European Patent    Jushi Group (CN),2018, A3406576,mass_percent,93.4,,1298,0,0,0,0,0,0,0,0,19.27,0,0,0,0,0,0,0,0,0,0,0,0,0,0,0,0,0,0,0,0,0,0,0,0,0,0,0,0,7.83,0,0,0,0,0,0,0.2,0,0,0,0,0,0,0,0,0,0,0,0,0,0,0,0,0,0,0,0,0,0,0.44,0,0,0,0,0,0,0,0,0,0,0,0,0,0,0,0,0,0,0,0,0,0,0,0,0,0.3,0,0,0,0,0.5,0,0,0,0,0,0,9.74,0,0,0,0,0.11,0,0,0,0,0,0,0,0,0,0,0,0,0,0,0,0,0,0,0,0,0,0,0,0,0,0,0,0,0,0,0,0,0,0,0,0,0,58.41,0,0,0,0,0,0,0,0,0,0,0,0.7,0,0,0,0,0,0,0.49,0,0,0,0,0,0,0,0,0,0,0,2.01,0,0,0,0,0,0,0,0,0
Interglad,Interglad_5094, GP03-396324, European Patent    Jushi Group (CN),2018, A3406576,mass_percent,98.6,,1297,0,0,0,0,0,0,0,0,19.17,0,0,0,0,0,0,0,0,0,0,0,0,0,0,0,0,0,0,0,0,0,0,0,0,0,0,0,0,6.42,0,0,0,0,0,0,0,0,0,0,0,0,0,0,0,0,0,0,0,0,0,0,0,0,0,0,0,0,0,0.44,0,0,0,0,0,0,0,0,0,0,0,0,0,0,0,0,0,0,0,0,0,0,0,0,0,0.3,0,0,0,0,0.5,0,0,0,0,0,0,9.13,0,0,0,0,0.14,0,0,0,0,0,0,0,0,0,0,0,0,0,0,0,0,0,0,0,0,0,0,0,0,0,0,0,0,0,0,0,0,0,0,0,0,0,58.22,0,0,0,0,0,0,0,0,0,0,0,0.7,0,0,0,0,0,0,0.46,0,0,0,0,0,0,0,0,0,0,0,4.52,0,0,0,0,0,0,0,0,0
Interglad,Interglad_5095, GP03-396325, European Patent    Jushi Group (CN),2018, A3406576,mass_percent,97.6,,1306,0,0,0,0,0,0,0,0,21.05,0,0,0,0,0,0,0,0,0,0,0,0,0,0,0,0,0,0,0,0,0,0,0,0,0,0,0,0,5.31,0,0,0,0,0,0,0,0,0,0,0,0,0,0,0,0,0,0,0,0,0,0,0,0,0,0,0,0,0,0.44,0,0,0,0,0,0,0,0,0,0,0,0,0,0,0,0,0,0,0,0,0,0,0,0,0,0.24,0,0,0,0.5,0.61,0,0,0,0,0,0,10.43,0,0,0,0,0.11,0,0,0,0,0,0,0,0,0,0,0,0,0,0,0,0,0,0,0,0,0,0,0,0,0,0,0,0,0,0,0,0,0,0,0,0,0,57.06,0,0,0,0,0,0,0,0,0,0,0,0,0,0,0,0,0,0,0.74,0,0,0,0,0,0,0,0,0,0,0,3.51,0,0,0,0,0,0,0,0,0
Interglad,Interglad_5096, GP03-396347, European Patent    Jushi Group (CN),2018, A3415474,mass_percent,95.3,,1293,0,0,0,0,0,0,0,0,16.96,0,0,0,0,0,0,0,0,0,0,0,0,0,0,0,0,0,0,0,0,0,0,0,0,0,0,0,0,7.62,0,0,0,0,0,0,0,0,0,0,0,0,0,0,0,0,0,0,0,0,0,0,0,0,0,0,0,0,0,0.44,0,0,0,0,0,0,0,0,0,0,0,0,0,0,0,0,0,0,0,0,0,0,0,0,0,1.03,0,0,0,0,0.4,0,0,0,0,0,0,9.83,0,0,0,0,0.21,0,0,0,0,0,0,0,0,0,0,0,0,0,0,0,0,0,0,0,0,0,0,0,0,0,0,0,0,0,0,0,0,0,0,0,0,0,59.39,0,0,0,0,0,0,0,0,0,0,0,0.8,0,0,0,0,0,0,0.41,0,0,0,0,0,0,0,0,0,0,0,2.91,0,0,0,0,0,0,0,0,0
Interglad,Interglad_5097, GP03-396348, European Patent    Jushi Group (CN),2018, A3415474,mass_percent,96.1,,1295,0,0,0,0,0,0,0,0,16.85,0,0,0,0,0,0,0,0,0,0,0,0,0,0,0,0,0,0,0,0,0,0,0,0,0,0,0,0,6.92,0,0,0,0,0,0,0,0,0,0,0,0,0,0,0,0,0,0,0,0,0,0,0,0,0,0,0,0,0,0.44,0,0,0,0,0,0,0,0,0,0,0,0,0,0,0,0,0,0,0,0,0,0,0,0,0,1.05,0,0,0,0.3,0.2,0,0,0,0,0,0,11.13,0,0,0,0,0.21,0,0,0,0,0,0,0,0,0,0,0,0,0,0,0,0,0,0,0,0,0,0,0,0,0,0,0,0,0,0,0,0,0,0,0,0,0,59.48,0,0,0,0,0,0,0,0,0,0,0,0,0,0,0,0,0,0,0.41,0,0,0,0,0,0,0,0,0,0,0,3.01,0,0,0,0,0,0,0,0,0
Interglad,Interglad_5098, GP03-396349, European Patent    Jushi Group (CN),2018, A3415474,mass_percent,93.9,,1297,0,0,0,0,0,0,0,0,17.54,0,0,0,0,0,0,0,0,0,0,0,0,0,0,0,0,0,0,0,0,0,0,0,0,0,0,0,0,8.92,0,0,0,0,0,0,0,0,0,0,0,0,0,0,0,0,0,0,0,0,0,0,0,0,0,0,0,0,0,0.44,0,0,0,0,0,0,0,0,0,0,0,0,0,0,0,0,0,0,0,0,0,0,0,0,0,1.02,0,0,0,1.1,0.3,0,0,0,0,0,0,9.82,0,0,0,0,0.23,0,0,0,0,0,0,0,0,0,0,0,0,0,0,0,0,0,0,0,0,0,0,0,0,0,0,0,0,0,0,0,0,0,0,0,0,0,59.64,0,0,0,0,0,0,0,0,0,0,0,0.6,0,0,0,0,0,0,0.39,0,0,0,0,0,0,0,0,0,0,0,0,0,0,0,0,0,0,0,0,0
Interglad,Interglad_5099, GP03-396350, European Patent    Jushi Group (CN),2018, A3415474,mass_percent,93.5,,1294,0,0,0,0,0,0,0,0,18.03,0,0,0,0,0,0,0,0,0,0,0,0,0,0,0,0,0,0,0,0,0,0,0,0,0,0,0,0,9.22,0,0,0,0,0,0,0,0,0,0,0,0,0,0,0,0,0,0,0,0,0,0,0,0,0,0,0,0,0,0.45,0,0,0,0,0.41,0,0,0,0,0,0,0,0,0,0,0,0,0,0,0,0,0,0,0,0,1.09,0,0,0,0,0.61,0,0,0,0,0,0,10.23,0,0,0,0,0.23,0,0,0,0,0,0,0,0,0,0,0,0,0,0,0,0,0,0,0,0,0,0,0,0,0,0,0,0,0,0,0,0,0,0,0,0,0,59.15,0,0,0,0,0,0,0,0,0,0,0,0,0,0,0,0,0,0,0.58,0,0,0,0,0,0,0,0,0,0,0,0,0,0,0,0,0,0,0,0,0
Interglad,Interglad_5100, GP03-396351, European Patent    Jushi Group (CN),2018, A3415474,mass_percent,96.8,,1301,0,0,0,0,0,0,0,0,19.15,0,0,0,0,0,0,0,0,0,0,0,0,0,0,0,0,0,0,0,0,0,0,0,0,0,0,0,0,6.92,0,0,0,0,0,0,0,0,0,0,0,0,0,0,0,0,0,0,0,0,0,0,0,0,0,0,0,0,0,0.44,0,0,0,0,0,0,0,0,0,0,0,0,0,0,0,0,0,0,0,0,0,0,0,0,0,1.1,0,0,0,0.4,0.41,0,0,0,0,0,0,9.02,0,0,0,0,0.13,0,0,0,0,0,0,0,0,0,0,0,0,0,0,0,0,0,0,0,0,0,0,0,0,0,0,0,0,0,0,0,0,0,0,0,0,0,58.16,0,0,0,0,0,0,0,0,0,0,0,0,0,0,0,0,0,0,0.76,0,0,0,0,0,0,0,0,0,0,0,3.51,0,0,0,0,0,0,0,0,0
Interglad,Interglad_5101, GP03-396352, European Patent    Jushi Group (CN),2018, A3415474,mass_percent,98.6,,1301,0,0,0,0,0,0,0,0,17.05,0,0,0,0,0,0,0,0,0,0,0,0,0,0,0,0,0,0,0,0,0,0,0,0,0,0,0,0,5.71,0,0,0,0,0,0,0,0,0,0,0,0,0,0,0,0,0,0,0,0,0,0,0,0,0,0,0,0,0,0.43,0,0,0,0,0,0,0,0,0,0,0,0,0,0,0,0,0,0,0,0,0,0,0,0,0,1.08,0,0,0,0,0.51,0,0,0,0,0,0,10.53,0,0,0,0,0.27,0,0,0,0,0,0,0,0,0,0,0,0,0,0,0,0,0,0,0,0,0,0,0,0,0,0,0,0,0,0,0,0,0,0,0,0,0,58.96,0,0,0,0,0,0,0,0,0,0,0,0,0,0,0,0,0,0,0.45,0,0,0,0,0,0,0,0,0,0,0,5.01,0,0,0,0,0,0,0,0,0
Interglad,Interglad_5102, GP03-396353, European Patent    Jushi Group (CN),2018, A3415474,mass_percent,96.5,,1297,0,0,0,0,0,0,0,0,16.96,0,0,0,0,0,0,0,0,0,0,0,0,0,0,0,0,0,0,0,0,0,0,0,0,0,0,0,0,7.22,0,0,0,0,0,0,0,0,0,0,0,0,0,0,0,0,0,0,0,0,0,0,0,0,0,0,0,0,0,0.43,0,0,0,0,0,0,0,0,0,0,0,0,0,0,0,0,0,0,0,0,0,0,0,0,0,1.3,0,0,0,0.3,0.45,0,0,0,0,0,0,9.93,0,0,0,0,0.18,0,0,0,0,0,0,0,0,0,0,0,0,0,0,0,0,0,0,0,0,0,0,0,0,0,0,0,0,0,0,0,0,0,0,0,0,0,58.79,0,0,0,0,0,0,0,0,0,0,0,0,0,0,0,0,0,0,0.53,0,0,0,0,0,0,0,0,0,0,0,3.91,0,0,0,0,0,0,0,0,0
Interglad,Interglad_5103, GP03-396354, European Patent    Jushi Group (CN),2018, A3415474,mass_percent,96.5,,1299,0,0,0,0,0,0,0,0,16.94,0,0,0,0,0,0,0,0,0,0,0,0,0,0,0,0,0,0,0,0,0,0,0,0,0,0,0,0,7.32,0,0,0,0,0,0,0,0,0,0,0,0,0,0,0,0,0,0,0,0,0,0,0,0,0,0,0,0,0,0.44,0,0,0,0,0,0,0,0,0,0,0,0,0,0,0,0,0,0,0,0,0,0,0,0,0,1.15,0,0,0,0.3,0.5,0,0,0,0,0,0,9.92,0,0,0,0,0.18,0,0,0,0,0,0,0,0,0,0,0,0,0,0,0,0,0,0,0,0,0,0,0,0,0,0,0,0,0,0,0,0,0,0,0,0,0,58.76,0,0,0,0,0,0,0,0,0,0,0,0,0,0,0,0,0,0,0.58,0,0,0,0,0,0,0,0,0,0,0,3.91,0,0,0,0,0,0,0,0,0
Interglad,Interglad_5104, GP03-396355, European Patent    Jushi Group (CN),2018, A3415474,mass_percent,95.7,,1230,0,0,0,0,0,0,0,0,16.94,0,0,0,0,0,0,0,0,0,0,0,0,0,0,0,0,0,0,0,0,0,0,0,0,0,0,0,0,8.02,0,0,0,0,0,0,0,0,0,0,0,0,0,0,0,0,0,0,0,0,0,0,0,0,0,0,0,0,0,0.44,0,0,0,0,0,0,0,0,0,0,0,0,0,0,0,0,0,0,0,0,0,0,0,0,0,1.05,0,0,0,0.3,0.5,0,0,0,0,0,0,9.22,0,0,0,0,0.23,0,0,0,0,0,0,0,0,0,0,0,0,0,0,0,0,0,0,0,0,0,0,0,0,0,0,0,0,0,0,0,0,0,0,0,0,0,58.76,0,0,0,0,0,0,0,0,0,0,0,0,0,0,0,0,0,0,0.63,0,0,0,0,0,0,0,0,0,0,0,3.91,0,0,0,0,0,0,0,0,0
Interglad,Interglad_5105, GP03-396356, European Patent    Jushi Group (CN),2018, A3415474,mass_percent,96.8,,1300,0,0,0,0,0,0,0,0,16.94,0,0,0,0,0,0,0,0,0,0,0,0,0,0,0,0,0,0,0,0,0,0,0,0,0,0,0,0,6.82,0,0,0,0,0,0,0,0,0,0,0,0,0,0,0,0,0,0,0,0,0,0,0,0,0,0,0,0,0,0.44,0,0,0,0,0,0,0,0,0,0,0,0,0,0,0,0,0,0,0,0,0,0,0,0,0,1.05,0,0,0,0.3,0.5,0,0,0,0,0,0,9.62,0,0,0,0,0.23,0,0,0,0,0,0,0,0,0,0,0,0,0,0,0,0,0,0,0,0,0,0,0,0,0,0,0,0,0,0,0,0,0,0,0,0,0,58.76,0,0,0,0,0,0,0,0,0,0,0,0.8,0,0,0,0,0,0,0.63,0,0,0,0,0,0,0,0,0,0,0,3.91,0,0,0,0,0,0,0,0,0
Interglad,Interglad_5106, GP03-396357, European Patent    Jushi Group (CN),2018, A3415474,mass_percent,96,,1298,0,0,0,0,0,0,0,0,16.94,0,0,0,0,0,0,0,0,0,0,0,0,0,0,0,0,0,0,0,0,0,0,0,0,0,0,0,0,7.32,0,0,0,0,0,0,0,0,0,0,0,0,0,0,0,0,0,0,0,0,0,0,0,0,0,0,0,0,0,0.44,0,0,0,0,0,0,0,0,0,0,0,0,0,0,0,0,0,0,0,0,0,0,0,0,0,1.05,0,0,0,0.3,0.5,0,0,0,0,0,0,9.92,0,0,0,0,0.23,0,0,0,0,0,0,0,0,0,0,0,0,0,0,0,0,0,0,0,0,0,0,0,0,0,0,0,0,0,0,0,0,0,0,0,0,0,58.76,0,0,0,0,0,0,0,0,0,0,0,0,0,0,0,0,0,0,0.63,0,0,0,0,0,0,0,0,0,0,0,3.91,0,0,0,0,0,0,0,0,0
Interglad,Interglad_5107, GP03-396650, US Patent    Jushi Group (CN),2018, A10155686,mass_percent,,,1273,0,0,0,0,0,0,0,0,15.5,0,0,0,0,0,0,0,0,0,0,0,0,0,0,0,0,0,0,0,0.1,0,0,0,0,0,0,0,0,15.1,0,0,0,0,0,0,0,0,0,0,0,0,0,0,0,0,0,0,0,0,0,0,0,0,0,0,0,0,0,0.4,0,0,0,0,0,0,0,0,0,0,0,0,0,0,0,0,0,0,0,0,0,0,0,0,0,0.4,0,0,0,0,0.35,0,0,0,0,0,0,7.5,0,0,0,0,0.2,0,0,0,0,0,0,0,0,0,0,0,0,0,0,0,0,0,0,0,0,0,0,0,0,0,0,0,0,0,0,0,0,0,0,0,0,0,59.6,0,0,0,0,0,0,0,0,0,0,0,0.5,0,0,0,0,0,0,0.35,0,0,0,0,0,0,0,0,0,0,0,0,0,0,0,0,0,0,0,0,0
Interglad,Interglad_5108, GP03-396651, US Patent    Jushi Group (CN),2018, A10155686,mass_percent,,,1274,0,0,0,0,0,0,0,0,15.6,0,0,0,0,0,0,0,0,0,0,0,0,0,0,0,0,0,0,0,0.05,0,0,0,0,0,0,0,0,14.1,0,0,0,0,0,0,0.02,0,0,0,0,0,0,0,0,0,0,0,0,0,0,0,0,0,0,0,0,0,0,0.38,0,0,0,0,0,0,0,0,0,0,0,0,0,0,0,0,0,0,0,0,0,0,0,0,0,0.6,0,0,0,0,0.4,0,0,0,0,0,0,8.6,0,0,0,0,0.2,0,0,0,0,0,0,0,0,0,0,0,0,0,0,0,0,0,0,0,0,0,0,0,0,0,0,0,0,0,0,0,0,0,0,0,0,0,59.6,0,0,0,0,0,0,0,0,0,0,0,0,0,0,0,0,0,0,0.45,0,0,0,0,0,0,0,0,0,0,0,0,0,0,0,0,0,0,0,0,0
