Repository: n000188975/2026.05.25-glass-predition-reverse-model

File: interglad_database.csv (part 68 of 76)
_mass_pct,GeSe_mass_pct,GeTe4_mass_pct,GeTe_mass_pct,Ge_mass_pct,H2O_mass_pct,HfF4_mass_pct,HfO2_mass_pct,Ho2O3_mass_pct,I_mass_pct,In2S3_mass_pct,InF3_mass_pct,In_mass_pct,K2O_mass_pct,KBr_mass_pct,KCl_mass_pct,KF_mass_pct,La2O3_mass_pct,Li2O_mass_pct,Li2SO4_mass_pct,Li2S_mass_pct,LiCl_mass_pct,LiF_mass_pct,Lu2O3_mass_pct,MgF2_mass_pct,MgO_mass_pct,MnF2_mass_pct,MnO2_mass_pct,MnO_mass_pct,MoO3_mass_pct,Na2O_mass_pct,Na2SO4_mass_pct,Na2S_mass_pct,NaCl_mass_pct,NaF_mass_pct,NaPO3_mass_pct,Nb2O5_mass_pct,Nd2O3_mass_pct,NdF3_mass_pct,NiO_mass_pct,O_mass_pct,P2O5_mass_pct,P2S5_mass_pct,P_mass_pct,PbBr2_mass_pct,PbCl2_mass_pct,PbF2_mass_pct,PbI2_mass_pct,PbO_mass_pct,PbSe_mass_pct,PbTe_mass_pct,Pb_mass_pct,Pr2O3_mass_pct,Rb2O_mass_pct,RbCl_mass_pct,RbF_mass_pct,Rh2O3_mass_pct,Rh_mass_pct,SO3_mass_pct,S_mass_pct,Sb2O3_mass_pct,Sb2S3_mass_pct,Sb2Se3_mass_pct,Sb2Te3_mass_pct,Sb_mass_pct,Sc2O3_mass_pct,SeO2_mass_pct,Se_mass_pct,SiO2_mass_pct,SiS2_mass_pct,Si_mass_pct,Sm2O3_mass_pct,SnCl2_mass_pct,SnF2_mass_pct,SnO2_mass_pct,SnO_mass_pct,SnS_mass_pct,SnSe2_mass_pct,SnSe_mass_pct,SnTe_mass_pct,SrO_mass_pct,Ta2O5_mass_pct,Tb2O3_mass_pct,TeO2_mass_pct,Te_mass_pct,ThF4_mass_pct,Th_mass_pct,TiO2_mass_pct,Tl2O_mass_pct,Tl2S_mass_pct,Tl2Se_mass_pct,Tl2Te_mass_pct,TlBr_mass_pct,TlCl_mass_pct,TlSe_mass_pct,Tl_mass_pct,U_mass_pct,V2O5_mass_pct,WO3_mass_pct,Y2O3_mass_pct,YF3_mass_pct,Yb2O3_mass_pct,ZnBr2_mass_pct,ZnCl2_mass_pct,ZnF2_mass_pct,ZnO_mass_pct,ZnSO4_mass_pct,ZrF4_mass_pct,ZrO2_mass_pct
Interglad,Interglad_5109, GP03-396652, US Patent    Jushi Group (CN),2018, A10155686,mass_percent,,,1274,0,0,0,0,0,0,0,0,15.51,0,0,0,0,0,0,0,0,0,0,0,0,0,0,0,0,0,0,0,0.32,0,0,0,0,0,0,0,0,11.91,0,0,0,0,0,0,0,0,0,0,0,0,0,0,0,0,0,0,0,0,0,0,0,0,0,0,0,0,0,0.35,0,0,0,0,0,0,0,0,0,0,0,0,0,0,0,0,0,0,0,0,0,0,0,0,0,0.2,0,0,0,0,0.64,0,0,0,0,0,0,8.91,0,0,0,0,0.2,0,0,0,0,0,0,0,0,0,0,0,0,0,0,0,0,0,0,0,0,0,0,0,0,0,0,0,0,0,0,0,0,0,0,0,0,0,59.56,0,0,0,0,0,0,0,0,0,0,0,2,0,0,0,0,0,0,0.4,0,0,0,0,0,0,0,0,0,0,0,0,0,0,0,0,0,0,0,0,0
Interglad,Interglad_5110, GP03-396653, US Patent    Jushi Group (CN),2018, A10155686,mass_percent,,,1279,0,0,0,0,0,0,0,0,15.52,0,0,0,0,0,0,0,0,0,0,0,0,0,0,0,0,0,0,0,0.08,0,0,0,0,0,0,0,0,11.91,0,0,0,0,0,0,0,0,0,0,0,0,0,0,0,0,0,0,0,0,0,0,0,0,0,0,0,0,0,0.42,0,0,0,0,0,0,0,0,0,0,0,0,0,0,0,0,0,0,0,0,0,0,0,0,0,0.4,0,0,0,0,0.6,0,0,0,0,0,0,8.91,0,0,0,0,0.2,0,0,0,0,0,0,0,0,0,0,0,0,0,0,0,0,0,0,0,0,0,0,0,0,0,0,0,0,0,0,0,0,0,0,0,0,0,60.06,0,0,0,0,0,0,0,0,0,0,0,1.5,0,0,0,0,0,0,0.4,0,0,0,0,0,0,0,0,0,0,0,0,0,0,0,0,0,0,0,0,0
Interglad,Interglad_5111, GP03-396654, US Patent    Jushi Group (CN),2018, A10155686,mass_percent,,,1282,0,0,0,0,0,0,0,0,15.58,0,0,0,0,0,0,0,0,0,0,0,0,0,0,0,0,0,0,0,0.02,0,0,0,0,0,0,0,0,11.96,0,0,0,0,0,0,0,0,0,0,0,0,0,0,0,0,0,0,0,0,0,0,0,0,0,0,0,0,0,0.42,0,0,0,0,0,0,0,0,0,0,0,0,0,0,0,0,0,0,0,0,0,0,0,0,0,0.5,0,0,0,0,0.06,0,0,0,0,0,0,8.94,0,0,0,0,0.2,0,0,0,0,0,0,0,0,0,0,0,0,0,0,0,0,0,0,0,0,0,0,0,0,0,0,0,0,0,0,0,0,0,0,0,0,0,60.3,0,0,0,0,0,0,0,0,0,0,0,1.01,0,0,0,0,0,0,1.01,0,0,0,0,0,0,0,0,0,0,0,0,0,0,0,0,0,0,0,0,0
Interglad,Interglad_5112, GP03-396655, US Patent    Jushi Group (CN),2018, A10155686,mass_percent,,,1272,0,0,0,0,0,0,0,0,15.4,0,0,0,0,0,0,0,0,0,0,0,0,0,0,0,0,0,0,0,0.06,0,0,0,0,0,0,0,0,15.5,0,0,0,0,0,0,0,0,0,0,0,0,0,0,0,0,0,0,0,0,0,0,0,0,0,0,0,0,0,0.42,0,0,0,0,0,0,0,0,0,0,0,0,0,0,0,0,0,0,0,0,0,0,0,0,0,0.2,0,0,0,0,0.72,0,0,0,0,0,0,7.6,0,0,0,0,0.2,0,0,0,0,0,0,0,0,0,0,0,0,0,0,0,0,0,0,0,0,0,0,0,0,0,0,0,0,0,0,0,0,0,0,0,0,0,59.6,0,0,0,0,0,0,0,0,0,0,0,0,0,0,0,0,0,0,0.3,0,0,0,0,0,0,0,0,0,0,0,0,0,0,0,0,0,0,0,0,0
Interglad,Interglad_5113, GP03-396656, US Patent    Jushi Group (CN),2018, A10155686,mass_percent,,,1276,0,0,0,0,0,0,0,0,15.4,0,0,0,0,0,0,0,0,0,0,0,0,0,0,0,0,0,0,0,0.06,0,0,0,0,0,0,0,0,15.5,0,0,0,0,0,0,0,0,0,0,0,0,0,0,0,0,0,0,0,0,0,0,0,0,0,0,0,0,0,0.42,0,0,0,0,0,0,0,0,0,0,0,0,0,0,0,0,0,0,0,0,0,0,0,0,0,0.4,0,0,0,0,0.45,0,0,0,0,0,0,7.6,0,0,0,0,0.2,0,0,0,0,0,0,0,0,0,0,0,0,0,0,0,0,0,0,0,0,0,0,0,0,0,0,0,0,0,0,0,0,0,0,0,0,0,59.6,0,0,0,0,0,0,0,0,0,0,0,0,0,0,0,0,0,0,0.37,0,0,0,0,0,0,0,0,0,0,0,0,0,0,0,0,0,0,0,0,0
Interglad,Interglad_5114, GP03-396657, US Patent    Jushi Group (CN),2018, A10155686,mass_percent,,,1280,0,0,0,0,0,0,0,0,15.4,0,0,0,0,0,0,0,0,0,0,0,0,0,0,0,0,0,0,0,0.06,0,0,0,0,0,0,0,0,15.5,0,0,0,0,0,0,0,0,0,0,0,0,0,0,0,0,0,0,0,0,0,0,0,0,0,0,0,0,0,0.42,0,0,0,0,0,0,0,0,0,0,0,0,0,0,0,0,0,0,0,0,0,0,0,0,0,0.54,0,0,0,0,0.24,0,0,0,0,0,0,7.6,0,0,0,0,0.2,0,0,0,0,0,0,0,0,0,0,0,0,0,0,0,0,0,0,0,0,0,0,0,0,0,0,0,0,0,0,0,0,0,0,0,0,0,59.6,0,0,0,0,0,0,0,0,0,0,0,0,0,0,0,0,0,0,0.44,0,0,0,0,0,0,0,0,0,0,0,0,0,0,0,0,0,0,0,0,0
Interglad,Interglad_5115, GP03-396658, US Patent    Jushi Group (CN),2018, A10155686,mass_percent,,,1282,0,0,0,0,0,0,0,0,15.4,0,0,0,0,0,0,0,0,0,0,0,0,0,0,0,0,0,0,0,0.06,0,0,0,0,0,0,0,0,15.5,0,0,0,0,0,0,0,0,0,0,0,0,0,0,0,0,0,0,0,0,0,0,0,0,0,0,0,0,0,0.42,0,0,0,0,0,0,0,0,0,0,0,0,0,0,0,0,0,0,0,0,0,0,0,0,0,0.6,0,0,0,0,0.12,0,0,0,0,0,0,7.6,0,0,0,0,0.2,0,0,0,0,0,0,0,0,0,0,0,0,0,0,0,0,0,0,0,0,0,0,0,0,0,0,0,0,0,0,0,0,0,0,0,0,0,59.6,0,0,0,0,0,0,0,0,0,0,0,0,0,0,0,0,0,0,0.5,0,0,0,0,0,0,0,0,0,0,0,0,0,0,0,0,0,0,0,0,0
Interglad,Interglad_5116, GP03-396659, US Patent    Jushi Group (CN),2018, A10155686,mass_percent,,,1285,0,0,0,0,0,0,0,0,15.4,0,0,0,0,0,0,0,0,0,0,0,0,0,0,0,0,0,0,0,0,0,0,0,0,0,0,0,0,11.6,0,0,0,0,0,0,0,0,0,0,0,0,0,0,0,0,0,0,0,0,0,0,0,0,0,0,0,0,0,0.4,0,0,0,0,0,0,0,0,0,0,0,0,0,0,0,0,0,0,0,0,0,0,0,0,0,0.6,0,0,0,0,0.4,0,0,0,0,0,0,9.3,0,0,0,0,0.2,0,0,0,0,0,0,0,0,0,0,0,0,0,0,0,0,0,0,0,0,0,0,0,0,0,0,0,0,0,0,0,0,0,0,0,0,0,59.6,0,0,0,0,0,0,0,0,0,0,0,1.8,0,0,0,0,0,0,0.7,0,0,0,0,0,0,0,0,0,0,0,0,0,0,0,0,0,0,0,0,0
Interglad,Interglad_5117, GP03-396660, US Patent    Jushi Group (CN),2018, A10155686,mass_percent,,,1284,0,0,0,0,0,0,0,0,15.4,0,0,0,0,0,0,0,0,0,0,0,0,0,0,0,0,0,0,0,0.06,0,0,0,0,0,0,0,0,15.5,0,0,0,0,0,0,0,0,0,0,0,0,0,0,0,0,0,0,0,0,0,0,0,0,0,0,0,0,0,0.42,0,0,0,0,0,0,0,0,0,0,0,0,0,0,0,0,0,0,0,0,0,0,0,0,0,0.6,0,0,0,0,0,0,0,0,0,0,0,7.6,0,0,0,0,0.3,0,0,0,0,0,0,0,0,0,0,0,0,0,0,0,0,0,0,0,0,0,0,0,0,0,0,0,0,0,0,0,0,0,0,0,0,0,59.6,0,0,0,0,0,0,0,0,0,0,0,0,0,0,0,0,0,0,0.52,0,0,0,0,0,0,0,0,0,0,0,0,0,0,0,0,0,0,0,0,0
Interglad,Interglad_5118, GP03-396726, US Patent    Jushi Group (CN),2018, A0186688,mass_percent,93.8,,1300,0,0,0,0,0,0,0,0,19.3,0,0,0,0,0,0,0,0,0,0,0,0,0,0,0,0,0,0,0,0,0,0,0,0,0,0,0,0,8.1,0,0,0,0,0,0,0.05,0,0,0,0,0,0,0,0,0,0,0,0,0,0,0,0,0,0,0,0,0,0,0.53,0,0,0,0,0,0,0,0,0,0,0,0,0,0,0,0,0,0,0,0,0,0,0,0,0,0.19,0,0,0,0.1,0.64,0,0,0,0,0,0,9.95,0,0,0,0,0.14,0,0,0,0,0,0,0,0,0,0,0,0,0,0,0,0,0,0,0,0,0,0,0,0,0,0,0,0,0,0,0,0,0,0,0,0,0,58.4,0,0,0,0,0,0,0,0,0,0,0,1,0,0,0,0,0,0,1.35,0,0,0,0,0,0,0,0,0,0,0,0.25,0,0,0,0,0,0,0,0,0
Interglad,Interglad_5119, GP03-396727, US Patent    Jushi Group (CN),2018, A0186688,mass_percent,98.1,,1298,0,0,0,0,0,0,0,0,17.42,0,0,0,0,0,0,0,0,0,0,0,0,0,0,0,0,0,0,0,0,0,0,0,0,0,0,0,0,8.06,0,0,0,0,0,0,0.05,0,0,0,0,0,0,0,0,0,0,0,0,0,0,0,0,0,0,0,0,0,0,0.44,0,0,0,0,0,0,0,0,0,0,0,0,0,0,0,0,0,0,0,0,0,0,0,0,0,0.31,0,0,0,0.07,0.51,0,0,0,0,0,0,9.81,0,0,0,0,0.11,0,0,0,0,0,0,0,0,0,0,0,0,0,0,0,0,0,0,0,0,0,0,0,0,0,0,0,0,0,0,0,0,0,0,0,0,0,58.56,0,0,0,0,0,0,0,0,0,0,0,0.6,0,0,0,0,0,0,0.46,0,0,0,0,0,0,0,0,0,0,0,3.6,0,0,0,0,0,0,0,0,0
Interglad,Interglad_5120, GP03-396728, US Patent    Jushi Group (CN),2018, A0186688,mass_percent,97.4,,1303,0,0,0,0,0,0,0,0,18.3,0,0,0,0,0,0,0,0,0,0,0,0,0,0,0,0,0,0,0,0,0,0,0,0,0,0,0,0,6.8,0,0,0,0,0,0,0.1,0,0,0,0,0,0,0,0,0,0,0,0,0,0,0,0,0,0,0,0,0,0,0.46,0,0,0,0,0,0,0,0,0,0,0,0,0,0,0,0,0,0,0,0,0,0,0,0,0,0.35,0,0,0,0.3,0.43,0,0,0,0,0,0,9.8,0,0,0,0,0.14,0,0,0,0,0,0,0,0,0,0,0,0,0,0,0,0,0,0,0,0,0,0,0,0,0,0,0,0,0,0,0,0,0,0,0,0,0,58.1,0,0,0,0,0,0,0,0,0,0,0,1.3,0,0,0,0,0,0,0.72,0,0,0,0,0,0,0,0,0,0,0,3.2,0,0,0,0,0,0,0,0,0
Interglad,Interglad_5121, GP03-396729, US Patent    Jushi Group (CN),2018, A0186688,mass_percent,96.1,,1297,0,0,0,0,0,0,0,0,17.7,0,0,0,0,0,0,0,0,0,0,0,0,0,0,0,0,0,0,0,0,0,0,0,0,0,0,0,0,8.1,0,0,0,0,0,0,1,0,0,0,0,0,0,0,0,0,0,0,0,0,0,0,0,0,0,0,0,0,0,0.46,0,0,0,0,0,0,0,0,0,0,0,0,0,0,0,0,0,0,0,0,0,0,0,0,0,0.35,0,0,0,0,0.43,0,0,0,0,0,0,9.8,0,0,0,0,0.14,0,0,0,0,0,0,0,0,0,0,0,0,0,0,0,0,0,0,0,0,0,0,0,0,0,0,0,0,0,0,0,0,0,0,0,0,0,58.1,0,0,0,0,0,0,0,0,0,0,0,0,0,0,0,0,0,0,0.72,0,0,0,0,0,0,0,0,0,0,0,3.2,0,0,0,0,0,0,0,0,0
Interglad,Interglad_5122, GP03-396730, US Patent    Jushi Group (CN),2018, A0186688,mass_percent,96.8,,1298,0,0,0,0,0,0,0,0,18.3,0,0,0,0,0,0,0,0,0,0,0,0,0,0,0,0,0,0,0,0,0,0,0,0,0,0,0,0,8.1,0,0,0,0,0,0,0.1,0,0,0,0,0,0,0,0,0,0,0,0,0,0,0,0,0,0,0,0,0,0,0.46,0,0,0,0,0,0,0,0,0,0,0,0,0,0,0,0,0,0,0,0,0,0,0,0,0,0.35,0,0,0,0.3,0.43,0,0,0,0,0,0,9.8,0,0,0,0,0.14,0,0,0,0,0,0,0,0,0,0,0,0,0,0,0,0,0,0,0,0,0,0,0,0,0,0,0,0,0,0,0,0,0,0,0,0,0,58.1,0,0,0,0,0,0,0,0,0,0,0,0,0,0,0,0,0,0,0.72,0,0,0,0,0,0,0,0,0,0,0,3.2,0,0,0,0,0,0,0,0,0
Interglad,Interglad_5123, GP03-396731, US Patent    Jushi Group (CN),2018, A0186688,mass_percent,94.2,,1305,0,0,0,0,0,0,0,0,19.6,0,0,0,0,0,0,0,0,0,0,0,0,0,0,0,0,0,0,0,0,0,0,0,0,0,0,0,0,8.7,0,0,0,0,0,0,0.05,0,0,0,0,0,0,0,0,0,0,0,0,0,0,0,0,0,0,0,0,0,0,0.46,0,0,0,0,0,0,0,0,0,0,0,0,0,0,0,0,0,0,0,0,0,0,0,0,0,0.19,0,0,0,0.2,0.65,0,0,0,0,0,0,9.9,0,0,0,0,0.15,0,0,0,0,0,0,0,0,0,0,0,0,0,0,0,0,0,0,0,0,0,0,0,0,0,0,0,0,0,0,0,0,0,0,0,0,0,58.6,0,0,0,0,0,0,0,0,0,0,0,0,0,0,0,0,0,0,1,0,0,0,0,0,0,0,0,0,0,0,0.5,0,0,0,0,0,0,0,0,0
Interglad,Interglad_5124, GP03-396732, US Patent    Jushi Group (CN),2018, A0186688,mass_percent,95.6,,1298,0,0,0,0,0,0,0,0,17.9,0,0,0,0,0,0,0,0,0,0,0,0,0,0,0,0,0,0,0,0,0,0,0,0,0,0,0,0,8.3,0,0,0,0,0,0,0,0,0,0,0,0,0,0,0,0,0,0,0,0,0,0,0,0,0,0,0,0,0,0.44,0,0,0,0,0,0,0,0,0,0,0,0,0,0,0,0,0,0,0,0,0,0,0,0,0,0.26,0,0,0,1.2,0.51,0,0,0,0,0,0,9.9,0,0,0,0,0.13,0,0,0,0,0,0,0,0,0,0,0,0,0,0,0,0,0,0,0,0,0,0,0,0,0,0,0,0,0,0,0,0,0,0,0,0,0,58.3,0,0,0,0,0,0,0,0,0,0,0,0,0,0,0,0,0,0,0.46,0,0,0,0,0,0,0,0,0,0,0,2.6,0,0,0,0,0,0,0,0,0
Interglad,Interglad_5125, GP03-396733, US Patent    Jushi Group (CN),2018, A0186688,mass_percent,98.4,,1298,0,0,0,0,0,0,0,0,18.1,0,0,0,0,0,0,0,0,0,0,0,0,0,0,0,0,0,0,0,0,0,0,0,0,0,0,0,0,7.5,0,0,0,0,0,0,0.05,0,0,0,0,0,0,0,0,0,0,0,0,0,0,0,0,0,0,0,0,0,0,0.51,0,0,0,0,0,0,0,0,0,0,0,0,0,0,0,0,0,0,0,0,0,0,0,0,0,0.4,0,0,0,0.15,0.25,0,0,0,0,0,0,9.4,0,0,0,0,0.14,0,0,0,0,0,0,0,0,0,0,0,0,0,0,0,0,0,0,0,0,0,0,0,0,0,0,0,0,0,0,0,0,0,0,0,0,0,58.6,0,0,0,0,0,0,0,0,0,0,0,0,0,0,0,0,0,0,0.6,0,0,0,0,0,0,0,0,0,0,0,4.3,0,0,0,0,0,0,0,0,0
Interglad,Interglad_5126, GP03-396734, US Patent    Jushi Group (CN),2018, A0186688,mass_percent,98.5,,1299,0,0,0,0,0,0,0,0,19.1,0,0,0,0,0,0,0,0,0,0,0,0,0,0,0,0,0,0,0,0,0,0,0,0,0,0,0,0,7.8,0,0,0,0,0,0,0.15,0,0,0,0,0,0,0,0,0,0,0,0,0,0,0,0,0,0,0,0,0,0,0.46,0,0,0,0,0,0,0,0,0,0,0,0,0,0,0,0,0,0,0,0,0,0,0,0,0,0.23,0,0,0,0.25,0.51,0,0,0,0,0,0,9.5,0,0,0,0,0.2,0,0,0,0,0,0,0,0,0,0,0,0,0,0,0,0,0,0,0,0,0,0,0,0,0,0,0,0,0,0,0,0,0,0,0,0,0,57.8,0,0,0,0,0,0,0,0,0,0,0,0,0,0,0,0,0,0,0.5,0,0,0,0,0,0,0,0,0,0,0,3.5,0,0,0,0,0,0,0,0,0
Interglad,Interglad_5127, GP03-396735, US Patent    Jushi Group (CN),2018, A0186688,mass_percent,97,,1298,0,0,0,0,0,0,0,0,19.1,0,0,0,0,0,0,0,0,0,0,0,0,0,0,0,0,0,0,0,0,0,0,0,0,0,0,0,0,7.8,0,0,0,0,0,0,0,0,0,0,0,0,0,0,0,0,0,0,0,0,0,0,0,0,0,0,0,0,0,0.46,0,0,0,0,0,0,0,0,0,0,0,0,0,0,0,0,0,0,0,0,0,0,0,0,0,0.23,0,0,0,0.4,0.51,0,0,0,0,0,0,9.5,0,0,0,0,0.2,0,0,0,0,0,0,0,0,0,0,0,0,0,0,0,0,0,0,0,0,0,0,0,0,0,0,0,0,0,0,0,0,0,0,0,0,0,57.8,0,0,0,0,0,0,0,0,0,0,0,0,0,0,0,0,0,0,0.5,0,0,0,0,0,0,0,0,0,0,0,3.5,0,0,0,0,0,0,0,0,0
Interglad,Interglad_5128, GP03-396736, US Patent    Jushi Group (CN),2018, A0186688,mass_percent,96,,1300,0,0,0,0,0,0,0,0,19.1,0,0,0,0,0,0,0,0,0,0,0,0,0,0,0,0,0,0,0,0,0,0,0,0,0,0,0,0,7.8,0,0,0,0,0,0,0,0,0,0,0,0,0,0,0,0,0,0,0,0,0,0,0,0,0,0,0,0,0,0.46,0,0,0,0,0,0,0,0,0,0,0,0,0,0,0,0,0,0,0,0,0,0,0,0,0,0.23,0,0,0,0,0.51,0,0,0,0,0,0,9.5,0,0,0,0,0.2,0,0,0,0,0,0,0,0,0,0,0,0,0,0,0,0,0,0,0,0,0,0,0,0,0,0,0,0,0,0,0,0,0,0,0,0,0,57.8,0,0,0,0,0,0,0,0,0,0,0,0,0,0,0,0,0,0,0.9,0,0,0,0,0,0,0,0,0,0,0,3.5,0,0,0,0,0,0,0,0,0
Interglad,Interglad_5129, GP03-396737, US Patent    Jushi Group (CN),2018, A0186688,mass_percent,96.6,,1299,0,0,0,0,0,0,0,0,19.05,0,0,0,0,0,0,0,0,0,0,0,0,0,0,0,0,0,0,0,0,0,0,0,0,0,0,0,0,8.6,0,0,0,0,0,0,0.1,0,0,0,0,0,0,0,0,0,0,0,0,0,0,0,0,0,0,0,0,0,0,0.46,0,0,0,0,0,0,0,0,0,0,0,0,0,0,0,0,0,0,0,0,0,0,0,0,0,0.23,0,0,0,0.4,0.51,0,0,0,0,0,0,9.05,0,0,0,0,0.2,0,0,0,0,0,0,0,0,0,0,0,0,0,0,0,0,0,0,0,0,0,0,0,0,0,0,0,0,0,0,0,0,0,0,0,0,0,57.7,0,0,0,0,0,0,0,0,0,0,0,0,0,0,0,0,0,0,0.5,0,0,0,0,0,0,0,0,0,0,0,3.2,0,0,0,0,0,0,0,0,0
Interglad,Interglad_5130, GP03-396738, US Patent    Jushi Group (CN),2018, A0186688,mass_percent,96,,1296,0,0,0,0,0,0,0,0,15.9,0,0,0,0,0,0,0,0,0,0,0,0,0,0,0,0,0,0,0,0,0,0,0,0,0,0,0,0,9.3,0,0,0,0,0,0,0.15,0,0,0,0,0,0,0,0,0,0,0,0,0,0,0,0,0,0,0,0,0,0,0.39,0,0,0,0,0,0,0,0,0,0,0,0,0,0,0,0,0,0,0,0,0,0,0,0,0,0.26,0,0,0,0.35,0.49,0,0,0,0,0,0,9.95,0,0,0,0,0.17,0,0,0,0,0,0,0,0,0,0,0,0,0,0,0,0,0,0,0,0,0,0,0,0,0,0,0,0,0,0,0,0,0,0,0,0,0,58.9,0,0,0,0,0,0,0,0,0,0,0,0,0,0,0,0,0,0,0.64,0,0,0,0,0,0,0,0,0,0,0,3.5,0,0,0,0,0,0,0,0,0
Interglad,Interglad_5131, GP03-396739, US Patent    Jushi Group (CN),2018, A0186688,mass_percent,94.6,,1304,0,0,0,0,0,0,0,0,19.5,0,0,0,0,0,0,0,0,0,0,0,0,0,0,0,0,0,0,0,0,0,0,0,0,0,0,0,0,8.3,0,0,0,0,0,0,0.15,0,0,0,0,0,0,0,0,0,0,0,0,0,0,0,0,0,0,0,0,0,0,0.44,0,0,0,0,0,0,0,0,0,0,0,0,0,0,0,0,0,0,0,0,0,0,0,0,0,0.21,0,0,0,0.55,0.61,0,0,0,0,0,0,9.95,0,0,0,0,0.13,0,0,0,0,0,0,0,0,0,0,0,0,0,0,0,0,0,0,0,0,0,0,0,0,0,0,0,0,0,0,0,0,0,0,0,0,0,58.1,0,0,0,0,0,0,0,0,0,0,0,0,0,0,0,0,0,0,0.56,0,0,0,0,0,0,0,0,0,0,0,1.5,0,0,0,0,0,0,0,0,0
Interglad,Interglad_5132, GP03-396740, US Patent    Jushi Group (CN),2018, A0186688,mass_percent,95.5,,1301,0,0,0,0,0,0,0,0,19.05,0,0,0,0,0,0,0,0,0,0,0,0,0,0,0,0,0,0,0,0,0,0,0,0,0,0,0,0,7.85,0,0,0,0,0,0,0.2,0,0,0,0,0,0,0,0,0,0,0,0,0,0,0,0,0,0,0,0,0,0,0.46,0,0,0,0,0,0,0,0,0,0,0,0,0,0,0,0,0,0,0,0,0,0,0,0,0,0.33,0,0,0,0.4,0.34,0,0,0,0,0,0,9.95,0,0,0,0,0.23,0,0,0,0,0,0,0,0,0,0,0,0,0,0,0,0,0,0,0,0,0,0,0,0,0,0,0,0,0,0,0,0,0,0,0,0,0,58.1,0,0,0,0,0,0,0,0,0,0,0,0,0,0,0,0,0,0,0.59,0,0,0,0,0,0,0,0,0,0,0,2.5,0,0,0,0,0,0,0,0,0
Interglad,Interglad_5133, GP03-396741, US Patent    Jushi Group (CN),2018, A0186688,mass_percent,96.9,,1305,0,0,0,0,0,0,0,0,19.3,0,0,0,0,0,0,0,0,0,0,0,0,0,0,0,0,0,0,0,0,0,0,0,0,0,0,0,0,7.6,0,0,0,0,0,0,0.1,0,0,0,0,0,0,0,0,0,0,0,0,0,0,0,0,0,0,0,0,0,0,0.46,0,0,0,0,0,0,0,0,0,0,0,0,0,0,0,0,0,0,0,0,0,0,0,0,0,0.46,0,0,0,0.2,0.19,0,0,0,0,0,0,9.7,0,0,0,0,0.21,0,0,0,0,0,0,0,0,0,0,0,0,0,0,0,0,0,0,0,0,0,0,0,0,0,0,0,0,0,0,0,0,0,0,0,0,0,57.8,0,0,0,0,0,0,0,0,0,0,0,0,0,0,0,0,0,0,0.58,0,0,0,0,0,0,0,0,0,0,0,3.4,0,0,0,0,0,0,0,0,0
Interglad,Interglad_5134, GP03-396742, US Patent    Jushi Group (CN),2018, A0186688,mass_percent,99.4,,1298,0,0,0,0,0,0,0,0,17.5,0,0,0,0,0,0,0,0,0,0,0,0,0,0,0,0,0,0,0,0,0,0,0,0,0,0,0,0,8.1,0,0,0,0,0,0,0.05,0,0,0,0,0,0,0,0,0,0,0,0,0,0,0,0,0,0,0,0,0,0,0.46,0,0,0,0,0,0,0,0,0,0,0,0,0,0,0,0,0,0,0,0,0,0,0,0,0,0.31,0,0,0,0.25,0.5,0,0,0,0,0,0,9.8,0,0,0,0,0.11,0,0,0,0,0,0,0,0,0,0,0,0,0,0,0,0,0,0,0,0,0,0,0,0,0,0,0,0,0,0,0,0,0,0,0,0,0,58.5,0,0,0,0,0,0,0,0,0,0,0,0,0,0,0,0,0,0,0.52,0,0,0,0,0,0,0,0,0,0,0,3.9,0,0,0,0,0,0,0,0,0
Interglad,Interglad_5135, GP03-396743, US Patent    Jushi Group (CN),2018, A0186688,mass_percent,97.4,,1298,0,0,0,0,0,0,0,0,18,0,0,0,0,0,0,0,0,0,0,0,0,0,0,0,0,0,0,0,0,0,0,0,0,0,0,0,0,8.2,0,0,0,0,0,0,0.1,0,0,0,0,0,0,0,0,0,0,0,0,0,0,0,0,0,0,0,0,0,0,0.46,0,0,0,0,0,0,0,0,0,0,0,0,0,0,0,0,0,0,0,0,0,0,0,0,0,0.3,0,0,0,0.43,0.49,0,0,0,0,0,0,9.8,0,0,0,0,0.13,0,0,0,0,0,0,0,0,0,0,0,0,0,0,0,0,0,0,0,0,0,0,0,0,0,0,0,0,0,0,0,0,0,0,0,0,0,58.2,0,0,0,0,0,0,0,0,0,0,0,0,0,0,0,0,0,0,0.49,0,0,0,0,0,0,0,0,0,0,0,3.4,0,0,0,0,0,0,0,0,0
Interglad,Interglad_5136, GP03-396768, US Patent    Jushi Group (CN),2018, A0208497,mass_percent,94.1,,1304,0,0,0,0,0,0,0,0,18.74,0,0,0,0,0,0,0,0,0,0,0,0,0,0,0,0,0,0,0,0,0,0,0,0,0,0,0,0,6.41,0,0,0,0,0,0,0.12,0,0,0,0,0,0,0,0,0,0,0,0,0,0,0,0,0,0,0,0,0,0,0.39,0,0,0,0,0,0,0,0,0,0,0,0,0,0,0,0,0,0,0,0,0,0,0,0,0,0.17,0,0,0,0,0.7,0,0,0,0,0,0,11.32,0,0,0,0,0.08,0,0,0,0,0,0,0,0,0,0,0,0,0,0,0,0,0,0,0,0,0,0,0,0,0,0,0,0,0,0,0,0,0,0,0,0,0,59.63,0,0,0,0,0,0,0,0,0,0,0,0,0,0,0,0,0,0,0.64,0,0,0,0,0,0,0,0,0,0,0,1.8,0,0,0,0,0,0,0,0,0
Interglad,Interglad_5137, GP03-396769, US Patent    Jushi Group (CN),2018, A0208497,mass_percent,94.6,,1307,0,0,0,0,0,0,0,0,18.74,0,0,0,0,0,0,0,0,0,0,0,0,0,0,0,0,0,0,0,0,0,0,0,0,0,0,0,0,6.01,0,0,0,0,0,0,0.08,0,0,0,0,0,0,0,0,0,0,0,0,0,0,0,0,0,0,0,0,0,0,0.45,0,0,0,0,0,0,0,0,0,0,0,0,0,0,0,0,0,0,0,0,0,0,0,0,0,0.19,0,0,0,0,0.65,0,0,0,0,0,0,11.32,0,0,0,0,0.11,0,0,0,0,0,0,0,0,0,0,0,0,0,0,0,0,0,0,0,0,0,0,0,0,0,0,0,0,0,0,0,0,0,0,0,0,0,59.63,0,0,0,0,0,0,0,0,0,0,0,0,0,0,0,0,0,0,0.52,0,0,0,0,0,0,0,0,0,0,0,2.3,0,0,0,0,0,0,0,0,0
Interglad,Interglad_5138, GP03-396770, US Patent    Jushi Group (CN),2018, A0208497,mass_percent,95.8,,1309,0,0,0,0,0,0,0,0,18.74,0,0,0,0,0,0,0,0,0,0,0,0,0,0,0,0,0,0,0,0,0,0,0,0,0,0,0,0,5.11,0,0,0,0,0,0,0.08,0,0,0,0,0,0,0,0,0,0,0,0,0,0,0,0,0,0,0,0,0,0,0.45,0,0,0,0,0,0,0,0,0,0,0,0,0,0,0,0,0,0,0,0,0,0,0,0,0,0.19,0,0,0,0,0.65,0,0,0,0,0,0,11.32,0,0,0,0,0.11,0,0,0,0,0,0,0,0,0,0,0,0,0,0,0,0,0,0,0,0,0,0,0,0,0,0,0,0,0,0,0,0,0,0,0,0,0,59.62,0,0,0,0,0,0,0,0,0,0,0,0,0,0,0,0,0,0,0.52,0,0,0,0,0,0,0,0,0,0,0,3.21,0,0,0,0,0,0,0,0,0
Interglad,Interglad_5139, GP03-396771, US Patent    Jushi Group (CN),2018, A0208497,mass_percent,95,,1314,0,0,0,0,0,0,0,0,19.09,0,0,0,0,0,0,0,0,0,0,0,0,0,0,0,0,0,0,0,0,0,0,0,0,0,0,0,0,6.31,0,0,0,0,0,0,0,0,0,0,0,0,0,0,0,0,0,0,0,0,0,0,0,0,0,0,0,0,0,0.47,0,0,0,0,0,0,0,0,0,0,0,0,0,0,0,0,0,0,0,0,0,0,0,0,0,0.3,0,0,0,0,0.47,0,0,0,0,0,0,10.32,0,0,0,0,0.13,0,0,0,0,0,0,0,0,0,0,0,0,0,0,0,0,0,0,0,0,0,0,0,0,0,0,0,0,0,0,0,0,0,0,0,0,0,58.97,0,0,0,0,0,0,0,0,0,0,0,0,0,0,0,0,0,0,0.53,0,0,0,0,0,0,0,0,0,0,0,3.41,0,0,0,0,0,0,0,0,0
Interglad,Interglad_5140, GP03-396772, US Patent    Jushi Group (CN),2018, A0208497,mass_percent,95.4,,1311,0,0,0,0,0,0,0,0,19.09,0,0,0,0,0,0,0,0,0,0,0,0,0,0,0,0,0,0,0,0,0,0,0,0,0,0,0,0,5.81,0,0,0,0,0,0,0,0,0,0,0,0,0,0,0,0,0,0,0,0,0,0,0,0,0,0,0,0,0,0.47,0,0,0,0,0,0,0,0,0,0,0,0,0,0,0,0,0,0,0,0,0,0,0,0,0,0.3,0,0,0,0,0.47,0,0,0,0,0,0,10.82,0,0,0,0,0.13,0,0,0,0,0,0,0,0,0,0,0,0,0,0,0,0,0,0,0,0,0,0,0,0,0,0,0,0,0,0,0,0,0,0,0,0,0,58.97,0,0,0,0,0,0,0,0,0,0,0,0,0,0,0,0,0,0,0.53,0,0,0,0,0,0,0,0,0,0,0,3.41,0,0,0,0,0,0,0,0,0
Interglad,Interglad_5141, GP03-396773, US Patent    Jushi Group (CN),2018, A0208497,mass_percent,96.5,,1306,0,0,0,0,0,0,0,0,19.09,0,0,0,0,0,0,0,0,0,0,0,0,0,0,0,0,0,0,0,0,0,0,0,0,0,0,0,0,4.11,0,0,0,0,0,0,0,0,0,0,0,0,0,0,0,0,0,0,0,0,0,0,0,0,0,0,0,0,0,0.47,0,0,0,0,0,0,0,0,0,0,0,0,0,0,0,0,0,0,0,0,0,0,0,0,0,0.3,0,0,0,0,0.47,0,0,0,0,0,0,12.53,0,0,0,0,0.13,0,0,0,0,0,0,0,0,0,0,0,0,0,0,0,0,0,0,0,0,0,0,0,0,0,0,0,0,0,0,0,0,0,0,0,0,0,58.96,0,0,0,0,0,0,0,0,0,0,0,0,0,0,0,0,0,0,0.53,0,0,0,0,0,0,0,0,0,0,0,3.41,0,0,0,0,0,0,0,0,0
Interglad,Interglad_5142, GP03-396774, US Patent    Jushi Group (CN),2018, A0208497,mass_percent,95.7,,1304,0,0,0,0,0,0,0,0,19.09,0,0,0,0,0,0,0,0,0,0,0,0,0,0,0,0,0,0,0,0,0,0,0,0,0,0,0,0,3.11,0,0,0,0,0,0,0,0,0,0,0,0,0,0,0,0,0,0,0,0,0,0,0,0,0,0,0,0,0,0.47,0,0,0,0,0,0,0,0,0,0,0,0,0,0,0,0,0,0,0,0,0,0,0,0,0,0.3,0,0,0,0,0.47,0,0,0,0,0,0,13.53,0,0,0,0,0.13,0,0,0,0,0,0,0,0,0,0,0,0,0,0,0,0,0,0,0,0,0,0,0,0,0,0,0,0,0,0,0,0,0,0,0,0,0,58.96,0,0,0,0,0,0,0,0,0,0,0,0,0,0,0,0,0,0,0.53,0,0,0,0,0,0,0,0,0,0,0,3.41,0,0,0,0,0,0,0,0,0
Interglad,Interglad_5143, GP03-396775, US Patent    Jushi Group (CN),2018, A0208497,mass_percent,95.2,,1305,0,0,0,0,0,0,0,0,19.09,0,0,0,0,0,0,0,0,0,0,0,0,0,0,0,0,0,0,0,0,0,0,0,0,0,0,0,0,2.81,0,0,0,0,0,0,0,0,0,0,0,0,0,0,0,0,0,0,0,0,0,0,0,0,0,0,0,0,0,0.42,0,0,0,0,0,0,0,0,0,0,0,0,0,0,0,0,0,0,0,0,0,0,0,0,0,0.31,0,0,0,0,0.3,0,0,0,0,0,0,14.03,0,0,0,0,0.14,0,0,0,0,0,0,0,0,0,0,0,0,0,0,0,0,0,0,0,0,0,0,0,0,0,0,0,0,0,0,0,0,0,0,0,0,0,58.96,0,0,0,0,0,0,0,0,0,0,0,0,0,0,0,0,0,0,0.53,0,0,0,0,0,0,0,0,0,0,0,3.41,0,0,0,0,0,0,0,0,0
Interglad,Interglad_5144, GP03-396776, US Patent    Jushi Group (CN),2018, A0208497,mass_percent,95.1,,1309,0,0,0,0,0,0,0,0,18.84,0,0,0,0,0,0,0,0,0,0,0,0,0,0,0,0,0,0,0,0,0,0,0,0,0,0,0,0,6.01,0,0,0,0,0,0,0,0,0,0,0,0,0,0,0,0,0,0,0,0,0,0,0,0,0,0,0,0,0,0.44,0,0,0,0,0,0,0,0,0,0,0,0,0,0,0,0,0,0,0,0,0,0,0,0,0,0.3,0,0,0,0,0.5,0,0,0,0,0,0,11.12,0,0,0,0,0.14,0,0,0,0,0,0,0,0,0,0,0,0,0,0,0,0,0,0,0,0,0,0,0,0,0,0,0,0,0,0,0,0,0,0,0,0,0,59.12,0,0,0,0,0,0,0,0,0,0,0,0,0,0,0,0,0,0,0.52,0,0,0,0,0,0,0,0,0,0,0,3.01,0,0,0,0,0,0,0,0,0
Interglad,Interglad_5145, GP03-396777, US Patent    Jushi Group (CN),2018, A0208497,mass_percent,96,,1307,0,0,0,0,0,0,0,0,18.84,0,0,0,0,0,0,0,0,0,0,0,0,0,0,0,0,0,0,0,0,0,0,0,0,0,0,0,0,5.31,0,0,0,0,0,0,0,0,0,0,0,0,0,0,0,0,0,0,0,0,0,0,0,0,0,0,0,0,0,0.44,0,0,0,0,0,0,0,0,0,0,0,0,0,0,0,0,0,0,0,0,0,0,0,0,0,0.3,0,0,0,0,0.5,0,0,0,0,0,0,11.42,0,0,0,0,0.14,0,0,0,0,0,0,0,0,0,0,0,0,0,0,0,0,0,0,0,0,0,0,0,0,0,0,0,0,0,0,0,0,0,0,0,0,0,59.12,0,0,0,0,0,0,0,0,0,0,0,0,0,0,0,0,0,0,0.52,0,0,0,0,0,0,0,0,0,0,0,3.41,0,0,0,0,0,0,0,0,0
Interglad,Interglad_5146, GP03-396778, US Patent    Jushi Group (CN),2018, A0208497,mass_percent,96.8,,1325,0,0,0,0,0,0,0,0,18.34,0,0,0,0,0,0,0,0,0,0,0,0,0,0,0,0,0,0,0,0,0,0,0,0,0,0,0,0,2,0,0,0,0,0,0,0,0,0,0,0,0,0,0,0,0,0,0,0,0,0,0,0,0,0,0,0,0,0,0.44,0,0,0,0,0,0,0,0,0,0,0,0,0,0,0,0,0,0,0,0,0,0,0,0,0,0.28,0,0,0,0,0.6,0,0,0,0,0,0,12.42,0,0,0,0,0.1,0,0,0,0,0,0,0,0,0,0,0,0,0,0,0,0,0,0,0,0,0,0,0,0,0,0,0,0,0,0,0,0,0,0,0,0,0,60.13,0,0,0,0,0,0,0,0,0,0,0,1,0,0,0,0,0,0,0.48,0,0,0,0,0,0,0,0,0,0,0,4.21,0,0,0,0,0,0,0,0,0
Interglad,Interglad_5147, GP03-396779, US Patent    Jushi Group (CN),2018, A0208497,mass_percent,95.6,,1310,0,0,0,0,0,0,0,0,17.74,0,0,0,0,0,0,0,0,0,0,0,0,0,0,0,0,0,0,0,0,0,0,0,0,0,0,0,0,4.91,0,0,0,0,0,0,0,0,0,0,0,0,0,0,0,0,0,0,0,0,0,0,0,0,0,0,0,0,0,0.44,0,0,0,0,0,0,0,0,0,0,0,0,0,0,0,0,0,0,0,0,0,0,0,0,0,0.2,0,0,0,0,0.65,0,0,0,0,0,0,11.72,0,0,0,0,0.15,0,0,0,0,0,0,0,0,0,0,0,0,0,0,0,0,0,0,0,0,0,0,0,0,0,0,0,0,0,0,0,0,0,0,0,0,0,60.12,0,0,0,0,0,0,0,0,0,0,0,0,0,0,0,0,0,0,0.46,0,0,0,0,0,0,0,0,0,0,0,3.31,0,0,0,0,0,0,0,0,0.3
Interglad,Interglad_5148, GP03-396780, US Patent    Jushi Group (CN),2018, A0208497,mass_percent,96.3,,1299,0,0,0,0,0,0,0,0,18.64,0,0,0,0,0,0,0,0,0,0,0,0,0,0,0,0,0,0,0,0,0,0,0,0,0,0,0,0,6.01,0,0,0,0,0,0,0,0,0,0,0,0,0,0,0,0,0,0,0,0,0,0,0,0,0,0,0,0,0,0.46,0,0,0,0,0,0,0,0,0,0,0,0,0,0,0,0,0,0,0,0,0,0,0,0,0,0.22,0,0,0,0,0.6,0,0,0,0,0,0,10.52,0,0,0,0,0.12,0,0,0,0,0,0,0,0,0,0,0,0,0,0,0,0,0,0,0,0,0,0,0,0,0,0,0,0,0,0,0,0,0,0,0,0,0,58.12,0,0,0,0,0,0,0,0,0,0,0,0.4,0,0,0,0,0,0,0.6,0,0,0,0,0,0,0,0,0,0,0,4.31,0,0,0,0,0,0,0,0,0
Interglad,Interglad_5149, GP03-396781, US Patent    Jushi Group (CN),2018, A0208497,mass_percent,96,,1301,0,0,0,0,0,0,0,0,20.14,0,0,0,0,0,0,0,0,0,0,0,0,0,0,0,0,0,0,0,0,0,0,0,0,0,0,0,0,5.81,0,0,0,0,0,0,0,0,0,0,0,0,0,0,0,0,0,0,0,0,0,0,0,0,0,0,0,0,0,0.46,0,0,0,0,0,0,0,0,0,0,0,0,0,0,0,0,0,0,0,0,0,0,0,0,0,0.2,0,0,0,0,0.64,0,0,0,0,0,0,10.02,0,0,0,0,0.1,0,0,0,0,0,0,0,0,0,0,0,0,0,0,0,0,0,0,0,0,0,0,0,0,0,0,0,0,0,0,0,0,0,0,0,0,0,57.22,0,0,0,0,0,0,0,0,0,0,0,0.85,0,0,0,0,0,0,0.55,0,0,0,0,0,0,0,0,0,0,0,4.01,0,0,0,0,0,0,0,0,0
Interglad,Interglad_5150, GP03-396782, US Patent    Jushi Group (CN),2018, A0208497,mass_percent,95.5,,1300,0,0,0,0,0,0,0,0,17.54,0,0,0,0,0,0,0,0,0,0,0,0,0,0,0,0,0,0,0,0,0,0,0,0,0,0,0,0,5.81,0,0,0,0,0,0,0,0,0,0,0,0,0,0,0,0,0,0,0,0,0,0,0,0,0,0,0,0,0,0.45,0,0,0,0,0,0,0,0,0,0,0,0,0,0,0,0,0,0,0,0,0,0,0,0,0,0.3,0,0,0,0,0.5,0,0,0,0,0,0,11.02,0,0,0,0,0.15,0,0,0,0,0,0,0,0,0,0,0,0,0,0,0,0,0,0,0,0,0,0,0,0,0,0,0,0,0,0,0,0,0,0,0,0,0,59.22,0,0,0,0,0,0,0,0,0,0,0,0.5,0,0,0,0,0,0,0.8,0,0,0,0,0,0,0,0,0,0,0,3.71,0,0,0,0,0,0,0,0,0
Interglad,Interglad_5151, GP03-396783, US Patent    Jushi Group (CN),2018, A0208497,mass_percent,96.5,,1310,0,0,0,0,0,0,0,0,18.64,0,0,0,0,0,0,0,0,0,0,0,0,0,0,0,0,0,0,0,0,0,0,0,0,0,0,0,0,4.81,0,0,0,0,0,0,0,0,0,0,0,0,0,0,0,0,0,0,0,0,0,0,0,0,0,0,0,0,0,0.44,0,0,0,0,0,0,0,0,0,0,0,0,0,0,0,0,0,0,0,0,0,0,0,0,0,0.31,0,0,0,0,0.38,0,0,0,0,0,0,11.22,0,0,0,0,0.21,0,0,0,0,0,0,0,0,0,0,0,0,0,0,0,0,0,0,0,0,0,0,0,0,0,0,0,0,0,0,0,0,0,0,0,0,0,59.02,0,0,0,0,0,0,0,0,0,0,0,1.3,0,0,0,0,0,0,0.46,0,0,0,0,0,0,0,0,0,0,0,3.21,0,0,0,0,0,0,0,0,0
Interglad,Interglad_5152, GP03-396784, US Patent    Jushi Group (CN),2018, A0208497,mass_percent,95.1,,1317,0,0,0,0,0,0,0,0,17.84,0,0,0,0,0,0,0,0,0,0,0,0,0,0,0,0,0,0,0,0,0,0,0,0,0,0,0,0,4.91,0,0,0,0,0,0,0,0,0,0,0,0,0,0,0,0,0,0,0,0,0,0,0,0,0,0,0,0,0,0.46,0,0,0,0,0,0,0,0,0,0,0,0,0,0,0,0,0,0,0,0,0,0,0,0,0,0.2,0,0,0,0,0.65,0,0,0,0,0,0,11.32,0,0,0,0,0.1,0,0,0,0,0,0,0,0,0,0,0,0,0,0,0,0,0,0,0,0,0,0,0,0,0,0,0,0,0,0,0,0,0,0,0,0,0,60.52,0,0,0,0,0,0,0,0,0,0,0,0,0,0,0,0,0,0,0.69,0,0,0,0,0,0,0,0,0,0,0,3.31,0,0,0,0,0,0,0,0,0
Interglad,Interglad_5153, GP03-396785, US Patent    Jushi Group (CN),2018, A0208497,mass_percent,94.9,,1325,0,0,0,0,0,0,0,0,18.02,0,0,0,0,0,0,0,0,0,0,0,0,0,0,0,0,0,0,0,0,0,0,0,0,0,0,0,0,3.8,0,0,0,0,0,0,0,0,0,0,0,0,0,0,0,0,0,0,0,0,0,0,0,0,0,0,0,0,0,0.44,0,0,0,0,0,0,0,0,0,0,0,0,0,0,0,0,0,0,0,0,0,0,0,0,0,0.3,0,0,0,0.25,0.55,0,0,0,0,0,0,11.61,0,0,0,0,0.15,0,0,0,0,0,0,0,0,0,0,0,0,0,0,0,0,0,0,0,0,0,0,0,0,0,0,0,0,0,0,0,0,0,0,0,0,0,61.47,0,0,0,0,0,0,0,0,0,0,0,0,0,0,0,0,0,0,0.51,0,0,0,0,0,0,0,0,0,0,0,2.9,0,0,0,0,0,0,0,0,0
Interglad,Interglad_5154, GP03-396786, US Patent    Jushi Group (CN),2018, A0208497,mass_percent,96.3,,1306,0,0,0,0,0,0,0,0,20.57,0,0,0,0,0,0,0,0,0,0,0,0,0,0,0,0,0,0,0,0,0,0,0,0,0,0,0,0,4.11,0,0,0,0,0,0,0,0,0,0,0,0,0,0,0,0,0,0,0,0,0,0,0,0,0,0,0,0,0,0.46,0,0,0,0,0,0,0,0,0,0,0,0,0,0,0,0,0,0,0,0,0,0,0,0,0,0.12,0,0,0,0,0.75,0,0,0,0,0,0,11.53,0,0,0,0,0.08,0,0,0,0,0,0,0,0,0,0,0,0,0,0,0,0,0,0,0,0,0,0,0,0,0,0,0,0,0,0,0,0,0,0,0,0,0,57.58,0,0,0,0,0,0,0,0,0,0,0,0.55,0,0,0,0,0,0,0.34,0,0,0,0,0,0,0,0,0,0,0,3.91,0,0,0,0,0,0,0,0,0
Interglad,Interglad_5155, GP03-396787, US Patent    Jushi Group (CN),2018, A0208497,mass_percent,95.6,,1321,0,0,0,0,0,0,0,0,19.04,0,0,0,0,0,0,0,0,0,0,0,0,0,0,0,0,0,0,0,0,0,0,0,0,0,0,0,0,3.91,0,0,0,0,0,0,0,0,0,0,0,0,0,0,0,0,0,0,0,0,0,0,0,0,0,0,0,0,0,0.45,0,0,0,0,0,0,0,0,0,0,0,0,0,0,0,0,0,0,0,0,0,0,0,0,0,0.21,0,0,0,0,0.6,0,0,0,0,0,0,11.82,0,0,0,0,0.12,0,0,0,0,0,0,0,0,0,0,0,0,0,0,0,0,0,0,0,0,0,0,0,0,0,0,0,0,0,0,0,0,0,0,0,0,0,60.12,0,0,0,0,0,0,0,0,0,0,0,0,0,0,0,0,0,0,0.62,0,0,0,0,0,0,0,0,0,0,0,3.11,0,0,0,0,0,0,0,0,0
Interglad,Interglad_5156, GP03-396788, US Patent    Jushi Group (CN),2018, A0208497,mass_percent,95.8,,1303,0,0,0,0,0,0,0,0,18.7,0,0,0,0,0,0,0,0,0,0,0,0,0,0,0,0,0,0,0,0,0,0,0,0,0,0,0,0,5.3,0,0,0,0,0,0,0.1,0,0,0,0,0,0,0,0,0,0,0,0,0,0,0,0,0,0,0,0,0,0,0.44,0,0,0,0,0,0,0,0,0,0,0,0,0,0,0,0,0,0,0,0,0,0,0,0,0,0.23,0,0,0,0,0.5,0,0,0,0,0,0,12.1,0,0,0,0,0.15,0,0,0,0,0,0,0,0,0,0,0,0,0,0,0,0,0,0,0,0,0,0,0,0,0,0,0,0,0,0,0,0,0,0,0,0,0,58.8,0,0,0,0,0,0,0,0,0,0,0,0,0,0,0,0,0,0,0.48,0,0,0,0,0,0,0,0,0,0,0,3.2,0,0,0,0,0,0,0,0,0
Interglad,Interglad_5157, GP03-396789, US Patent    Others,2018, A0208498,mass_percent,92.1,,1308,0,0,0,0,0,0,0,0,16,0,0,0,0,0,0,0,0,0,0,0,0,0,0,0,0,0,0,0,0,0,0,0,0,0,0,0,0,9.63,0,0,0,0,0,0,0,0,0,0,0,0,0,0,0,0,0,0,0,0,0,0,0,0,0,0,0,0,0,0.27,0,0,0,0,0,0,0,0,0,0,0,0,0,0,0,0,0,0,0,0,0,0,0,0,0,0.09,0,0,0,0,0.61,0,0,0,0,0,0,8.58,0,0,0,0,0.19,0,0,0,0,0,0,0,0,0,0,0,0,0,0,0,0,0,0,0,0,0,0,0,0,0,0,0,0.02,0,0,0,0,0,0,4.24,0,0,59.74,0,0,0,0,0,0,0,0,0,0,0,0,0,0,0,0,0,0,0.63,0,0,0,0,0,0,0,0,0,0,0,0,0,0,0,0,0,0,0,0,0
Interglad,Interglad_5158, GP03-396790, US Patent    Others,2018, A0208498,mass_percent,92.2,,1327,0,0,0,0,0,0,0,0,17.45825417,0,0,0,0,0,0,0,0,0,0,0,0,0,0,0,0,0,0,0,0,0,0,0,0,0,0,0,0,7.459254075,0,0,0,0,0,0,0,0,0,0,0,0,0,0,0,0,0,0,0,0,0,0,0,0,0,0,0,0,0,0.289971003,0,0,0,0,0,0,0,0,0,0,0,0,0,0,0,0,0,0,0,0,0,0,0,0,0,0.089991001,0,0,0,0,0.609939006,0,0,0,0,0,0,7.129287071,0,0,0,0,0.189981002,0,0,0,0,0,0,0,0,0,0,0,0,0,0,0,0,0,0,0,0,0,0,0,0,0,0,0,0.019998,0,0,0,0,0,0,0,0,0,59.7240276,0,0,0,0,0,0,0,0,0,0,0,0,0,0,0,0,0,0,0.689931007,0,0,0,0,0,0,0,0,0,0,0,6.339366063,0,0,0,0,0,0,0,0,0
Interglad,Interglad_5159, GP03-396791, US Patent    Others,2018, A0208498,mass_percent,91.9,,1330,0,0,0,0,0,0,0,0,17.45825417,0,0,0,0,0,0,0,0,0,0,0,0,0,0,0,0,0,0,0,0,0,0,0,0,0,0,0,0,7.459254075,0,0,0,0,0,0,0,0,0,0,0,0,0,0,0,0,0,0,0,0,0,0,0,0,0,0,0,0,0,0.289971003,0,0,0,0,0,0,0,0,0,0,0,0,0,0,0,0,0,0,0,0,0,0,0,0,0,0.089991001,0,0,0,3.169683032,0.609939006,0,0,0,0,0,0,7.129287071,0,0,0,0,0.189981002,0,0,0,0,0,0,0,0,0,0,0,0,0,0,0,0,0,0,0,0,0,0,0,0,0,0,0,0.019998,0,0,0,0,0,0,0,0,0,59.7240276,0,0,0,0,0,0,0,0,0,0,0,0,0,0,0,0,0,0,0.689931007,0,0,0,0,0,0,0,0,0,0,0,3.169683032,0,0,0,0,0,0,0,0,0
Interglad,Interglad_5160, GP03-396792, US Patent    Others,2018, A0208498,mass_percent,91.1,,1268,0,0,0,0,0,0,0,0,15.57844216,0,0,0,0,0,0,0,0,0,0,0,0,0,0,0,0,0,0,0,0,0,0,0,0,0,0,0,0,11.04889511,0,0,0,0,0,0,0,0,0,0,0,0,0,0,0,0,0,0,0,0,0,0,0,0,0,0,0,0,0,0.269973003,0,0,0,0,0,0,0,0,0,0,0,0,0,0,0,0,0,0,0,0,0,0,0,0,0,0.089991001,0,0,0,0,0.759924008,0,0,0,0,0,0,8.699130087,0,0,0,0,0.199980002,0,0,0,0,0,0,0,0,0,0,0,0,0,0,0,0,0,0,0,0,0,0,0,0,0,0,0,0.019998,0,0,0,0,0,0,0,0,0,59.8440156,0,0,0,0,0,0,0,0,0,0,0,0,0,0,0,0,0,0,0.609939006,0,0,0,0,0,0,0,0,0,0,0,2.879712029,0,0,0,0,0,0,0,0,0
Interglad,Interglad_5161, GP03-396793, US Patent    Others,2018, A0208498,mass_percent,90.5,,1316,0,0,0,0,0,0,0,0,17.34826517,0,0,0,0,0,0,0,0,0,0,0,0,0,0,0,0,0,0,0,0,0,0,0,0,0,0,0,0,4.98950105,0,0,0,0,0,0,0,0,0,0,0,0,0,0,0,0,0,0,0,0,0,0,0,0,0,0,0,0,0,0.289971003,0,0,0,0,0,0,0,0,0,0,0,0,0,0,0,0,0,0,0,0,0,0,0,0,0,0.089991001,0,0,0,4.489551045,0,0,0,0,0,0,0,11.24887511,0,0,0,0,1.119888011,0,0,0,0,0,0,0,0,0,0,0,0,0,0,0,0,0,0,0,0,0,0,0,0,0,0,0,0.019998,0,0,0,0,0,0,0,0,0,59.7240276,0,0,0,0,0,0,0,0,0,0,0,0,0,0,0,0,0,0,0.679932007,0,0,0,0,0,0,0,0,0,0,0,0,0,0,0,0,0,0,0,0,0
Interglad,Interglad_5162, GP03-396794, US Patent    Others,2018, A0208498,mass_percent,94.7,,1273,0,0,0,0,0,0,0,0,17.25,0,0,0,0,0,0,0,0,0,0,0,0,0,0,0,0,0,0,0,0,0,0,0,0,0,0,0,0,5.78,0,0,0,0,0,0,0,0,0,0,0,0,0,0,0,0,0,0,0,0,0,0,0,0,0,0,0,0,0,0.25,0,0,0,0,0,0,0,0,0,0,0,0,0,0,0,0,0,0,0,0,0,0,0,0,0,0.1,0,0,0,0,1.06,0,0,0,0,0,0,10.78,0,0,0,0,0.05,0,0,0,0,0,0,0,0,0,0,0,0,0,0,0,0,0,0,0,0,0,0,0,0,0,0,0,0,0,0,0,0,0,0,0,0,0,59.42,0,0,0,0,0,0,0,0,0,0,0,0,0,0,0,0,0,0,0.52,0,0,0,0,0,0,0,0,0,0,0,4.79,0,0,0,0,0,0,0,0,0
Interglad,Interglad_5163, GP03-396795, US Patent    Others,2018, A0208498,mass_percent,93.1,,1299,0,0,0,0,0,0,0,0,17.67176718,0,0,0,0,0,0,0,0,0,0,0,0,0,0,0,0,0,0,0,0,0,0,0,0,0,0,0,0,4.95049505,0,0,0,0,0,0,0,0,0,0,0,0,0,0,0,0,0,0,0,0,0,0,0,0,0,0,0,0,0,0.260026003,0,0,0,0,0,0,0,0,0,0,0,0,0,0,0,0,0,0,0,0,0,0,0,0,0,0.100010001,0,0,0,0,0.95009501,0,0,0,0,0,0,10.64106411,0,0,0,0,0.040004,0,0,0,0,0,0,0,0,0,0,0,0,0,0,0,0,0,0,0,0,0,0,0,0,0,0,0,0,0,0,0,0,0,0,0,0,0,60.4860486,0,0,0,0,0,0,0,0,0,0,0,0,0,0,0,0,0,0,0.560056006,0,0,0,0,0,0,0,0,0,0,0,4.340434043,0,0,0,0,0,0,0,0,0
Interglad,Interglad_5164, GP03-396796, US Patent    Others,2018, A0208498,mass_percent,97.6,,1232,0,0,0,0,0,0,0,0,15.12,0,0,0,0,0,0,0,0,0,0,0,0,0,0,0,0,0,0,0,0,0,0,0,0,0,0,0,0,4.92,0,0,0,0,0,0,0,0,0,0,0,0,0,0,0,0,0,0,0,0,0,0,0,0,0,0,0,0,0,0.22,0,0,0,0,0,0,0,0,0,0,0,0,0,0,0,0,0,0,0,0,0,0,0,0,0,0.09,0,0,0,0,0.94,0,0,0,0,0,0,10.56,0,0,0,0,0.04,0,0,0,0,0,0,0,0,0,0,0,0,0,0,0,0,0,0,0,0,0,0,0,0,0,0,0,0,0,0,0,0,0,0,0,0,0,54.76,0,0,0,0,0,0,0,0,0,0,0,0,0,0,0,0,0,0,0.46,0,0,0,0,0,0,0,0,0,0,0,12.89,0,0,0,0,0,0,0,0,0
Interglad,Interglad_5165, GP03-396797, US Patent    Others,2018, A0208498,mass_percent,95.3,,1252,0,0,0,0,0,0,0,0,16.67,0,0,0,0,0,0,0,0,0,0,0,0,0,0,0,0,0,0,0,0,0,0,0,0,0,0,0,0,4.63,0,0,0,0,0,0,0,0,0,0,0,0,0,0,0,0,0,0,0,0,0,0,0,0,0,0,0,0,0,0.22,0,0,0,0,0,0,0,0,0,0,0,0,0,0,0,0,0,0,0,0,0,0,0,0,0,0.11,0,0,0,0,1.55,0,0,0,0,0,0,9.94,0,0,0,0,0.06,0,0,0,0,0,0,0,0,0,0,0,0,0,0,0,0,0,0,0,0,0,0,0,0,0,0,0,0,0,0,0,0,0,0,0,0,0,57.72,0,0,0,0,0,0,0,0,0,0,0,0,0,0,0,0,0,0,0.43,0,0,0,0,0,0,0,0,0,0,0,8.67,0,0,0,0,0,0,0,0,0
Interglad,Interglad_5166, GP03-396798, US Patent    Others,2018, A0208498,mass_percent,93.1,,1288,0,0,0,0,0,0,0,0,17.40000035,0,0,0,0,0,0,0,0,0,0,0,0,0,0,0,0,0,0,0,0,0,0,0,0,0,0,0,0,5.930000119,0,0,0,0,0,0,0,0,0,0,0,0,0,0,0,0,0,0,0,0,0,0,0,0,0,0,0,0,0,0.260000005,0,0,0,0,0,0,0,0,0,0,0,0,0,0,0,0,0,0,0,0,0,0,0,0,0,0.100000002,0,0,0,2.02000004,0.810000016,0,0,0,0,0,0,10.83000022,0,0,0,0,0.040000001,0,0,0,0,0,0,0,0,0,0,0,0,0,0,0,0,0,0,0,0,0,0,0,0,0,0,0,0.009998,0,0,0,0,0,0,0,0,0,60.0100012,0,0,0,0,0,0,0,0,0,0,0,0,0,0,0,0,0,0,0.570000011,0,0,0,0,0,0,0,0,0,0,0,2.02000004,0,0,0,0,0,0,0,0,0
Interglad,Interglad_5167, GP03-396799, US Patent    Others,2018, A0208498,mass_percent,92.8,,1305,0,0,0,0,0,0,0,0,18.32,0,0,0,0,0,0,0,0,0,0,0,0,0,0,0,0,0,0,0,0,0,0,0,0,0,0,0,0,5.43,0,0,0,0,0,0,0,0,0,0,0,0,0,0,0,0,0,0,0,0,0,0,0,0,0,0,0,0,0,0.28,0,0,0,0,0,0,0,0,0,0,0,0,0,0,0,0,0,0,0,0,0,0,0,0,0,0.11,0,0,0,0,0.79,0,0,0,0,0,0,10.19,0,0,0,0,0.04,0,0,0,0,0,0,0,0,0,0,0,0,0,0,0,0,0,0,0,0,0,0,0,0,0,0,0,0,0,0,0,0,0,0,0,0,0,60.14,0,0,0,0,0,0,0,0,0,0,0,0,0,0,0,0,0,0,0.61,0,0,0,0,0,0,0,0,0,0,0,4.09,0,0,0,0,0,0,0,0,0
Interglad,Interglad_5168, GP03-396800, US Patent    Others,2018, A0208498,mass_percent,,,1355,0,0,0,0,0,0,0,0,15.34846515,0,0,0,0,0,0,0,0,0,0,0,0,0,0,0,0,0,0,0,0,0,0,0,0,0,0,0,0,3.369663034,0,0,0,0,0,0,0,0,0,0,0,0,0,0,0,0,0,0,0,0,0,0,0,0,0,0,0,0,0,0.229977002,0,0,0,0,0,0,0,0,0,0,0,0,0,0,0,0,0,0,0,0,0,0,0,0,0,0.089991001,0,0,0,3.679632037,0.889911009,0,0,0,0,0,0,10.85891411,0,0,0,0,0.039996,0,0,0,0,0,0,0,0,0,0,0,0,0,0,0,0,0,0,0,0,0,0,0,0,0,0,0,0,0,0,0,0,0,0,0,0,0,65.02349765,0,0,0,0,0,0,0,0,0,0,0,0,0,0,0,0,0,0,0.469953005,0,0,0,0,0,0,0,0,0,0,0,0,0,0,0,0,0,0,0,0,0
Interglad,Interglad_5169, GP03-396801, US Patent    Others,2018, A0208498,mass_percent,87.7,,1396,0,0,0,0,0,0,0,0,14.61,0,0,0,0,0,0,0,0,0,0,0,0,0,0,0,0,0,0,0,0,0,0,0,0,0,0,0,0,3,0,0,0,0,0,0,0,0,0,0,0,0,0,0,0,0,0,0,0,0,0,0,0,0,0,0,0,0,0,0.19,0,0,0,0,0,0,0,0,0,0,0,0,0,0,0,0,0,0,0,0,0,0,0,0,0,0.08,0,0,0,4.33,0.79,0,0,0,0,0,0,9.67,0,0,0,0,0.03,0,0,0,0,0,0,0,0,0,0,2.42,0,0,0,0,0,0,0,0,0,0,0,0,0,0,0,0,0,0,0,0,0,0,0,0,0,0,64.49,0,0,0,0,0,0,0,0,0,0,0,0,0,0,0,0,0,0,0.39,0,0,0,0,0,0,0,0,0,0,0,0,0,0,0,0,0,0,0,0,0
Interglad,Interglad_5170, GP03-396802, US Patent    Others,2018, A0208498,mass_percent,,,1377,0,0,0,0,0,0,0,0,17.27827217,0,0,0,0,0,0,0,0,0,0,0,0,0,0,0,0,0,0,0,0,0,0,0,0,0,0,0,0,0.109989001,0,0,0,0,0,0,0,0,0,0,0,0,0,0,0,0,0,0,0,0,0,0,0,0,0,0,0,0,0,0.209979002,0,0,0,0,0,0,0,0,0,0,0,0,0,0,0,0,0,0,0,0,0,0,0,0,0,0.109989001,0,0,0,2.419758024,2.01979802,0,0,0,0,0,0,10.4589541,0,0,0,0,0.069993001,0,0,0,0,0,0,0,0,0,0,0,0,0,0,0,0,0,0,0,0,0,0,0,0,0,0,0,0,0,0,0,0,0,0,0,0,0,66.93330667,0,0,0,0,0,0,0,0,0,0,0,0,0,0,0,0,0,0,0.389961004,0,0,0,0,0,0,0,0,0,0,0,0,0,0,0,0,0,0,0,0,0
Interglad,Interglad_5171, GP03-396804, US Patent    Others,2018, A0208498,mass_percent,,,1358,0,0,0,0,0,0,0,0,17.07829217,0,0,0,0,0,0,0,0,0,0,0,0,0,0,0,0,0,0,0,0,0,0,0,0,0,0,0,0,0.109989001,0,0,0,0,0,0,0,0,0,0,0,0,0,0,0,0,0,0,0,0,0,0,0,0,0,0,0,0,0,0.199980002,0,0,0,0,0,0,0,0,0,0,0,0,0,0,0,0,0,0,0,0,0,0,0,0,0,0.109989001,0,0,0,0,2.229777022,0,0,0,0,0,0,10.66893311,0,0,0,0,0.079992001,0,0,0,0,0,0,0,0,0,0,0,0,0,0,0,0,0,0,0,0,0,0,0,0,0,0,0,0,0,0,0,0,0,0,0,0,0,66.50334967,0,0,0,0,0,0,0,0,0,0,0,0,0,0,0,0,0,0,0.349965003,0,0,0,0,0,0,0,0,0,0,0,2.669733027,0,0,0,0,0,0,0,0,0
Interglad,Interglad_5172, GP03-396805, US Patent    Others,2018, A0208498,mass_percent,,,1347,0,0,0,0,0,0,0,0,16.85168517,0,0,0,0,0,0,0,0,0,0,0,0,0,0,0,0,0,0,0,0,0,0,0,0,0,0,0,0,0.110011001,0,0,0,0,0,0,0,0,0,0,0,0,0,0,0,0,0,0,0,0,0,0,0,0,0,0,0,0,0,0.190019002,0,0,0,0,0,0,0,0,0,0,0,0,0,0,0,0,0,0,0,0,0,0,0,0,0,0.110011001,0,0,0,0,2.200220022,0,0,0,0,0,0,10.52105211,0,0,0,0,0.080008001,0,0,0,0,0,0,0,0,0,0,0,0,0,0,0,0,0,0,0,0,0,0,0,0,0,0,0,0,0,0,0,0,0,0,0,0,0,65.59655966,0,0,0,0,0,0,0,0,0,0,0,0,0,0,0,0,0,0,0.340034003,0,0,0,0,0,0,0,0,0,0,0,4.00040004,0,0,0,0,0,0,0,0,0
Interglad,Interglad_5173, GP03-396808, US Patent    Others,2018, A0208498,mass_percent,92.3,,1319,0,0,0,0,0,0,0,0,17.85178518,0,0,0,0,0,0,0,0,0,0,0,0,0,0,0,0,0,0,0,0,0,0,0,0,0,0,0,0,5.420542054,0,0,0,0,0,0,0,0,0,0,0,0,0,0,0,0,0,0,0,0,0,0,0,0,0,0,0,0,0,0.370037004,0,0,0,0,0,0,0,0,0,0,0,0,0,0,0,0,0,0,0,0,0,0,0,0,0,0.110011001,0,0,0,0,0.96009601,0,0,0,0,0,0,8.810881088,0,0,0,0,0.040004,0,0,0,0,0,0,0,0,0,0,0,0,0,0,0,0,0,0,0,0,0,0,0,0,0,0,0,0,0,0,0,0,0,0,0,0,0,61.42614261,0,0,0,0,0,0,0,0,0,0,0,0,0,0,0,0,0,0,0.560056006,0,0,0,0,0,0,0,0,0,0,0,4.450445045,0,0,0,0,0,0,0,0,0
Interglad,Interglad_5174, GP03-396809, US Patent    Others,2018, A0208498,mass_percent,91.1,,1336,0,0,0,0,0,0,0,0,17.87,0,0,0,0,0,0,0,0,0,0,0,0,0,0,0,0,0,0,0,0,0,0,0,0,0,0,0,0,6.01,0,0,0,0,0,0,0,0,0,0,0,0,0,0,0,0,0,0,1.57,0,0,0,0,0,0,0,0,0,0,0.38,0,0,0,0,0,0,0,0,0,0,0,0,0,0,0,0,0,0,0,0,0,0,0,0,0,0.11,0,0,0,0,0.93,0,0,0,0,0,0,6.29,0,0,0,0,0.04,0,0,0,0,0,0,0,0,0,0,0,0,0,0,0,0,0,0,0,0,0,0,0,0,0,0,0,0,0,0,0,0,0,0,0,0,0,61.28,0,0,0,0,0,0,0,0,0,0,0,0,0,0,0,0,0,0,0.56,0,0,0,0,0,0,0,0,0,0,0,4.96,0,0,0,0,0,0,0,0,0
Interglad,Interglad_5175, GP03-396810, US Patent    Others,2018, A0208499,mass_percent,,,1298,0,0,0,0,0,0,0,0,26.93,0,0,0,0,0,0,0,0,2,0,0,0,0,0,0,0,0,0,0,0,0,0,0,0,0,0,0,0,2.02,0,0,0,0,0,0,0,0,0,0,0,0,0,0,0,0,0,0,0,0,0,0,0,0,0,0,0,0,0.61,0.39,0,0,0,0,0,0,0,0,0,0,0,0,0,0,0,0,0,0,0,0,0,0,0,0,0,0.14,0,0,0,0,0,0,0,0,0,0,0,12.5,0,0,0,0,0.06,0,0,0,0,0,0,0,0,0,0,0,0,0,0,0,0,0,0,0,0,0,0,0,0,0,0,0,0,0,0,0,0,0,0,0,0,0,54.84,0,0,0,0,0,0,0,0,0,0,0,0,0,0,0,0,0,0,0.5,0,0,0,0,0,0,0,0,0,0,0,0,0,0,0,0,0,0,0,0,0.01
Interglad,Interglad_5176, GP03-396811, US Patent    Others,2018, A0208499,mass_percent,94.9,,1320,0,0,0,0,0,0,0,0,24.07240724,0,0,0,0,0,0,0,0,0,0,0,0,0,0,0,0,0,0,0,0,0,0,0,0,0,0,0,0,2.470247025,0,0,0,0,0,0,0,0,0,0,0,0,0,0,0,0,0,0,0,0,0,0,0,0,0,0,0,0,0.010001,0.360036004,0,0,0,0,0,0,0,0,0,0,0,0,0,0,0,0,0,0,0,0,0,0,0,0,0,0.130013001,0,0,0,0,0,0,0,0,0,0,0,13.88138814,0,0,0,0,0.060006001,0,0,0,0,0,0,0,0,0,0,0,0,0,0,0,0,0,0,0,0,0,0,0,0,0,0,0,0,0,0,0,0,0,0,0,0,0,58.57585759,0,0,0,0,0,0,0,0,0,0,0,0,0,0,0,0,0,0,0.440044004,0,0,0,0,0,0,0,0,0,0,0,0,0,0,0,0,0,0,0,0,0
Interglad,Interglad_5177, GP03-396812, US Patent    Others,2018, A0208499,mass_percent,,,1358,0,0,0,0,0,0,0,0,24.47244724,0,0,0,0,0,0,0,0,0,0,0,0,0,0,0,0,0,0,0,0,0,0,0,0,0,0,0,0,3.600360036,0,0,0,0,0,0,0,0,0,0,0,0,0,0,0,0,0,0,0,0,0,0,0,0,0,0,0,0,0.010001,0.360036004,0,0,0,0,0,0,0,0,0,0,0,0,0,0,0,0,0,0,0,0,0,0,0,0,0,0.130013001,0,0,0,0,0,0,0,0,0,0,0,11.36113611,0,0,0,0,0.060006001,0,0,0,0,0,0,0,0,0,0,0,0,0,0,0,0,0,0,0,0,0,0,0,0,0,0,0,0,0,0,0,0,0,0,0,0,0,59.5559556,0,0,0,0,0,0,0,0,0,0,0,0,0,0,0,0,0,0,0.450045005,0,0,0,0,0,0,0,0,0,0,0,0,0,0,0,0,0,0,0,0,0
Interglad,Interglad_5178, GP03-396813, US Patent    Others,2018, A0208499,mass_percent,,,1349,0,0,0,0,0,0,0,0,24.34,0,0,0,0,0,0,0,0,0.56,0,0,0,0,0,0,0,0,0,0,0,0,0,0,0,0,0,0,0,3.58,0,0,0,0,0,0,0,0,0,0,0,0,0,0,0,0,0,0,0,0,0,0,0,0,0,0,0,0,0.01,0.36,0,0,0,0,0,0,0,0,0,0,0,0,0,0,0,0,0,0,0,0,0,0,0,0,0,0.13,0,0,0,0,0,0,0,0,0,0,0,11.29,0,0,0,0,0.06,0,0,0,0,0,0,0,0,0,0,0,0,0,0,0,0,0,0,0,0,0,0,0,0,0,0,0,0,0,0,0,0,0,0,0,0,0,59.22,0,0,0,0,0,0,0,0,0,0,0,0,0,0,0,0,0,0,0.45,0,0,0,0,0,0,0,0,0,0,0,0,0,0,0,0,0,0,0,0,0
Interglad,Interglad_5179, GP06-396819, US Patent    Others,2018, A0208499,mass_percent,92.71,,1402,0,0,0,0,0,0,0,0,29.64000059,0,0,0,0,0,0,0,0,1.060000021,0,0,0,0,0,0,0,0,0,0,0,0,0,0,0,0,0,0,0,1.570000031,0,0,0,0,0,0,0,0,0,0,0,0,0,0,0,0,0,0,0,0,0,0,0,0,0,0,0,0,0.009998,0.400000008,0,0,0,0,0,0,0,0,0,0,0,0,0,0,0,0,0,0,0,0,0,0,0,0,0,0.180000004,0,0,0,0,1.01000002,0,0,0,0,0,0,7.140000143,0,0,0,0,0.400000008,0,0,0,0,0,0,0,0,0,0,0,0,0,0,0,0,0,0,0,0,0,0,0,0,0,0,0,0,0,0,0,0,0,0,0,0,0,58.08000116,0,0,0,0,0,0,0,0,0,0,0,0,0,0,0,0,0,0,0.49000001,0,0,0,0,0,0,0,0,0,0,0,0,0,0,0,0,0,0,0,0,0.02
Interglad,Interglad_5180, GP06-396822, US Patent    Others,2018, A0208499,mass_percent,93.66,,1240,0,0,0,0,0,0,0,0,29.57,0,0,0,0,0,0,0,0,0.96,0,0,0,0,0,0,0,0,0,0,0,0,0,0,0,0,0,0,0,3.68,0,0,0,0,0,0,0,0,0,0,0,0,0,0,0,0,0,0,0,0,0,0,0,0,0,0,0,0,0.01,0.31,0,0,0,0,0,0,0,0,0,0,0,0,0,0,0,0,0,0,0,0,0,0,0,0,0,0.25,0,0,0,0,3.96,0,0,0,0,0,0,8.02,0,0,0,0,0.2,0,0,0,0,0,0,0,0,0,0,0,0,0,0,0,0,0,0,0,0,0,0,0,0,0,0,0,0,0,0,0,0,0,0,0,0,0,52.66,0,0,0,0,0,0,0,0,0,0,0,0,0,0,0,0,0,0,0.31,0,0,0,0,0,0,0,0,0,0,0,0,0,0,0,0,0,0,0,0,0.07
Interglad,Interglad_5181, GP06-396824, US Patent    Others,2018, A0208499,mass_percent,,,1365,0,0,0,0,0,0,0,0,28.34283428,0,0,0,0,0,0,0,0,0.700070007,0,0,0,0,0,0,6.170617062,0,0,0,0,0,0,0,0,0,0,0,0,3.360336034,0,0,0,0,0,0,0,0,0,0,0,0,0,0,0,0,0,0,0,0,0,0,0,0,0,0,0,0,0.010001,0.320032003,0,0,0,0,0,0,0,0,0,0,0,0,0,0,0,0,0,0,0,0,0,0,0,0,0,0.250025003,0,0,0,0,3.03030303,0,0,0,0,0,0,1.99019902,0,0,0,0,0.170017002,0,0,0,0,0,0,0,0,0,0,0,0,0,0,0,0,0,0,0,0,0,0,0,0,0,0,0,0,0,0,0,0,0,0,0,0,0,55.25552555,0,0,0,0,0,0,0,0,0,0,0,0,0,0,0,0,0,0,0.340034003,0,0,0,0,0,0,0,0,0,0,0,0,0,0,0,0,0,0,0,0,0.060006001
Interglad,Interglad_5182, GP06-396825, US Patent    Others,2018, A0208499,mass_percent,87.45,,1319,0,0,0,0,0,0,0,0,26.30263026,0,0,0,0,0,0,0,0,0.570057006,0,0,0,0,0,0,5.240524052,0,0,0,0,0,0,0,0,0,0,0,0,3.120312031,0,0,0,0,0,0,0,0,0,0,0,0,0,0,0,0,0,0,0,0,0,0,0,0,0,0,0,0,0.010001,0.290029003,0,0,0,0,0,0,0,0,0,0,0,0,0,0,0,0,0,0,0,0,0,0,0,0,0,0.230023002,0,0,0,6.480648065,2.890289029,0,0,0,0,0,0,1.890189019,0,0,0,0,0.750075008,0,0,0,0,0,0,0,0,0,0,0,0,0,0,0,0,0,0,0,0,0,0,0,0,0,0,0,0,0,0,0,0,0,0,0,0,0,51.85518552,0,0,0,0,0,0,0,0,0,0,0,0,0,0,0,0,0,0,0.310031003,0,0,0,0,0,0,0,0,0,0,0,0,0,0,0,0,0,0,0,0,0.060006001
Interglad,Interglad_5183, GP06-396826, US Patent    Others,2018, A0208499,mass_percent,,,1367,0,0,0,0,0,0,0,0,27.43,0,0,0,0,0,0,0,0,0,0,0,0,0,0,0,5.78,0,0,0,0,0,0,0,0,0,0,0,0,2.95,0,0,0,0,0,0,0,0,0,0,0,0,0,0,0,0,0,0,0,0,0,0,0,0,0,0,0,0,0.01,0.4,0,0,0,0,0,0,0,0,0,0,0,0,0,0,0,0,0,0,0,0,0,0,0,0,0,0.23,0,0,0,5.58,0,0,0,0,0,0,0,5.06,0,0,0,0,0.64,0,0,0,0,0,0,0,0,0,0,0,0,0,0,0,0,0,0,0,0,0,0,0,0,0,0,0,0,0,0,0,0,0,0,0,0,0,51.35,0,0,0,0,0,0,0,0,0,0,0,0,0,0,0,0,0,0,0.51,0,0,0,0,0,0,0,0,0,0,0,0,0,0,0,0,0,0,0,0,0.06
