Repository: n000188975/2026.05.25-glass-predition-reverse-model

File: interglad_database.csv (part 69 of 76)
_mass_pct,GeSe_mass_pct,GeTe4_mass_pct,GeTe_mass_pct,Ge_mass_pct,H2O_mass_pct,HfF4_mass_pct,HfO2_mass_pct,Ho2O3_mass_pct,I_mass_pct,In2S3_mass_pct,InF3_mass_pct,In_mass_pct,K2O_mass_pct,KBr_mass_pct,KCl_mass_pct,KF_mass_pct,La2O3_mass_pct,Li2O_mass_pct,Li2SO4_mass_pct,Li2S_mass_pct,LiCl_mass_pct,LiF_mass_pct,Lu2O3_mass_pct,MgF2_mass_pct,MgO_mass_pct,MnF2_mass_pct,MnO2_mass_pct,MnO_mass_pct,MoO3_mass_pct,Na2O_mass_pct,Na2SO4_mass_pct,Na2S_mass_pct,NaCl_mass_pct,NaF_mass_pct,NaPO3_mass_pct,Nb2O5_mass_pct,Nd2O3_mass_pct,NdF3_mass_pct,NiO_mass_pct,O_mass_pct,P2O5_mass_pct,P2S5_mass_pct,P_mass_pct,PbBr2_mass_pct,PbCl2_mass_pct,PbF2_mass_pct,PbI2_mass_pct,PbO_mass_pct,PbSe_mass_pct,PbTe_mass_pct,Pb_mass_pct,Pr2O3_mass_pct,Rb2O_mass_pct,RbCl_mass_pct,RbF_mass_pct,Rh2O3_mass_pct,Rh_mass_pct,SO3_mass_pct,S_mass_pct,Sb2O3_mass_pct,Sb2S3_mass_pct,Sb2Se3_mass_pct,Sb2Te3_mass_pct,Sb_mass_pct,Sc2O3_mass_pct,SeO2_mass_pct,Se_mass_pct,SiO2_mass_pct,SiS2_mass_pct,Si_mass_pct,Sm2O3_mass_pct,SnCl2_mass_pct,SnF2_mass_pct,SnO2_mass_pct,SnO_mass_pct,SnS_mass_pct,SnSe2_mass_pct,SnSe_mass_pct,SnTe_mass_pct,SrO_mass_pct,Ta2O5_mass_pct,Tb2O3_mass_pct,TeO2_mass_pct,Te_mass_pct,ThF4_mass_pct,Th_mass_pct,TiO2_mass_pct,Tl2O_mass_pct,Tl2S_mass_pct,Tl2Se_mass_pct,Tl2Te_mass_pct,TlBr_mass_pct,TlCl_mass_pct,TlSe_mass_pct,Tl_mass_pct,U_mass_pct,V2O5_mass_pct,WO3_mass_pct,Y2O3_mass_pct,YF3_mass_pct,Yb2O3_mass_pct,ZnBr2_mass_pct,ZnCl2_mass_pct,ZnF2_mass_pct,ZnO_mass_pct,ZnSO4_mass_pct,ZrF4_mass_pct,ZrO2_mass_pct
Interglad,Interglad_5184, GP06-396827, US Patent    Others,2018, A0208499,mass_percent,,,1398,0,0,0,0,0,0,0,0,27.40725927,0,0,0,0,0,0,0,0,0.689931007,0,0,0,0,0,0,5.169483052,0,0,0,0,0,0,0,0,0,0,0,0,0.649935006,0,0,0,0,0,0,0,0,0,0,0,0,0,0,0,0,0,0,0,0,0,0,0,0,0,0,0,0,0.009999,0.359964004,0,0,0,0,0,0,0,0,0,0,0,0,0,0,0,0,0,0,0,0,0,0,0,0,0,0.229977002,0,0,0,6.369363064,0.95990401,0,0,0,0,0,0,2.179782022,0,0,0,0,0.099990001,0,0,0,0,0,0,0,0,0,0,0,0,0,0,0,0,0,0,0,0,0,0,0,0,0,0,0,0,0,0,0,0,0,0,0,0,0,53.01469853,0,0,0,0,0,0,0,0,0,0,0,0,0,0,0,0,0,0,0.449955004,0,0,0,0,0,0,0,0,0,0,0,0,0,0,0,0,0,2.349765023,0,0,0.059994001
Interglad,Interglad_5185, GP06-396828, US Patent    Others,2018, A0208499,mass_percent,,,1406,0,0,0,0,0,0,0,0,28.82,0,0,0,0,0,0,0,0,1.44,0,0,0,0,0,0,5.44,0,0,0,0,0,0,0,0,0,0,0,0,1.36,0,0,0,0,0,0,0,0,0,0,0,0,0,0,0,0,0,0,0,0,0,0,0,0,0,0,0,0,0,0.38,0,0,0,0,0,0,0,0,0,0,0,0,0,0,0,0,0,0,0,0,0,0,0,0,0,0,0,0,0,7.68,1,0,0,0,0,0,0,2.39,0,0,0,0,0.11,0,0,0,0,0,0,0,0,0,0,0,0,0,0,0,0,0,0,0,0,0,0,0,0,0,0,0,0,0,0,0,0,0,0,0,0,0,48.44,0,0,0,0,0,0,0,0,0,0,0,0,0,0,0,0,0,0,0.47,0,0,0,0,0,0,0,0,0,0,0,0,0,0,0,0,0,2.47,0,0,0
Interglad,Interglad_5186, GP06-396829, US Patent    Others,2018, A0208499,mass_percent,,,1355,0,0,0,0,0,0,0,0,29.23,0,0,0,0,0,0,0,0,2.21,0,0,0,0,0,0,5.2,0,0,0,0,0,0,0,0,0,0,0,0,2.07,0,0,0,0,0,0,0,0,0,0,0,0,0,0,0,0,0,0,0,0,0,0,0,0,0,0,0,0,0,0.37,0,0,0,0,0,0,0,0,0,0,0,0,0,0,0,0,0,0,0,0,0,0,0,0,0,0,0,0,0,7.35,1.42,0,0,0,0,0,0,1.94,0,0,0,0,0.13,0,0,0,0,0,0,0,0,0,0,0,0,0,0,0,0,0,0,0,0,0,0,0,0,0,0,0,0,0,0,0,0,0,0,0,0,0,47.27,0,0,0,0,0,0,0,0,0,0,0,0,0,0,0,0,0,0,0.45,0,0,0,0,0,0,0,0,0,0,0,0,0,0,0,0,0,2.36,0,0,0
Interglad,Interglad_5187, GP03-396912, US Patent    Jushi Group (CN),2018, A0230039,mass_percent,,,1279,0,0,0,0,0,0,0,0,15.5,0,0,0,0,0,0,0,0,0,0,0,0,0,0,0,0,0,0,0,0,0,0,0,0,0,0,0,0,10.8,0,0,0,0,0,0,0,0,0,0,0,0,0,0,0,0,0,0,0,0,0,0,0,0,0,0,0,0,0,0.4,0,0,0,0,0,0,0,0,0,0,0,0,0,0,0,0,0,0,0,0,0,0,0,0,0,0.65,0,0,0,0,0.5,0,0,0,0,0,0,8.3,0,0,0,0,0.2,0,0,0,0,0,0,0,0,0,0,0,0,0,0,0,0,0,0,0,0,0,0,0,0,0,0,0,0,0,0,0,0,0,0,0,0,0,60,0,0,0,0,0,0,0,0,0,0,0,3.05,0,0,0,0,0,0,0.6,0,0,0,0,0,0,0,0,0,0,0,0,0,0,0,0,0,0,0,0,0
Interglad,Interglad_5188, GP03-396913, US Patent    Jushi Group (CN),2018, A0230039,mass_percent,,,1280,0,0,0,0,0,0,0,0,15.2,0,0,0,0,0,0,0,0,0,0,0,0,0,0,0,0,0,0,0,0,0,0,0,0,0,0,0,0,11.2,0,0,0,0,0,0,0,0,0,0,0,0,0,0,0,0,0,0,0,0,0,0,0,0,0,0,0,0,0,0.4,0,0,0,0,0,0,0,0,0,0,0,0,0,0,0,0,0,0,0,0,0,0,0,0,0,0.6,0,0,0,0,0.4,0,0,0,0,0,0,8,0,0,0,0,0.2,0,0,0,0,0,0,0,0,0,0,0,0,0,0,0,0,0,0,0,0,0,0,0,0,0,0,0,0,0,0,0,0,0,0,0,0,0,59.5,0,0,0,0,0,0,0,0,0,0,0,3.85,0,0,0,0,0,0,0.65,0,0,0,0,0,0,0,0,0,0,0,0,0,0,0,0,0,0,0,0,0
Interglad,Interglad_5189, GP03-396914, US Patent    Jushi Group (CN),2018, A0230039,mass_percent,,,1282,0,0,0,0,0,0,0,0,15.4,0,0,0,0,0,0,0,0,0,0,0,0,0,0,0,0,0,0,0,0,0,0,0,0,0,0,0,0,8.3,0,0,0,0,0,0,0,0,0,0,0,0,0,0,0,0,0,0,0,0,0,0,0,0,0,0,0,0,0,0.3,0,0,0,0,0,0,0,0,0,0,0,0,0,0,0,0,0,0,0,0,0,0,0,0,0,0.5,0,0,0,0,0.4,0,0,0,0,0,0,10,0,0,0,0,0.2,0,0,0,0,0,0,0,0,0,0,0,0,0,0,0,0,0,0,0,0,0,0,0,0,0,0,0,0,0,0,0,0,0,0,0,0,0,59.7,0,0,0,0,0,0,0,0,0,0,0,4.5,0,0,0,0,0,0,0.7,0,0,0,0,0,0,0,0,0,0,0,0,0,0,0,0,0,0,0,0,0
Interglad,Interglad_5190, GP03-396915, US Patent    Jushi Group (CN),2018, A0230039,mass_percent,,,1284,0,0,0,0,0,0,0,0,15.4,0,0,0,0,0,0,0,0,0,0,0,0,0,0,0,0,0,0,0,0,0,0,0,0,0,0,0,0,8.25,0,0,0,0,0,0,0,0,0,0,0,0,0,0,0,0,0,0,0,0,0,0,0,0,0,0,0,0,0,0.3,0,0,0,0,0,0,0,0,0,0,0,0,0,0,0,0,0,0,0,0,0,0,0,0,0,0.55,0,0,0,0,0.5,0,0,0,0,0,0,10.25,0,0,0,0,0.15,0,0,0,0,0,0,0,0,0,0,0,0,0,0,0,0,0,0,0,0,0,0,0,0,0,0,0,0,0,0,0,0,0,0,0,0,0,59.4,0,0,0,0,0,0,0,0,0,0,0,5,0,0,0,0,0,0,0.2,0,0,0,0,0,0,0,0,0,0,0,0,0,0,0,0,0,0,0,0,0
Interglad,Interglad_5191, GP03-396916, US Patent    Jushi Group (CN),2018, A0230039,mass_percent,,,1278,0,0,0,0,0,0,0,0,16,0,0,0,0,0,0,0,0,0,0,0,0,0,0,0,0,0,0,0,0,0,0,0,0,0,0,0,0,10.2,0,0,0,0,0,0,0,0,0,0,0,0,0,0,0,0,0,0,0,0,0,0,0,0,0,0,0,0,0,0.4,0,0,0,0,0,0,0,0,0,0,0,0,0,0,0,0,0,0,0,0,0,0,0,0,0,0.5,0,0,0,0,0.2,0,0,0,0,0,0,8.4,0,0,0,0,0.2,0,0,0,0,0,0,0,0,0,0,0,0,0,0,0,0,0,0,0,0,0,0,0,0,0,0,0,0,0,0,0,0,0,0,0,0,0,59.3,0,0,0,0,0,0,0,0,0,0,0,3.3,0,0,0,0,0,0,1.5,0,0,0,0,0,0,0,0,0,0,0,0,0,0,0,0,0,0,0,0,0
Interglad,Interglad_5192, GP03-396917, US Patent    Jushi Group (CN),2018, A0230039,mass_percent,,,1282,0,0,0,0,0,0,0,0,14.5,0,0,0,0,0,0,0,0,0,0,0,0,0,0,0,0,0,0,0,0,0,0,0,0,0,0,0,0,11,0,0,0,0,0,0,0,0,0,0,0,0,0,0,0,0,0,0,0,0,0,0,0,0,0,0,0,0,0,0.3,0,0,0,0,0,0,0,0,0,0,0,0,0,0,0,0,0,0,0,0,0,0,0,0,0,0.6,0,0,0,0,0.5,0,0,0,0,0,0,8.6,0,0,0,0,0.2,0,0,0,0,0,0,0,0,0,0,0,0,0,0,0,0,0,0,0,0,0,0,0,0,0,0,0,0,0,0,0,0,0,0,0,0,0,60.3,0,0,0,0,0,0,0,0,0,0,0,3.5,0,0,0,0,0,0,0.5,0,0,0,0,0,0,0,0,0,0,0,0,0,0,0,0,0,0,0,0,0
Interglad,Interglad_5193, GP03-396918, US Patent    Jushi Group (CN),2018, A0230039,mass_percent,,,1285,0,0,0,0,0,0,0,0,15.2,0,0,0,0,0,0,0,0,0,0,0,0,0,0,0,0,0,0,0,0,0,0,0,0,0,0,0,0,9,0,0,0,0,0,0,0.02,0,0,0,0,0,0,0,0,0,0,0,0,0,0,0,0,0,0,0,0,0,0,0.38,0,0,0,0,0,0,0,0,0,0,0,0,0,0,0,0,0,0,0,0,0,0,0,0,0,0.6,0,0,0,0,0.5,0,0,0,0,0,0,8.6,0,0,0,0,0.2,0,0,0,0,0,0,0,0,0,0,0,0,0,0,0,0,0,0,0,0,0,0,0,0,0,0,0,0,0,0,0,0,0,0,0,0,0,59.2,0,0,0,0,0,0,0,0,0,0,0,6,0,0,0,0,0,0,0.3,0,0,0,0,0,0,0,0,0,0,0,0,0,0,0,0,0,0,0,0,0
Interglad,Interglad_5194, GP03-396919, US Patent    Jushi Group (CN),2018, A0230039,mass_percent,,,1287,0,0,0,0,0,0,0,0,15.02,0,0,0,0,0,0,0,0,0,0,0,0,0,0,0,0,0,0,0,0,0,0,0,0,0,0,0,0,8.71,0,0,0,0,0,0,0,0,0,0,0,0,0,0,0,0,0,0,0,0,0,0,0,0,0,0,0,0,0,0.3,0,0,0,0,0,0,0,0,0,0,0,0,0,0,0,0,0,0,0,0,0,0,0,0,0,0.6,0,0,0,0,0.5,0,0,0,0,0,0,8.01,0,0,0,0,0.2,0,0,0,0,0,0,0,0,0,0,0,0,0,0,0,0,0,0,0,0,0,0,0,0,0,0,0,0,0,0,0,0,0,0,0,0,0,59.35,0,0,0,0,0,0,0,0,0,0,0,7.01,0,0,0,0,0,0,0.3,0,0,0,0,0,0,0,0,0,0,0,0,0,0,0,0,0,0,0,0,0
Interglad,Interglad_5195, GP03-396920, US Patent    Jushi Group (CN),2018, A0230039,mass_percent,,,1288,0,0,0,0,0,0,0,0,15,0,0,0,0,0,0,0,0,0,0,0,0,0,0,0,0,0,0,0,0,0,0,0,0,0,0,0,0,9,0,0,0,0,0,0,0,0,0,0,0,0,0,0,0,0,0,0,0,0,0,0,0,0,0,0,0,0,0,0.4,0,0,0,0,0,0,0,0,0,0,0,0,0,0,0,0,0,0,0,0,0,0,0,0,0,0.6,0,0,0,0,0.5,0,0,0,0,0,0,7,0,0,0,0,0.2,0,0,0,0,0,0,0,0,0,0,0,0,0,0,0,0,0,0,0,0,0,0,0,0,0,0,0,0,0,0,0,0,0,0,0,0,0,58.7,0,0,0,0,0,0,0,0,0,0,0,8,0,0,0,0,0,0,0.6,0,0,0,0,0,0,0,0,0,0,0,0,0,0,0,0,0,0,0,0,0
Interglad,Interglad_5196, GP03-396921, US Patent    Jushi Group (CN),2018, A0230039,mass_percent,,,1282,0,0,0,0,0,0,0,0,15.5,0,0,0,0,0,0,0,0,0,0,0,0,0,0,0,0,0,0,0,0,0,0,0,0,0,0,0,0,11.1,0,0,0,0,0,0,0,0,0,0,0,0,0,0,0,0,0,0,0,0,0,0,0,0,0,0,0,0,0,0.4,0,0,0,0,0,0,0,0,0,0,0,0,0,0,0,0,0,0,0,0,0,0,0,0,0,0.65,0,0,0,0,0.45,0,0,0,0,0,0,8.7,0,0,0,0,0.2,0,0,0,0,0,0,0,0,0,0,0,0,0,0,0,0,0,0,0,0,0,0,0,0,0,0,0,0,0,0,0,0,0,0,0,0,0,59.5,0,0,0,0,0,0,0,0,0,0,0,3.1,0,0,0,0,0,0,0.4,0,0,0,0,0,0,0,0,0,0,0,0,0,0,0,0,0,0,0,0,0
Interglad,Interglad_5197, GP02-397885, Japanese Patent    Nippon Electric Glass (J),2019, A001666,mass_percent,,9.12,1460,0,0,0,0,0,0,0,0,18.04,0,0,0,0,0,0,0,0,0.54,0,0,0,0,0,0,0,0,0,0,0,0,0,0,0,0,0,0,0,0,0,0,0,0,0,0,0,0,0,0,0,0,0,0,0,0,0,0,0,0,0,0,0,0,0,0,0,0,0,0,0,0,0,0,0,0,0,0,0,0,0,0,0,0,0,0,0,0,0,0,0,0,0,0,0,2.03,0,0,0,0,0,0,0,0,0,0,0,2.98,0,0,0,0,14.49,0,0,0,0,0,0,0,0,0,0,0,0,0,0,0,0,0,0,0,0,0,0,0,0,0,0,0,0,0,0,0,0,0,0,0,0,0,61.46,0,0,0,0,0,0.46,0,0,0,0,0,0,0,0,0,0,0,0,0,0,0,0,0,0,0,0,0,0,0,0,0,0,0,0,0,0,0,0,0,0
Interglad,Interglad_5198, GP02-397886, Japanese Patent    Nippon Electric Glass (J),2019, A001666,mass_percent,,8.8,1489,0,0,0,0,0,0,0,0,20.35,0,0,0,0,0,0,0,0,0,0,0,0,0,0,0,0,0,0,0,0,0,0,0,0,0,0,0,0,0,0,0,0,0,0,0,0,0,0,0,0,0,0,0,0,0,0,0,0,0,0,0,0,0,0,0,0,0,0,0,0,0,0,0,0,0,0,0,0,0,0,0,0,0,0,0,0,0,0,0,0,0,0,0,0,0,0,0,0,0,0,0,0,0,0,0,0,2.35,0,0,0,0,16.09,0,0,0,0,0,0,0,0,0,0,0,0,0,0,0,0,0,0,0,0,0,0,0,0,0,0,0,0,0,0,0,0,0,0,0,0,0,60.98,0,0,0,0,0,0.23,0,0,0,0,0,0,0,0,0,0,0,0,0,0,0,0,0,0,0,0,0,0,0,0,0,0,0,0,0,0,0,0,0,0
Interglad,Interglad_5199, GP06-397887, Japanese Patent    Nippon Electric Glass (J),2019, A001667,mass_percent,71,9.1,1460,0,0,0,0,0,0,0,0,26.8,0,0,0,0,0,0,0,0,0.51,0,0,0,0,0,0,0,0,0,0,0,0,0,0,0,0,0,0,0,0,0,0,0,0,0,0,0,0,0,0,0,0,0,0,0,0,0,0,0,0,0,0,0,0,0,0,0,0,0,0,0,0,0,0,0,0,0,0,0,0,0,0,0,0,0,0,0,0,0,0,0,0,0,0,0,2.75,0,0,0,0,0,0,0,0,0,0,0,1.77,0,0,0,0,13.12,0,0,0,0,0,0,0,0,0,0,0,0,0,0,0,0,0,0,0,0,0,0,0,0,0,0,0,0,0,0,0,0,0,0,0,0,0,53.95,0,0,0,0,0,1.1,0,0,0,0,0,0,0,0,0,0,0,0,0,0,0,0,0,0,0,0,0,0,0,0,0,0,0,0,0,0,0,0,0,0
Interglad,Interglad_5200, GP06-397888, Japanese Patent    Nippon Electric Glass (J),2019, A001667,mass_percent,68,7.9,1439,0,0,0,0,0,0,0,0,21.46,0,0,0,0,0,0,0,0,2.62,0,0,0,0,0,0,0,0,0,0,0,0,0,0,0,0,0,0,0,0,0,0,0,0,0,0,0,0,0,0,0,0,0,0,0,0,0,0,0,0,0,0,0,0,0,0,0,0,0,0,0,0,0,0,0,0,0,0,0,0,0,0,0,0,0,0,0,0,0,0,0,0,0,0,0,0.85,0,0,0,0,0,0,0,0,0,0,0,1.82,0,0,0,0,12.49,0,0,0,0,0,0,0,0,0,0,0,0,0,0,0,0,0,0,0,0,0,0,0,0,0,0,0,0,0,0,0,0,0,0,0,0,0,59.63,0,0,0,0,0,1.13,0,0,0,0,0,0,0,0,0,0,0,0,0,0,0,0,0,0,0,0,0,0,0,0,0,0,0,0,0,0,0,0,0,0
Interglad,Interglad_5201, GP02-397956, Japanese Patent    Nippon Electric Glass (J),2019, A001699,mass_percent,71,9.1,1460,0,0,0,0,0,0,0,0,17.99838015,0,0,0,0,0,0,0,0,0.499955004,0,0,0,0,0,0,0,0,0,0,0,0,0,0,0,0,0,0,0,0,0,0,0,0,0,0,0,0,0,0,0,0,0,0,0,0,0,0,0,0,0,0,0,0,0,0,0,0,0,0,0,0,0,0,0,0,0,0,0,0,0,0,0,0,0,0,0,0,0,0,0,0,0,0,0,1.999820016,0,0,0,0,0.00899919,0,0,0,0,0,0,2.999730024,0,0,0,0,14.49869512,0,0,0,0,0,0,0,0,0,0,0,0,0,0,0,0,0,0,0,0,0,0,0,0,0,0,0,0,0,0,0,0,0,0,0,0,0,61.4944655,0,0,0,0,0,0.499955004,0,0,0,0,0,0,0,0,0,0,0,0,0,0,0,0,0,0,0,0,0,0,0,0,0,0,0,0,0,0,0,0,0,0
Interglad,Interglad_5202, GP03-398021, Japanese Patent    Nippon Sheet Glass (J),2019, A011234,mass_percent,102.7,,1270,0,0,0,0,0,0,0,0,24.93,0,0,0,0,0,0,0,0,0,0,0,0,0,0,0,0,0,0,0,0,0,0,0,0,0,0,0,0,4.57,0,0,0,0,0,0,0,0,0,0,0,0,0,0,0,0,0,0,0,0,0,0,0,0,0,0,0,0,0,0.13,0,0,0,0,0,0,0,0,0,0,0,0,0,0,0,0,0,0,0,0,0,0,0,0,0,0,0,0,0,0,0,0,0,0,0,0,0,16.42,0,0,0,0,0.08,0,0,0,0,0,0,0,0,0,0,0,0,0,0,0,0,0,0,0,0,0,0,0,0,0,0,0,0,0,0,0,0,0,0,0,0,0,53.86,0,0,0,0,0,0,0,0,0,0,0,0,0,0,0,0,0,0,0.01,0,0,0,0,0,0,0,0,0,0,0,0,0,0,0,0,0,0,0,0,0
Interglad,Interglad_5203, GP03-398022, Japanese Patent    Nippon Sheet Glass (J),2019, A011234,mass_percent,101.8,,1268,0,0,0,0,0,0,0,0,21.3,0,0,0,0,0,0,0,0,1.17,0,0,0,0,0,0,0,0,0,0,0,0,0,0,0,0,0,0,0,0.15,0,0,0,0,0,0,0,0,0,0,0,0,0,0,0,0,0,0,0,0,0,0,0,0,0,0,0,0,0,0.16,0,0,0,0,0,0,0,0,0,0,0,0,0,0,0,0,0,0,0,0,0,0,0,0,0,0.02,0,0,0,0,0.5,0,0,0,0,0,0,18.87,0,0,0,0,0.05,0,0,0,0,0,0,0,0,0,0,0,0,0,0,0,0,0,0,0,0,0,0,0,0,0,0,0,0,0,0,0,0,0,0,0,0,0,57.77,0,0,0,0,0,0,0,0,0,0,0,0,0,0,0,0,0,0,0.01,0,0,0,0,0,0,0,0,0,0,0,0,0,0,0,0,0,0,0,0,0
Interglad,Interglad_5204, GP03-398023, Japanese Patent    Nippon Sheet Glass (J),2019, A011234,mass_percent,100,,1259,0,0,0,0,0,0,0,0,21.11,0,0,0,0,0,0,0,0,1.16,0,0,0,0,0,0,0,0,0,0,0,0,0,0,0,0,0,0,0,3.71,0,0,0,0,0,0,0,0,0,0,0,0,0,0,0,0,0,0,0,0,0,0,0,0,0,0,0,0,0,0.05,0,0,0,0,0,0,0,0,0,0,0,0,0,0,0,0,0,0,0,0,0,0,0,0,0,0,0,0,0,0,0.5,0,0,0,0,0,0,16.03,0,0,0,0,0.21,0,0,0,0,0,0,0,0,0,0,0,0,0,0,0,0,0,0,0,0,0,0,0,0,0,0,0,0,0,0,0,0,0,0,0,0,0,57.22,0,0,0,0,0,0,0,0,0,0,0,0,0,0,0,0,0,0,0.01,0,0,0,0,0,0,0,0,0,0,0,0,0,0,0,0,0,0,0,0,0
Interglad,Interglad_5205, GP03-398024, Japanese Patent    Nippon Sheet Glass (J),2019, A011234,mass_percent,100.9,,1270,0,0,0,0,0,0,0,0,24.69,0,0,0,0,0,0,0,0,1.13,0,0,0,0,0,0,0,0,0,0,0,0,0,0,0,0,0,0,0,6.79,0,0,0,0,0,0,0,0,0,0,0,0,0,0,0,0,0,0,0,0,0,0,0,0,0,0,0,0,0,0.1,0,0,0,0,0,0,0,0,0,0,0,0,0,0,0,0,0,0,0,0,0,0,0,0,0,0.02,0,0,0,0,0.48,0,0,0,0,0,0,13.35,0,0,0,0,0.05,0,0,0,0,0,0,0,0,0,0,0,0,0,0,0,0,0,0,0,0,0,0,0,0,0,0,0,0,0,0,0,0,0,0,0,0,0,53.38,0,0,0,0,0,0,0,0,0,0,0,0,0,0,0,0,0,0,0.01,0,0,0,0,0,0,0,0,0,0,0,0,0,0,0,0,0,0,0,0,0
Interglad,Interglad_5206, GP03-398025, Japanese Patent    Nippon Sheet Glass (J),2019, A011234,mass_percent,102.2,,1270,0,0,0,0,0,0,0,0,24.85,0,0,0,0,0,0,0,0,1.13,0,0,0,0,0,0,0,0,0,0,0,0,0,0,0,0,0,0,0,4.55,0,0,0,0,0,0,0,0,0,0,0,0,0,0,0,0,0,0,0,0,0,0,0,0,0,0,0,0,0,0.13,0,0,0,0,0,0,0,0,0,0,0,0,0,0,0,0,0,0,0,0,0,0,0,0,0,0.02,0,0,0,0,0.49,0,0,0,0,0,0,15.06,0,0,0,0,0.05,0,0,0,0,0,0,0,0,0,0,0,0,0,0,0,0,0,0,0,0,0,0,0,0,0,0,0,0,0,0,0,0,0,0,0,0,0,53.71,0,0,0,0,0,0,0,0,0,0,0,0,0,0,0,0,0,0,0.01,0,0,0,0,0,0,0,0,0,0,0,0,0,0,0,0,0,0,0,0,0
Interglad,Interglad_5207, GP03-398026, Japanese Patent    Nippon Sheet Glass (J),2019, A011234,mass_percent,101.9,,1258,0,0,0,0,0,0,0,0,24.93,0,0,0,0,0,0,0,0,1.14,0,0,0,0,0,0,0,0,0,0,0,0,0,0,0,0,0,0,0,0.14,0,0,0,0,0,0,0,0,0,0,0,0,0,0,0,0,0,0,0,0,0,0,0,0,0,0,0,0,0,0.13,0,0,0,0,0,0,0,0,0,0,0,0,0,0,0,0,0,0,0,0,0,0,0,0,0,0.02,0,0,0,0,0.49,0,0,0,0,0,0,16.76,0,0,0,0,0.05,0,0,0,0,0,0,0,0,0,0,0,0,0,0,0,0,0,0,0,0,0,0,0,0,0,0,0,0,0,0,0,0,0,0,0,0,0,56.33,0,0,0,0,0,0,0,0,0,0,0,0,0,0,0,0,0,0,0.01,0,0,0,0,0,0,0,0,0,0,0,0,0,0,0,0,0,0,0,0,0
Interglad,Interglad_5208, GP03-398027, Japanese Patent    Nippon Sheet Glass (J),2019, A011234,mass_percent,101.8,,1270,0,0,0,0,0,0,0,0,25.12,0,0,0,0,0,0,0,0,1.38,0,0,0,0,0,0,0,0,0,0,0,0,0,0,0,0,0,0,0,0.16,0,0,0,0,0,0,0,0,0,0,0,0,0,0,0,0,0,0,0,0,0,0,0,0,0,0,0,0,0,0.13,0,0,0,0,0,0,0,0,0,0,0,0,0,0,0,0,0,0,0,0,0,0,0,0,0,0.02,0,0,0,0,0.59,0,0,0,0,0,0,18.27,0,0,0,0,0.05,0,0,0,0,0,0,0,0,0,0,0,0,0,0,0,0,0,0,0,0,0,0,0,0,0,0,0,0,0,0,0,0,0,0,0,0,0,54.27,0,0,0,0,0,0,0,0,0,0,0,0,0,0,0,0,0,0,0.01,0,0,0,0,0,0,0,0,0,0,0,0,0,0,0,0,0,0,0,0,0
Interglad,Interglad_5209, GP03-398028, Japanese Patent    Nippon Sheet Glass (J),2019, A011234,mass_percent,104.3,,1270,0,0,0,0,0,0,0,0,25.18,0,0,0,0,0,0,0,0,0.57,0,0,0,0,0,0,0,0,0,0,0,0,0,0,0,0,0,0,0,0.15,0,0,0,0,0,0,0,0,0,0,0,0,0,0,0,0,0,0,0,0,0,0,0,0,0,0,0,0,0,0.13,0,0,0,0,0,0,0,0,0,0,0,0,0,0,0,0,0,0,0,0,0,0,0,0,0,0,0,0,0,0,0.25,0,0,0,0,0,0,19.22,0,0,0,0,0.05,0,0,0,0,0,0,0,0,0,0,0,0,0,0,0,0,0,0,0,0,0,0,0,0,0,0,0,0,0,0,0,0,0,0,0,0,0,54.44,0,0,0,0,0,0,0,0,0,0,0,0,0,0,0,0,0,0,0.01,0,0,0,0,0,0,0,0,0,0,0,0,0,0,0,0,0,0,0,0,0
Interglad,Interglad_5210, GP03-398038, Japanese Patent    Nippon Sheet Glass (J),2019, A011244,mass_percent,102.7,,1270,0,0,0,0,0,0,0,0,24.93,0,0,0,0,0,0,0,0,0,0,0,0,0,0,0,0,0,0,0,0,0,0,0,0,0,0,0,0,4.57,0,0,0,0,0,0,0,0,0,0,0,0,0,0,0,0,0,0,0,0,0,0,0,0,0,0,0,0,0,0.13,0,0,0,0,0,0,0,0,0,0,0,0,0,0,0,0,0,0,0,0,0,0,0,0,0,0,0,0,0,0,0,0,0,0,0,0,0,16.42,0,0,0,0,0.08,0,0,0,0,0,0,0,0,0,0,0,0,0,0,0,0,0,0,0,0,0,0,0,0,0,0,0,0,0,0,0,0,0,0,0,0,0,53.86,0,0,0,0,0,0,0,0,0,0,0,0,0,0,0,0,0,0,0.01,0,0,0,0,0,0,0,0,0,0,0,0,0,0,0,0,0,0,0,0,0
Interglad,Interglad_5211, GP03-398180, Japanese Patent    Nippon Electric Glass (J),2019, A032918,mass_percent,84.7,4.31,1363,0,0,0,0,0,0,0,0,17.63,0,0,0,0,0,0,0,0,4.38,0,0,0,0,0,0,6.97,0,0,0,0,0,0,0,0,0,0,0,0,5.98,0,0,0,0,0,0,0,0,0,0,0,0,0,0,0,0,0,0,0,0,0,0,0,0,0,0,0,0,0,0,0,0,0,0,0,0,0,0,0,0,0,0,0,0,0,0,0,0,0,0,0,0,0,0,0,0,0,0,0,0,0,0,0,0,0,0,0,6.47,0,0,0,0,0,0,0,0,0,0,0,0,0,0,0,0,0,0,0,0,0,0,0,0,0,0,0,0,0,0,0,0,0,0,0,0,0,0,0,0,0,0,57.27,0,0,0,0,0,0.3,0,0,0,0,0,1,0,0,0,0,0,0,0,0,0,0,0,0,0,0,0,0,0,0,0,0,0,0,0,0,0,0,0,0
Interglad,Interglad_5212, GP03-398181, Japanese Patent    Nippon Electric Glass (J),2019, A032918,mass_percent,85.1,4.3,1363,0,0,0,0,0,0,0,0,17.63,0,0,0,0,0,0,0,0,4.38,0,0,0,0,0,0,5.98,0,0,0,0,0,0,0,0,0,0,0,0,5.98,0,0,0,0,0,0,0,0,0,0,0,0,0,0,0,0,0,0,0,0,0,0,0,0,0,0,0,0,0,0,0,0,0,0,0,0,0,0,0,0,0,0,0,0,0,0,0,0,0,0,0,0,0,0,0,0,0,0,0,0,0,0,0,0,0,0,0,6.47,0,0,0,0,0,0,0,0,0,0,0,0,0,0,0,0,0,0,0,0,0,0,0,0,0,0,0,0,0,0,0,0,0,0,0,0,0,0,0,0,0,0,57.26,0,0,0,0,0,0.3,0,0,0,0,0,1,0,0,0,0,0,0,0,0,0,0,0,0,0,0,0,0,0,0,1,0,0,0,0,0,0,0,0,0
Interglad,Interglad_5213, GP03-398182, Japanese Patent    Nippon Electric Glass (J),2019, A032918,mass_percent,85,4.62,1364,0,0,0,0,0,0,0,0,17.65,0,0,0,0,0,0,0,0,3.29,0,0,0,0,0,0,6.98,0,0,0,0,0,0,0,0,0,0,0,0,5.98,0,0,0,0,0,0,0,0,0,0,0,0,0,0,0,0,0,0,0,0,0,0,0,0,0,0,0,0,0,0,0,0,0,0,0,0,0,0,0,0,0,0,0,0,0,0,0,0,0,0,0,0,0,0,0,0,0,0,0,0,0,0,0,0,0,0,0,6.48,0,0,0,0,1,0,0,0,0,0,0,0,0,0,0,0,0,0,0,0,0,0,0,0,0,0,0,0,0,0,0,0,0,0,0,0,0,0,0,0,0,0,57.32,0,0,0,0,0,0.3,0,0,0,0,0,1,0,0,0,0,0,0,0,0,0,0,0,0,0,0,0,0,0,0,0,0,0,0,0,0,0,0,0,0
Interglad,Interglad_5214, GP03-398183, Japanese Patent    Nippon Electric Glass (J),2019, A032918,mass_percent,83.9,4.43,1360,0,0,0,0,0,0,0,0,17.63,0,0,0,0,0,0,0,0,4.38,0,0,0,0,0,0,5.98,0,0,0,0,0,0,0,0,0,0,0,0,5.98,0,0,0,0,0,0,0,0,0,0,0,0,0,0,0,0,0,0,0,0,0,0,0,0,0,0,0,0,0,0,0,0,0,0,0,0,0,0,0,0,0,0,0,0,0,0,0,0,0,0,0,0,0,0,0,1,0,0,0,0,0,0,0,0,0,0,0,6.47,0,0,0,0,0,0,0,0,0,0,0,0,0,0,0,0,0,0,0,0,0,0,0,0,0,0,0,0,0,0,0,0,0,0,0,0,0,0,0,0,0,0,57.26,0,0,0,0,0,0.3,0,0,0,0,0,1,0,0,0,0,0,0,0,0,0,0,0,0,0,0,0,0,0,0,0,0,0,0,0,0,0,0,0,0
Interglad,Interglad_5215, GP03-398184, Japanese Patent    Nippon Electric Glass (J),2019, A032918,mass_percent,83.7,4.03,1389,0,0,0,0,0,0,0,0,19.6,0,0,0,0,0,0,0,0,4.98,0,0,0,0,0,0,5.97,0,0,0,0,0,0,0,0,0,0,0,0,4.98,0,0,0,0,0,0,0,0,0,0,0,0,0,0,0,0,0,0,0,0,0,0,0,0,0,0,0,0,0,0,0,0,0,0,0,0,0,0,0,0,0,0,0,0,0,0,0,0,0,0,0,0,0,0,0,0,0,0,0,0,0,0,0,0,0,0,0,5.97,0,0,0,0,0,0,0,0,0,0,0,0,0,0,0,0,0,0,0,0,0,0,0,0,0,0,0,0,0,0,0,0,0,0,0,0,0,0,0,0,0,0,57.2,0,0,0,0,0,0.3,0,0,0,0,0,1,0,0,0,0,0,0,0,0,0,0,0,0,0,0,0,0,0,0,0,0,0,0,0,0,0,0,0,0
Interglad,Interglad_5216, GP03-398185, Japanese Patent    Nippon Electric Glass (J),2019, A032918,mass_percent,86.1,4.38,1342,0,0,0,0,0,0,0,0,17.63,0,0,0,0,0,0,0,0,4.38,0,0,0,0,0,0,5.98,0,0,0,0,0,0,0,0,0,0,0,0,6.97,0,0,0,0,0,0,0,0,0,0,0,0,0,0,0,0,0,0,0,0,0,0,0,0,0,0,0,0,0,0,0,0,0,0,0,0,0,0,0,0,0,0,0,0,0,0,0,0,0,0,0,0,0,0,0,0,0,0,0,0,0,0,0,0,0,0,0,7.47,0,0,0,0,0,0,0,0,0,0,0,0,0,0,0,0,0,0,0,0,0,0,0,0,0,0,0,0,0,0,0,0,0,0,0,0,0,0,0,0,0,0,57.27,0,0,0,0,0,0.3,0,0,0,0,0,0,0,0,0,0,0,0,0,0,0,0,0,0,0,0,0,0,0,0,0,0,0,0,0,0,0,0,0,0
Interglad,Interglad_5217, GP03-398186, Japanese Patent    Nippon Electric Glass (J),2019, A032918,mass_percent,85.5,4.46,1339,0,0,0,0,0,0,0,0,16.63,0,0,0,0,0,0,0,0,4.38,0,0,0,0,0,0,6.97,0,0,0,0,0,0,0,0,0,0,0,0,6.97,0,0,0,0,0,0,0,0,0,0,0,0,0,0,0,0,0,0,0,0,0,0,0,0,0,0,0,0,0,0,0,0,0,0,0,0,0,0,0,0,0,0,0,0,0,0,0,0,0,0,0,0,0,0,0,0,0,0,0,0,0,0,0,0,0,0,0,7.47,0,0,0,0,0,0,0,0,0,0,0,0,0,0,0,0,0,0,0,0,0,0,0,0,0,0,0,0,0,0,0,0,0,0,0,0,0,0,0,0,0,0,57.28,0,0,0,0,0,0.3,0,0,0,0,0,0,0,0,0,0,0,0,0,0,0,0,0,0,0,0,0,0,0,0,0,0,0,0,0,0,0,0,0,0
Interglad,Interglad_5218, GP03-398187, Japanese Patent    Nippon Electric Glass (J),2019, A032918,mass_percent,85.9,4.32,1370,0,0,0,0,0,0,0,0,17.65,0,0,0,0,0,0,0,0,3.29,0,0,0,0,0,0,6.98,0,0,0,0,0,0,0,0,0,0,0,0,6.98,0,0,0,0,0,0,0,0,0,0,0,0,0,0,0,0,0,0,0,0,0,0,0,0,0,0,0,0,0,0,0,0,0,0,0,0,0,0,0,0,0,0,0,0,0,0,0,0,0,0,0,0,0,0,0,0,0,0,0,0,0,0,0,0,0,0,0,6.48,0,0,0,0,0,0,0,0,0,0,0,0,0,0,0,0,0,0,0,0,0,0,0,0,0,0,0,0,0,0,0,0,0,0,0,0,0,0,0,0,0,0,58.32,0,0,0,0,0,0.3,0,0,0,0,0,0,0,0,0,0,0,0,0,0,0,0,0,0,0,0,0,0,0,0,0,0,0,0,0,0,0,0,0,0
Interglad,Interglad_5219, GP03-398188, Japanese Patent    Nippon Electric Glass (J),2019, A032918,mass_percent,93.1,4.64,1303,0,0,0,0,0,0,0,0,15.53,0,0,0,0,0,0,0,0,1.5,0,0,0,0,0,0,0,0,0,0,0,0,0,0,0,0,0,0,0,8.62,0,0,0,0,0,0,0,0,0,0,0,0,0,0,0,0,0,0,0,0,0,0,0,0,0,0,0,0,0,0,0,0,0,0,0,0,0,0,0,0,0,0,0,0,0,0,0,0,0,0,0,0,0,0,0,0,0,0,0,0,0,0,0,0,0,0,0,10.22,0,0,0,0,0,0,0,0,0,0,0,0,0,0,0,0,0,0,0,0,0,0,0,0,0,0,0,0,0,0,0,0,0,0,0,0,0,0,0,0,0,0,58.92,0,0,0,0,0,0.2,0,0,0,0,0,0,0,0,0,0,0,0,0,0,0,0,0,0,0,0,0,0,0,0,5.01,0,0,0,0,0,0,0,0,0
Interglad,Interglad_5220, GP03-398189, Japanese Patent    Nippon Electric Glass (J),2019, A032918,mass_percent,94,4.41,1322,0,0,0,0,0,0,0,0,18.42,0,0,0,0,0,0,0,0,1.5,0,0,0,0,0,0,0,0,0,0,0,0,0,0,0,0,0,0,0,7.61,0,0,0,0,0,0,0,0,0,0,0,0,0,0,0,0,0,0,0,0,0,0,0,0,0,0,0,0,0,0,0,0,0,0,0,0,0,0,0,0,0,0,0,0,0,0,0,0,0,0,0,0,0,0,0,0,0,0,0,0,0,0,0,0,0,0,0,9.41,0,0,0,0,0,0,0,0,0,0,0,0,0,0,0,0,0,0,0,0,0,0,0,0,0,0,0,0,0,0,0,0,0,0,0,0,0,0,0,0,0,0,57.85,0,0,0,0,0,0.2,0,0,0,0,0,0,0,0,0,0,0,0,0,0,0,0,0,0,0,0,0,0,0,0,5.01,0,0,0,0,0,0,0,0,0
Interglad,Interglad_5221, GP03-398190, Japanese Patent    Nippon Electric Glass (J),2019, A032918,mass_percent,94.8,4.55,1326,0,0,0,0,0,0,0,0,15.6,0,0,0,0,0,0,0,0,0,0,0,0,0,0,0,0,0,0,0,0,0,0,0,0,0,0,0,0,7.8,0,0,0,0,0,0,0,0,0,0,0,0,0,0,0,0,0,0,0,0,0,0,0,0,0,0,0,0,0,0,0,0,0,0,0,0,0,0,0,0,0,0,0,0,0,0,0,0,0,0,0,0,0,0,0,0,0,0,0,0,0,0,0,0,0,0,0,10.9,0,0,0,0,0,0,0,0,0,0,0,0,0,0,0,0,0,0,0,0,0,0,0,0,0,0,0,0,0,0,0,0,0,0,0,0,0,0,0,0,0,0,60.4,0,0,0,0,0,0.2,0,0,0,0,0,0,0,0,0,0,0,0,0,0,0,0,0,0,0,0,0,0,0,0,5.1,0,0,0,0,0,0,0,0,0
Interglad,Interglad_5222, GP03-398191, Japanese Patent    Nippon Electric Glass (J),2019, A032918,mass_percent,92.8,4.74,1324,0,0,0,0,0,0,0,0,15.5,0,0,0,0,0,0,0,0,0,0,0,0,0,0,0,0,0,0,0,0,0,0,0,0,0,0,0,0,10.4,0,0,0,0,0,0,0,0,0,0,0,0,0,0,0,0,0,0,0,0,0,0,0,0,0,0,0,0,0,0,0,0,0,0,0,0,0,0,0,0,0,0,0,0,0,0,0,0,0,0,0,0,0,0,0,0,0,0,0,0,0,0,0,0,0,0,0,8.9,0,0,0,0,0,0,0,0,0,0,0,0,0,0,0,0,0,0,0,0,0,0,0,0,0,0,0,0,0,0,0,0,0,0,0,0,0,0,0,0,0,0,60,0,0,0,0,0,0.2,0,0,0,0,0,0,0,0,0,0,0,0,0,0,0,0,0,0,0,0,0,0,0,0,5,0,0,0,0,0,0,0,0,0
Interglad,Interglad_5223, GP03-398192, Japanese Patent    Nippon Electric Glass (J),2019, A032918,mass_percent,95,4.39,1342,0,0,0,0,0,0,0,0,18.5,0,0,0,0,0,0,0,0,0,0,0,0,0,0,0,0,0,0,0,0,0,0,0,0,0,0,0,0,7.6,0,0,0,0,0,0,0,0,0,0,0,0,0,0,0,0,0,0,0,0,0,0,0,0,0,0,0,0,0,0,0,0,0,0,0,0,0,0,0,0,0,0,0,0,0,0,0,0,0,0,0,0,0,0,0,0,0,0,0,0,0,0,0,0,0,0,0,9.4,0,0,0,0,0,0,0,0,0,0,0,0,0,0,0,0,0,0,0,0,0,0,0,0,0,0,0,0,0,0,0,0,0,0,0,0,0,0,0,0,0,0,59.3,0,0,0,0,0,0.2,0,0,0,0,0,0,0,0,0,0,0,0,0,0,0,0,0,0,0,0,0,0,0,0,5,0,0,0,0,0,0,0,0,0
Interglad,Interglad_5224, GP03-398193, Japanese Patent    Nippon Electric Glass (J),2019, A032918,mass_percent,93.8,4.45,1324,0,0,0,0,0,0,0,0,18.4,0,0,0,0,0,0,0,0,0,0,0,0,0,0,0,0,0,0,0,0,0,0,0,0,0,0,0,0,8.3,0,0,0,0,0,0,0,0,0,0,0,0,0,0,0,0,0,0,0,0,0,0,0,0,0,0,0,0,0,0,0,0,0,0,0,0,0,0,0,0,0,0,0,0,0,0,0,0,0,0,0,0,0,0,0,0,0,0,0,0,0,0,0,0,0,0,0,8.9,0,0,0,0,0,0,0,0,0,0,0,0,0,0,0,0,0,0,0,0,0,0,0,0,0,0,0,0,0,0,0,0,0,0,0,0,0,0,0,0,0,0,59.2,0,0,0,0,0,0.2,0,0,0,0,0,0,0,0,0,0,0,0,0,0,0,0,0,0,0,0,0,0,0,0,5,0,0,0,0,0,0,0,0,0
Interglad,Interglad_5225, GP03-398194, Japanese Patent    Nippon Electric Glass (J),2019, A032918,mass_percent,92.9,4.57,1324,0,0,0,0,0,0,0,0,15.5,0,0,0,0,0,0,0,0,0,0,0,0,0,0,0,0,0,0,0,0,0,0,0,0,0,0,0,0,8.8,0,0,0,0,0,0,0,0,0,0,0,0,0,0,0,0,0,0,0,0,0,0,0,0,0,0,0,0,0,0,0,0,0,0,0,0,0,0,0,0,0,0,0,0,0,0,0,0,0,0,0,0,0,0,0,0,0,0,0,0,0,0,0,0,0,0,0,9.5,0,0,0,0,0,0,0,0,0,0,0,0,0,0,0,0,0,0,0,0,0,0,0,0,0,0,0,0,0,0,0,0,0,0,0,0,0,0,0,0,0,0,61,0,0,0,0,0,0.2,0,0,0,0,0,0,0,0,0,0,0,0,0,0,0,0,0,0,0,0,0,0,0,0,5,0,0,0,0,0,0,0,0,0
Interglad,Interglad_5226, GP03-398195, Japanese Patent    Nippon Electric Glass (J),2019, A032918,mass_percent,94.4,4.35,1322,0,0,0,0,0,0,0,0,15.62,0,0,0,0,0,0,0,0,0,0,0,0,0,0,0,0,0,0,0,0,0,0,0,0,0,0,0,0,5.51,0,0,0,0,0,0,0,0,0,0,0,0,0,0,0,0,0,0,0,0,0,0,0,0,0,0,0,0,0,0,0,0,0,0,0,0,0,0,0,0,0,0,0,0,0,0,0,0,0,0,0,0,0,0,0,0,0,0,0,0,0,0,0,0,0,0,0,11.91,0,0,0,0,0,0,0,0,0,0,0,0,0,0,0,0,0,0,0,0,0,0,0,0,0,0,0,0,0,0,0,0,0,0,0,0,0,0,0,0,0,0,61.65,0,0,0,0,0,0.2,0,0,0,0,0,0,0,0,0,0,0,0,0,0,0,0,0,0,0,0,0,0,0,0,5.11,0,0,0,0,0,0,0,0,0
Interglad,Interglad_5227, GP03-398196, Japanese Patent    Nippon Electric Glass (J),2019, A032918,mass_percent,95.4,4.44,1300,0,0,0,0,0,0,0,0,17.2,0,0,0,0,0,0,0,0,0,0,0,0,0,0,0,0,0,0,0,0,0,0,0,0,0,0,0,0,5.7,0,0,0,0,0,0,0,0,0,0,0,0,0,0,0,0,0,0,0,0,0,0,0,0,0,0,0,0,0,0,0,0,0,0,0,0,0,0,0,0,0,0,0,0,0,0,0,0,0,0,0,0,0,0,0,0,0,0,0,0,0,0,0,0,0,0,0,12.4,0,0,0,0,0,0,0,0,0,0,0,0,0,0,0,0,0,0,0,0,0,0,0,0,0,0,0,0,0,0,0,0,0,0,0,0,0,0,0,0,0,0,59.4,0,0,0,0,0,0.2,0,0,0,0,0,0,0,0,0,0,0,0,0,0,0,0,0,0,0,0,0,0,0,0,5.1,0,0,0,0,0,0,0,0,0
Interglad,Interglad_5228, GP03-398198, Japanese Patent    Nippon Electric Glass (J),2019, A032918,mass_percent,95.5,3.95,1377,0,0,0,0,0,0,0,0,23.22,0,0,0,0,0,0,0,0,1.5,0,0,0,0,0,0,0,0,0,0,0,0,0,0,0,0,0,0,0,6.71,0,0,0,0,0,0,0,0,0,0,0,0,0,0,0,0,0,0,0,0,0,0,0,0,0,0,0,0,0,0,0,0,0,0,0,0,0,0,0,0,0,0,0,0,0,0,0,0,0,0,0,0,0,0,0,0,0,0,0,0,0,0,0,0,0,0,0,7.21,0,0,0,0,0,0,0,0,0,0,0,0,0,0,0,0,0,0,0,0,0,0,0,0,0,0,0,0,0,0,0,0,0,0,0,0,0,0,0,0,0,0,56.36,0,0,0,0,0,0.2,0,0,0,0,0,0,0,0,0,0,0,0,0,0,0,0,0,0,0,0,0,0,0,0,4.8,0,0,0,0,0,0,0,0,0
Interglad,Interglad_5229, GP06-398199, Japanese Patent    Nippon Electric Glass (J),2019, A032918,mass_percent,95.1,3.74,1386,0,0,0,0,0,0,0,0,27.2,0,0,0,0,0,0,0,0,1.4,0,0,0,0,0,0,0,0,0,0,0,0,0,0,0,0,0,0,0,5.5,0,0,0,0,0,0,0,0,0,0,0,0,0,0,0,0,0,0,0,0,0,0,0,0,0,0,0,0,0,0,0,0,0,0,0,0,0,0,0,0,0,0,0,0,0,0,0,0,0,0,0,0,0,0,0,0,0,0,0,0,0,0,0,0,0,0,0,6,0,0,0,0,0,0,0,0,0,0,0,0,0,0,0,0,0,0,0,0,0,0,0,0,0,0,0,0,0,0,0,0,0,0,0,0,0,0,0,0,0,0,55,0,0,0,0,0,0.2,0,0,0,0,0,0,0,0,0,0,0,0,0,0,0,0,0,0,0,0,0,0,0,0,4.7,0,0,0,0,0,0,0,0,0
Interglad,Interglad_5230, GP03-398200, Japanese Patent    Nippon Electric Glass (J),2019, A032918,mass_percent,97.1,4.51,1327,0,0,0,0,0,0,0,0,17.7,0,0,0,0,0,0,0,0,0,0,0,0,0,0,0,0,0,0,0,0,0,0,0,0,0,0,0,0,6.9,0,0,0,0,0,0,0,0,0,0,0,0,0,0,0,0,0,0,0,0,0,0,0,0,0,0,0,0,0,0,0,0,0,0,0,0,0,0,0,0,0,0,0,0,0,0,0,0,0,0,0,0,0,0,0,0,0,0,0,0,0,0,0,0,0,0,0,8.5,0,0,0,0,0,0,0,0,0,0,0,0,0,0,0,0,0,0,0,0,0,0,0,0,0,0,0,0,0,0,0,0,0,0,0,0,0,0,0,0,0,0,56.9,0,0,0,0,0,0.2,0,0,0,0,0,0,0,0,0,0,0,0,0,0,0,0,0,0,0,0,0,0,0,0,9.8,0,0,0,0,0,0,0,0,0
Interglad,Interglad_5231, GP03-398201, Japanese Patent    Nippon Electric Glass (J),2019, A032918,mass_percent,97.9,4.57,1314,0,0,0,0,0,0,0,0,17.8,0,0,0,0,0,0,0,0,0,0,0,0,0,0,0,0,0,0,0,0,0,0,0,0,0,0,0,0,6.9,0,0,0,0,0,0,0,0,0,0,0,0,0,0,0,0,0,0,0,0,0,0,0,0,0,0,0,0,0,0,0,0,0,0,0,0,0,0,0,0,0,0,0,0,0,0,0,0,0,0,0,0,0,0,0,0,0,0,0,0,0,0,0,0,0,0,0,9.1,0,0,0,0,0,0,0,0,0,0,0,0,0,0,0,0,0,0,0,0,0,0,0,0,0,0,0,0,0,0,0,0,0,0,0,0,0,0,0,0,0,0,56.1,0,0,0,0,0,0.2,0,0,0,0,0,0,0,0,0,0,0,0,0,0,0,0,0,0,0,0,0,0,0,0,9.9,0,0,0,0,0,0,0,0,0
Interglad,Interglad_5232, GP03-398202, Japanese Patent    Nippon Electric Glass (J),2019, A032918,mass_percent,97.8,4.58,1319,0,0,0,0,0,0,0,0,18,0,0,0,0,0,0,0,0,0,0,0,0,0,0,0,0,0,0,0,0,0,0,0,0,0,0,0,0,7.4,0,0,0,0,0,0,0,0,0,0,0,0,0,0,0,0,0,0,0,0,0,0,0,0,0,0,0,0,0,0,0,0,0,0,0,0,0,0,0,0,0,0,0,0,0,0,0,0,0,0,0,0,0,0,0,0,0,0,0,0,0,0,0,0,0,0,0,9.2,0,0,0,0,0,0,0,0,0,0,0,0,0,0,0,0,0,0,0,0,0,0,0,0,0,0,0,0,0,0,0,0,0,0,0,0,0,0,0,0,0,0,56.9,0,0,0,0,0,0.2,0,0,0,0,0,0,0,0,0,0,0,0,0,0,0,0,0,0,0,0,0,0,0,0,8.3,0,0,0,0,0,0,0,0,0
Interglad,Interglad_5233, GP03-398203, Japanese Patent    Nippon Electric Glass (J),2019, A032918,mass_percent,96.7,4.58,1323,0,0,0,0,0,0,0,0,18.22,0,0,0,0,0,0,0,0,0,0,0,0,0,0,0,0,0,0,0,0,0,0,0,0,0,0,0,0,8.01,0,0,0,0,0,0,0,0,0,0,0,0,0,0,0,0,0,0,0,0,0,0,0,0,0,0,0,0,0,0,0,0,0,0,0,0,0,0,0,0,0,0,0,0,0,0,0,0,0,0,0,0,0,0,0,0,0,0,0,0,0,0,0,0,0,0,0,9.31,0,0,0,0,0,0,0,0,0,0,0,0,0,0,0,0,0,0,0,0,0,0,0,0,0,0,0,0,0,0,0,0,0,0,0,0,0,0,0,0,0,0,57.65,0,0,0,0,0,0.2,0,0,0,0,0,0,0,0,0,0,0,0,0,0,0,0,0,0,0,0,0,0,0,0,6.61,0,0,0,0,0,0,0,0,0
Interglad,Interglad_5234, GP03-398204, Japanese Patent    Nippon Electric Glass (J),2019, A032918,mass_percent,99.2,4.79,1298,0,0,0,0,0,0,0,0,17.6,0,0,0,0,0,0,0,0,0,0,0,0,0,0,0,0,0,0,0,0,0,0,0,0,0,0,0,0,7.2,0,0,0,0,0,0,0,0,0,0,0,0,0,0,0,0,0,0,0,0,0,0,0,0,0,0,0,0,0,0,0,0,0,0,0,0,0,0,0,0,0,0,0,0,0,0,0,0,0,0,0,0,0,0,0,0,0,0,0,0,0,0,0,0,0,0,0,9,0,0,0,0,0,0,0,0,0,0,0,0,0,0,0,0,0,0,0,0,0,0,0,0,0,0,0,0,0,0,0,0,0,0,0,0,0,0,0,0,0,0,54.6,0,0,0,0,0,0.2,0,0,0,0,0,0,0,0,0,0,0,0,0,0,0,0,0,0,0,0,0,0,0,0,11.4,0,0,0,0,0,0,0,0,0
Interglad,Interglad_5235, GP03-398205, Japanese Patent    Nippon Electric Glass (J),2019, A032918,mass_percent,101.2,4.77,1294,0,0,0,0,0,0,0,0,17.12,0,0,0,0,0,0,0,0,0,0,0,0,0,0,0,0,0,0,0,0,0,0,0,0,0,0,0,0,6.21,0,0,0,0,0,0,0,0,0,0,0,0,0,0,0,0,0,0,0,0,0,0,0,0,0,0,0,0,0,0,0,0,0,0,0,0,0,0,0,0,0,0,0,0,0,0,0,0,0,0,0,0,0,0,0,0,0,0,0,0,0,0,0,0,0,0,0,8.41,0,0,0,0,0,0,0,0,0,0,0,0,0,0,0,0,0,0,0,0,0,0,0,0,0,0,0,0,0,0,0,0,0,0,0,0,0,0,0,0,0,0,53.65,0,0,0,0,0,0.2,0,0,0,0,0,0,0,0,0,0,0,0,0,0,0,0,0,0,0,0,0,0,0,0,14.41,0,0,0,0,0,0,0,0,0
Interglad,Interglad_5236, GP02-398569, Japanese Patent    Nippon Electric Glass (J),2019, A085313,mass_percent,,7.7,1495,0,0,0,0,0,0,0,0,21.59,0,0,0,0,0,0,0,0,4.92,0,0,0,0,0,0,0,0,0,0,0,0,0,0,0,0,0,0,0,0,0,0,0,0,0,0,0,0,0,0,0,0,0,0,0,0,0,0,0,0,0,0,0,0,0,0,0,0,0,0,0,0,0,0,0,0,0,0,0,0,0,0,0,0,0,0,0,0,0,0,0,0,0,0,0,0,0,0,0,0,0,0,0,0,0,0,0,1.51,0,0,0,0,13.15,0,0,0,0,0,0,0,0,0,0,0,0,0,0,0,0,0,0,0,0,0,0,0,0,0,0,0,0,0,0,0,0,0,0,0,0,0,58.63,0,0,0,0,0,0.2,0,0,0,0,0,0,0,0,0,0,0,0,0,0,0,0,0,0,0,0,0,0,0,0,0,0,0,0,0,0,0,0,0,0
Interglad,Interglad_5237, GP02-398571, Japanese Patent    Nippon Electric Glass (J),2019, A085313,mass_percent,,8.6,1465,0,0,0,0,0,0,0,0,19.5,0,0,0,0,0,0,0,0,2.1,0,0,0,0,0,0,0,0,0,0,0,0,0,0,0,0,0,0,0,0,0,0,0,0,0,0,0,0,0,0,0,0,0,0,0,0,0,0,0,0,0,0,0,0,0,0,0,0,0,0,0,0,0,0,0,0,0,0,0,0,0,0,0,0,0,0,0,0,0,0,0,0,0,0,0,0,0,0,0,0,0,0,0,0,0,0,0,2,0,0,0,0,15.6,0,0,0,0,0,0,0,0,0,0,0,0,0,0,0,0,0,0,0,0,0,0,0,0,0,0,0,0,0,0,0,0,0,0,0,0,0,60.3,0,0,0,0,0,0.5,0,0,0,0,0,0,0,0,0,0,0,0,0,0,0,0,0,0,0,0,0,0,0,0,0,0,0,0,0,0,0,0,0,0
Interglad,Interglad_5238, GP02-398572, Japanese Patent    Nippon Electric Glass (J),2019, A085313,mass_percent,,8.6,1460,0,0,0,0,0,0,0,0,20.2,0,0,0,0,0,0,0,0,2.1,0,0,0,0,0,0,0,0,0,0,0,0,0,0,0,0,0,0,0,0,0,0,0,0,0,0,0,0,0,0,0,0,0,0,0,0,0,0,0,0,0,0,0,0,0,0,0,0,0,0,0,0,0,0,0,0,0,0,0,0,0,0,0,0,0,0,0,0,0,0,0,0,0,0,0,0,0,0,0,0,0,0,0,0,0,0,0,2,0,0,0,0,15.6,0,0,0,0,0,0,0,0,0,0,0,0,0,0,0,0,0,0,0,0,0,0,0,0,0,0,0,0,0,0,0,0,0,0,0,0,0,59.6,0,0,0,0,0,0.5,0,0,0,0,0,0,0,0,0,0,0,0,0,0,0,0,0,0,0,0,0,0,0,0,0,0,0,0,0,0,0,0,0,0
Interglad,Interglad_5239, GP02-398573, Japanese Patent    Nippon Electric Glass (J),2019, A085313,mass_percent,,9.1,1456,0,0,0,0,0,0,0,0,19.6,0,0,0,0,0,0,0,0,0,0,0,0,0,0,0,0,0,0,0,0,0,0,0,0,0,0,0,0,0,0,0,0,0,0,0,0,0,0,0,0,0,0,0,0,0,0,0,0,0,0,0,0,0,0,0,0,0,0,0,0,0,0,0,0,0,0,0,0,0,0,0,0,0,0,0,0,0,0,0,0,0,0,0,0,0,0,0,0,0,0,0,0,0,0,0,0,2,0,0,0,0,16.6,0,0,0,0,0,0,0,0,0,0,0,0,0,0,0,0,0,0,0,0,0,0,0,0,0,0,0,0,0,0,0,0,0,0,0,0,0,61.3,0,0,0,0,0,0.5,0,0,0,0,0,0,0,0,0,0,0,0,0,0,0,0,0,0,0,0,0,0,0,0,0,0,0,0,0,0,0,0,0,0
Interglad,Interglad_5240, GP02-398574, Japanese Patent    Nippon Electric Glass (J),2019, A085313,mass_percent,,9.1,1465,0,0,0,0,0,0,0,0,20.2,0,0,0,0,0,0,0,0,0,0,0,0,0,0,0,0,0,0,0,0,0,0,0,0,0,0,0,0,0,0,0,0,0,0,0,0,0,0,0,0,0,0,0,0,0,0,0,0,0,0,0,0,0,0,0,0,0,0,0,0,0,0,0,0,0,0,0,0,0,0,0,0,0,0,0,0,0,0,0,0,0,0,0,0,0,0,0,0,0,0,0,0,0,0,0,0,2,0,0,0,0,16.6,0,0,0,0,0,0,0,0,0,0,0,0,0,0,0,0,0,0,0,0,0,0,0,0,0,0,0,0,0,0,0,0,0,0,0,0,0,60.7,0,0,0,0,0,0.5,0,0,0,0,0,0,0,0,0,0,0,0,0,0,0,0,0,0,0,0,0,0,0,0,0,0,0,0,0,0,0,0,0,0
Interglad,Interglad_5241, GP02-398575, Japanese Patent    Nippon Electric Glass (J),2019, A085313,mass_percent,,9.1,1475,0,0,0,0,0,0,0,0,20.9,0,0,0,0,0,0,0,0,0,0,0,0,0,0,0,0,0,0,0,0,0,0,0,0,0,0,0,0,0,0,0,0,0,0,0,0,0,0,0,0,0,0,0,0,0,0,0,0,0,0,0,0,0,0,0,0,0,0,0,0,0,0,0,0,0,0,0,0,0,0,0,0,0,0,0,0,0,0,0,0,0,0,0,0,0,0,0,0,0,0,0,0,0,0,0,0,2,0,0,0,0,16.5,0,0,0,0,0,0,0,0,0,0,0,0,0,0,0,0,0,0,0,0,0,0,0,0,0,0,0,0,0,0,0,0,0,0,0,0,0,60.1,0,0,0,0,0,0.5,0,0,0,0,0,0,0,0,0,0,0,0,0,0,0,0,0,0,0,0,0,0,0,0,0,0,0,0,0,0,0,0,0,0
Interglad,Interglad_5242, GP02-398576, Japanese Patent    Nippon Electric Glass (J),2019, A085313,mass_percent,,7.6,1441,0,0,0,0,0,0,0,0,14.13,0,0,0,0,0,0,0,0,3.71,0,0,0,0,0,0,0,0,0,0,0,0,0,0,0,0,0,0,0,0,0,0,0,0,0,0,0,0,0,0,0,0,0,0,0,0,0,0,0,0,0,0,0,0,0,0,0,0,0,0,0,0,0,0,0,0,0,0,0,0,0,0,0,0,0,0,0,0,0,0,0,0,0,0,0,1,0,0,0,0,0,0,0,0,0,0,0,3.01,0,0,0,0,12.32,0,0,0,0,0,0,0,0,0,0,0,0,0,0,0,0,0,0,0,0,0,0,0,0,0,0,0,0,0,0,0,0,0,0,0,0,0,65.33,0,0,0,0,0,0.5,0,0,0,0,0,0,0,0,0,0,0,0,0,0,0,0,0,0,0,0,0,0,0,0,0,0,0,0,0,0,0,0,0,0
Interglad,Interglad_5243, GP02-398577, Japanese Patent    Nippon Electric Glass (J),2019, A085313,mass_percent,,8.3,1476,0,0,0,0,0,0,0,0,16.57,0,0,0,0,0,0,0,0,0,0,0,0,0,0,0,0,0,0,0,0,0,0,0,0,0,0,0,0,0,0,0,0,0,0,0,0,0,0,0,0,0,0,0,0,0,0,0,0,0,0,0,0,0,0,0,0,0,0,0,0,0,0,0,0,0,0,0,0,0,0,0,0,0,0,0,0,0,0,0,0,0,0,0,0,0,0,0,0,0,0,0,0,0,0,0,0,3.41,0,0,0,0,14.76,0,0,0,0,0,0,0,0,0,0,0,0,0,0,0,0,0,0,0,0,0,0,0,0,0,0,0,0,0,0,0,0,0,0,0,0,0,64.86,0,0,0,0,0,0.4,0,0,0,0,0,0,0,0,0,0,0,0,0,0,0,0,0,0,0,0,0,0,0,0,0,0,0,0,0,0,0,0,0,0
Interglad,Interglad_5244, GP02-398578, Japanese Patent    Nippon Electric Glass (J),2019, A085313,mass_percent,,9.1,1460,0,0,0,0,0,0,0,0,18.13,0,0,0,0,0,0,0,0,0.4,0,0,0,0,0,0,0,0,0,0,0,0,0,0,0,0,0,0,0,0,0,0,0,0,0,0,0,0,0,0,0,0,0,0,0,0,0,0,0,0,0,0,0,0,0,0,0,0,0,0,0,0,0,0,0,0,0,0,0,0,0,0,0,0,0,0,0,0,0,0,0,0,0,0,0,2.01,0,0,0,0,0,0,0,0,0,0,0,3.02,0,0,0,0,14.6,0,0,0,0,0,0,0,0,0,0,0,0,0,0,0,0,0,0,0,0,0,0,0,0,0,0,0,0,0,0,0,0,0,0,0,0,0,61.54,0,0,0,0,0,0.3,0,0,0,0,0,0,0,0,0,0,0,0,0,0,0,0,0,0,0,0,0,0,0,0,0,0,0,0,0,0,0,0,0,0
Interglad,Interglad_5245, GP02-398579, Japanese Patent    Nippon Electric Glass (J),2019, A085313,mass_percent,,7.9,1439,0,0,0,0,0,0,0,0,13.94,0,0,0,0,0,0,0,0,2.49,0,0,0,0,0,0,0,0,0,0,0,0,0,0,0,0,0,0,0,0,0,0,0,0,0,0,0,0,0,0,0,0,0,0,0,0,0,0,0,0,0,0,0,0,0,0,0,0,0,0,0,0,0,0,0,0,0,0,0,0,0,0,0,0,0,0,0,0,0,0,0,0,0,0,0,0.6,0,0,0,0,0,0,0,0,0,0,0,2.99,0,0,0,0,13.35,0,0,0,0,0,0,0,0,0,0,0,0,0,0,0,0,0,0,0,0,0,0,0,0,0,0,0,0,0,0,0,0,0,0,0,0,0,66.23,0,0,0,0,0,0.4,0,0,0,0,0,0,0,0,0,0,0,0,0,0,0,0,0,0,0,0,0,0,0,0,0,0,0,0,0,0,0,0,0,0
Interglad,Interglad_5246, GP03-398800, Japanese Patent    Jushi Group (CN),2019, A508360,mass_percent,93,,1286,0,0,0,0,0,0,0,0,16.14,0,0,0,0,0,0,0,0,0,0,0,0,0,0,0,0,0,0,0,0,0,0,0,0,0,0,0,0,11.23,0,0,0,0,0,0,0,0,0,0,0,0,0,0,0,0,0,0,0,0,0,0,0,0,0,0,0,0,0,0.44,0,0,0,0,0,0,0,0,0,0,0,0,0,0,0,0,0,0,0,0,0,0,0,0,0,0.61,0,0,0,0,0.5,0,0,0,0,0,0,8.92,0,0,0,0,0.24,0,0,0,0,0,0,0,0,0,0,0,0,0,0,0,0,0,0,0,0,0,0,0,0,0,0,0,0,0,0,0,0,0,0,0,0,0,59.74,0,0,0.8,0,0,0,0,0,0,0,0,0.9,0,0,0,0,0,0,0.48,0,0,0,0,0,0,0,0,0,0,0,0,0,0,0,0,0,0,0,0,0
Interglad,Interglad_5247, GP03-398801, Japanese Patent    Jushi Group (CN),2019, A508360,mass_percent,93.6,,1293,0,0,0,0,0,0,0,0,16.14,0,0,0,0,0,0,0,0,0,0,0,0,0,0,0,0,0,0,0,0,0,0,0,0,0,0,0,0,9.92,0,0,0,0,0,0,0,0,0,0,0,0,0,0,0,0,0,0,0,0,0,0,0,0,0,0,0,0,0,0.44,0,0,0,0,0,0,0,0,0,0,0,0,0,0,0,0,0,0,0,0,0,0,0,0,0,0.61,0,0,0,0,0.5,0,0,0,0,0,0,9.82,0,0,0,0,0.24,0,0,0,0,0,0,0,0,0,0,0,0,0,0,0,0,0,0,0,0,0,0,0,0,0,0,0,0,0,0,0,0,0,0,0,0,0,60.15,0,0,0.8,0,0,0,0,0,0,0,0,0.9,0,0,0,0,0,0,0.48,0,0,0,0,0,0,0,0,0,0,0,0,0,0,0,0,0,0,0,0,0
Interglad,Interglad_5248, GP03-398802, Japanese Patent    Jushi Group (CN),2019, A508360,mass_percent,94.2,,1291,0,0,0,0,0,0,0,0,15.84,0,0,0,0,0,0,0,0,0,0,0,0,0,0,0,0,0,0,0,0,0,0,0,0,0,0,0,0,9.52,0,0,0,0,0,0,0,0,0,0,0,0,0,0,0,0,0,0,0,0,0,0,0,0,0,0,0,0,0,0.44,0,0,0,0,1,0,0,0,0,0,0,0,0,0,0,0,0,0,0,0,0,0,0,0,0,0.61,0,0,0,0,0.5,0,0,0,0,0,0,10.02,0,0,0,0,0.24,0,0,0,0,0,0,0,0,0,0,0,0,0,0,0,0,0,0,0,0,0,0,0,0,0,0,0,0,0,0,0,0,0,0,0,0,0,60.45,0,0,0,0,0,0,0,0,0,0,0,0.9,0,0,0,0,0,0,0.48,0,0,0,0,0,0,0,0,0,0,0,0,0,0,0,0,0,0,0,0,0
Interglad,Interglad_5249, GP03-398803, Japanese Patent    Jushi Group (CN),2019, A508360,mass_percent,97.1,,1296,0,0,0,0,0,0,0,0,16.84,0,0,0,0,0,0,0,0,0,0,0,0,0,0,0,0,0,0,0,0,0,0,0,0,0,0,0,0,6.52,0,0,0,0,0,0,0,0,0,0,0,0,0,0,0,0,0,0,0,0,0,0,0,0,0,0,0,0,0,0.44,0,0,0,0,0,0,0,0,0,0,0,0,0,0,0,0,0,0,0,0,0,0,0,0,0,0.28,0,0,0,0.4,0.6,0,0,0,0,0,0,11.03,0,0,0,0,0.19,0,0,0,0,0,0,0,0,0,0,0,0,0,0,0,0,0,0,0,0,0,0,0,0,0,0,0,0,0,0,0,0,0,0,0,0,0,59.76,0,0,1,0,0,0,0,0,0,0,0,0,0,0,0,0,0,0,0.53,0,0,0,0,0,0,0,0,0,0,0,2.41,0,0,0,0,0,0,0,0,0
Interglad,Interglad_5250, GP03-398804, Japanese Patent    Jushi Group (CN),2019, A508360,mass_percent,92,,1286,0,0,0,0,0,0,0,0,15.64,0,0,0,0,0,0,0,0,0,0,0,0,0,0,0,0,0,0,0,0,0,0,0,0,0,0,0,0,14.13,0,0,0,0,0,0,0,0,0,0,0,0,0,0,0,0,0,0,0,0,0,0,0,0,0,0,0,0,0,0.44,0,0,0,0,0,0,0,0,0,0,0,0,0,0,0,0,0,0,0,0,0,0,0,0,0,0.38,0,0,0,0.4,0.6,0,0,0,0,0,0,8.02,0,0,0,0,0.23,0,0,0,0,0,0,0,0,0,0,0,0,0,0,0,0,0,0,0,0,0,0,0,0,0,0,0,0,0,0,0,0,0,0,0,0,0,59.15,0,0,0.6,0,0,0,0,0,0,0,0,0,0,0,0,0,0,0,0.41,0,0,0,0,0,0,0,0,0,0,0,0,0,0,0,0,0,0,0,0,0
Interglad,Interglad_5251, GP03-398805, Japanese Patent    Jushi Group (CN),2019, A508360,mass_percent,92.8,,1293,0,0,0,0,0,0,0,0,16.66,0,0,0,0,0,0,0,0,0,0,0,0,0,0,0,0,0,0,0,0,0,0,0,0,0,0,0,0,11.54,0,0,0,0,0,0,0,0,0,0,0,0,0,0,0,0,0,0,0,0,0,0,0,0,0,0,0,0,0,0.44,0,0,0,0,0,0,0,0,0,0,0,0,0,0,0,0,0,0,0,0,0,0,0,0,0,0.38,0,0,0,0,0.6,0,0,0,0,0,0,9.13,0,0,0,0,0.23,0,0,0,0,0,0,0,0,0,0,0,0,0,0,0,0,0,0,0,0,0,0,0,0,0,0,0,0,0,0,0,0,0,0,0,0,0,59.61,0,0,0.4,0,0,0,0,0,0,0,0,0,0,0,0,0,0,0,0.41,0,0,0,0,0,0,0,0,0,0,0,0.6,0,0,0,0,0,0,0,0,0
Interglad,Interglad_5252, GP03-398806, Japanese Patent    Jushi Group (CN),2019, A508360,mass_percent,94.4,,1295,0,0,0,0,0,0,0,0,17.48216618,0,0,0,0,0,0,0,0,0,0,0,0,0,0,0,0,0,0,0,0,0,0,0,0,0,0,0,0,8.238721993,0,0,0,0,0,0,0,0,0,0,0,0,0,0,0,0,0,0,0,0,0,0,0,0,0,0,0,0,0,0.442077765,0,0,0,0,0.301416658,0,0,0,0,0,0,0,0,0,0,0,0,0,0,0,0,0,0,0,0,0.381794434,0,0,0,0,0.653069426,0,0,0,0,0,0,10.65005526,0,0,0,0,0.231086105,0,0,0,0,0,0,0,0,0,0,0,0,0,0,0,0,0,0,0,0,0,0,0,0,0,0,0,0,0,0,0,0,0,0,0,0,0,59.58002612,0,0,1.507083291,0,0,0,0,0,0,0,0,0,0,0,0,0,0,0,0.532502763,0,0,0,0,0,0,0,0,0,0,0,0,0,0,0,0,0,0,0,0,0
Interglad,Interglad_5253, GP03-398807, Japanese Patent    Jushi Group (CN),2019, A508360,mass_percent,96.3,,1298,0,0,0,0,0,0,0,0,16.94065758,0,0,0,0,0,0,0,0,0,0,0,0,0,0,0,0,0,0,0,0,0,0,0,0,0,0,0,0,8.319967923,0,0,0,0,0,0,0,0,0,0,0,0,0,0,0,0,0,0,0,0,0,0,0,0,0,0,0,0,0,0.44105854,0,0,0,0,0,0,0,0,0,0,0,0,0,0,0,0,0,0,0,0,0,0,0,0,0,0.410986367,0,0,0,0,0.501202887,0,0,0,0,0,0,9.623095429,0,0,0,0,0.210505213,0,0,0,0,0,0,0,0,0,0,0,0,0,0,0,0,0,0,0,0,0,0,0,0,0,0,0,0,0,0,0,0,0,0,0,0,0,59.74338412,0,0,0.501202887,0,0,0,0,0,0,0,0,0,0,0,0,0,0,0,0.501202887,0,0,0,0,0,0,0,0,0,0,0,2.806736167,0,0,0,0,0,0,0,0,0
Interglad,Interglad_5254, GP03-398808, Japanese Patent    Jushi Group (CN),2019, A508360,mass_percent,97.3,,1296,0,0,0,0,0,0,0,0,16.94065758,0,0,0,0,0,0,0,0,0,0,0,0,0,0,0,0,0,0,0,0,0,0,0,0,0,0,0,0,7.618283881,0,0,0,0,0,0,0,0,0,0,0,0,0,0,0,0,0,0,0,0,0,0,0,0,0,0,0,0,0,0.44105854,0,0,0,0,0,0,0,0,0,0,0,0,0,0,0,0,0,0,0,0,0,0,0,0,0,0.410986367,0,0,0,0,0.501202887,0,0,0,0,0,0,9.623095429,0,0,0,0,0.210505213,0,0,0,0,0,0,0,0,0,0,0,0,0,0,0,0,0,0,0,0,0,0,0,0,0,0,0,0,0,0,0,0,0,0,0,0,0,59.74338412,0,0,0.501202887,0,0,0,0,0,0,0,0,0,0,0,0,0,0,0,0.501202887,0,0,0,0,0,0,0,0,0,0,0,3.508420209,0,0,0,0,0,0,0,0,0
Interglad,Interglad_5255, GP03-398809, Japanese Patent    Jushi Group (CN),2019, A508360,mass_percent,96.5,,1297,0,0,0,0,0,0,0,0,16.94065758,0,0,0,0,0,0,0,0,0,0,0,0,0,0,0,0,0,0,0,0,0,0,0,0,0,0,0,0,7.919005613,0,0,0,0,0,0,0,0,0,0,0,0,0,0,0,0,0,0,0,0,0,0,0,0,0,0,0,0,0,0.44105854,0,0,0,0,0,0,0,0,0,0,0,0,0,0,0,0,0,0,0,0,0,0,0,0,0,0.410986367,0,0,0,0,0.501202887,0,0,0,0,0,0,9.623095429,0,0,0,0,0.210505213,0,0,0,0,0,0,0,0,0,0,0,0,0,0,0,0,0,0,0,0,0,0,0,0,0,0,0,0,0,0,0,0,0,0,0,0,0,59.74338412,0,0,0.902165196,0,0,0,0,0,0,0,0,0,0,0,0,0,0,0,0.501202887,0,0,0,0,0,0,0,0,0,0,0,2.806736167,0,0,0,0,0,0,0,0,0
Interglad,Interglad_5256, GP03-398810, Japanese Patent    Jushi Group (CN),2019, A508360,mass_percent,93.7,,1300,0,0,0,0,0,0,0,0,16.94065758,0,0,0,0,0,0,0,0,0,0,0,0,0,0,0,0,0,0,0,0,0,0,0,0,0,0,0,0,9.723336006,0,0,0,0,0,0,0,0,0,0,0,0,0,0,0,0,0,0,0,0,0,0,0,0,0,0,0,0,0,0.44105854,0,0,0,0,0,0,0,0,0,0,0,0,0,0,0,0,0,0,0,0,0,0,0,0,0,0.380914194,0,0,0,0.200481155,0.75180433,0,0,0,0,0,0,9.322373697,0,0,0,0,0.210505213,0,0,0,0,0,0,0,0,0,0,0,0,0,0,0,0,0,0,0,0,0,0,0,0,0,0,0,0,0,0,0,0,0,0,0,0,0,59.54290297,0,0,2.004811548,0,0,0,0,0,0,0,0,0,0,0,0,0,0,0,0.481154771,0,0,0,0,0,0,0,0,0,0,0,0,0,0,0,0,0,0,0,0,0
Interglad,Interglad_5257, GP03-398811, Japanese Patent    Jushi Group (CN),2019, A508360,mass_percent,94,,1295,0,0,0,0,0,0,0,0,17.54210104,0,0,0,0,0,0,0,0,0,0,0,0,0,0,0,0,0,0,0,0,0,0,0,0,0,0,0,0,8.520449078,0,0,0,0,0,0,0,0,0,0,0,0,0,0,0,0,0,0,0,0,0,0,0,0,0,0,0,0,0,0.44105854,0,0,0,0,0.501202887,0,0,0,0,0,0,0,0,0,0,0,0,0,0,0,0,0,0,0,0,0.380914194,0,0,0,1.002405774,0.75180433,0,0,0,0,0,0,10.52526063,0,0,0,0,0.210505213,0,0,0,0,0,0,0,0,0,0,0,0,0,0,0,0,0,0,0,0,0,0,0,0,0,0,0,0,0,0,0,0,0,0,0,0,0,59.24218123,0,0,0,0,0,0,0,0,0,0,0,0,0,0,0,0,0,0,0.882117081,0,0,0,0,0,0,0,0,0,0,0,0,0,0,0,0,0,0,0,0,0
Interglad,Interglad_5258, GP03-398812, Japanese Patent    Jushi Group (CN),2019, A508360,mass_percent,93.8,,1299,0,0,0,0,0,0,0,0,19.14595028,0,0,0,0,0,0,0,0,0,0,0,0,0,0,0,0,0,0,0,0,0,0,0,0,0,0,0,0,9.522854852,0,0,0,0,0,0,0,0,0,0,0,0,0,0,0,0,0,0,0,0,0,0,0,0,0,0,0,0,0,0.44105854,0,0,0,0,0.200481155,0,0,0,0,0,0,0,0,0,0,0,0,0,0,0,0,0,0,0,0,0.511226945,0,0,0,0,0.601443464,0,0,0,0,0,0,9.823576584,0,0,0,0,0.280673617,0,0,0,0,0,0,0,0,0,0,0,0,0,0,0,0,0,0,0,0,0,0,0,0,0,0,0,0,0,0,0,0,0,0,0,0,0,58.54049719,0,0,0,0,0,0,0,0,0,0,0,0,0,0,0,0,0,0,0.631515638,0,0,0,0,0,0,0,0,0,0,0,0.300721732,0,0,0,0,0,0,0,0,0
