Repository: n000188975/2026.05.25-glass-predition-reverse-model

File: interglad_database.csv (part 71 of 76)
_mass_pct,GeSe_mass_pct,GeTe4_mass_pct,GeTe_mass_pct,Ge_mass_pct,H2O_mass_pct,HfF4_mass_pct,HfO2_mass_pct,Ho2O3_mass_pct,I_mass_pct,In2S3_mass_pct,InF3_mass_pct,In_mass_pct,K2O_mass_pct,KBr_mass_pct,KCl_mass_pct,KF_mass_pct,La2O3_mass_pct,Li2O_mass_pct,Li2SO4_mass_pct,Li2S_mass_pct,LiCl_mass_pct,LiF_mass_pct,Lu2O3_mass_pct,MgF2_mass_pct,MgO_mass_pct,MnF2_mass_pct,MnO2_mass_pct,MnO_mass_pct,MoO3_mass_pct,Na2O_mass_pct,Na2SO4_mass_pct,Na2S_mass_pct,NaCl_mass_pct,NaF_mass_pct,NaPO3_mass_pct,Nb2O5_mass_pct,Nd2O3_mass_pct,NdF3_mass_pct,NiO_mass_pct,O_mass_pct,P2O5_mass_pct,P2S5_mass_pct,P_mass_pct,PbBr2_mass_pct,PbCl2_mass_pct,PbF2_mass_pct,PbI2_mass_pct,PbO_mass_pct,PbSe_mass_pct,PbTe_mass_pct,Pb_mass_pct,Pr2O3_mass_pct,Rb2O_mass_pct,RbCl_mass_pct,RbF_mass_pct,Rh2O3_mass_pct,Rh_mass_pct,SO3_mass_pct,S_mass_pct,Sb2O3_mass_pct,Sb2S3_mass_pct,Sb2Se3_mass_pct,Sb2Te3_mass_pct,Sb_mass_pct,Sc2O3_mass_pct,SeO2_mass_pct,Se_mass_pct,SiO2_mass_pct,SiS2_mass_pct,Si_mass_pct,Sm2O3_mass_pct,SnCl2_mass_pct,SnF2_mass_pct,SnO2_mass_pct,SnO_mass_pct,SnS_mass_pct,SnSe2_mass_pct,SnSe_mass_pct,SnTe_mass_pct,SrO_mass_pct,Ta2O5_mass_pct,Tb2O3_mass_pct,TeO2_mass_pct,Te_mass_pct,ThF4_mass_pct,Th_mass_pct,TiO2_mass_pct,Tl2O_mass_pct,Tl2S_mass_pct,Tl2Se_mass_pct,Tl2Te_mass_pct,TlBr_mass_pct,TlCl_mass_pct,TlSe_mass_pct,Tl_mass_pct,U_mass_pct,V2O5_mass_pct,WO3_mass_pct,Y2O3_mass_pct,YF3_mass_pct,Yb2O3_mass_pct,ZnBr2_mass_pct,ZnCl2_mass_pct,ZnF2_mass_pct,ZnO_mass_pct,ZnSO4_mass_pct,ZrF4_mass_pct,ZrO2_mass_pct
Interglad,Interglad_5335, GP03-400284, US Patent    Jushi Group (CN),2019, A10189742,mass_percent,,,1274,0,0,0,0,0,0,0,0,15.23,0,0,0,0,0,0,0,0,0,0,0,0,0,0,0,0,0,0,0,0,0,0,0,0,0,0,0,0,16.63,0,0,0,0,0,0,0,0,0,0,0,0,0,0,0,0,0,0,0,0,0,0,0,0,0,0,0,0,0.2,0.41,0,0,0,0,0,0,0,0,0,0,0,0,0,0,0,0,0,0,0,0,0,0,0,0,0,0.28,0,0,0,0,0.09,0,0,0,0,0,0,6.81,0,0,0,0,0.51,0,0,0,0,0,0,0,0,0,0,0,0,0,0,0,0,0,0,0,0,0,0,0,0,0,0,0,0,0,0,0,0,0,0,0,0,0,59.53,0,0,0,0,0,0,0,0,0,0,0,0,0,0,0,0,0,0,0.31,0,0,0,0,0,0,0,0,0,0,0,0,0,0,0,0,0,0,0,0,0
Interglad,Interglad_5336, GP03-400285, US Patent    Jushi Group (CN),2019, A10189742,mass_percent,,,1276,0,0,0,0,0,0,0,0,15.43,0,0,0,0,0,0,0,0,0.05,0,0,0,0,0,0,0,0,0,0,0,0,0,0,0,0,0,0,0,16.13,0,0,0,0,0,0,0,0,0,0,0,0,0,0,0,0,0,0,0,0,0,0,0,0,0,0,0,0,0,0.41,0,0,0,0,0,0,0,0,0,0,0,0,0,0,0,0,0,0,0,0,0,0,0,0,0,0.28,0,0,0,0,0.2,0,0,0,0,0,0,7.01,0,0,0,0,0.51,0,0,0,0,0,0,0,0,0,0,0,0,0,0,0,0,0,0,0,0,0,0,0,0,0,0,0,0,0,0,0,0,0,0,0,0,0,59.63,0,0,0,0,0,0,0,0,0,0,0,0,0,0,0,0,0,0,0.35,0,0,0,0,0,0,0,0,0,0,0,0,0,0,0,0,0,0,0,0,0
Interglad,Interglad_5337, GP03-400286, US Patent    Jushi Group (CN),2019, A10189742,mass_percent,,,1275,0,0,0,0,0,0,0,0,15.53,0,0,0,0,0,0,0,0,0.05,0,0,0,0,0,0,0,0,0,0,0,0,0,0,0,0,0,0,0,14.83,0,0,0,0,0,0,0,0,0,0,0,0,0,0,0,0,0,0,0,0,0,0,0,0,0,0,0,0,0.15,0.41,0,0,0,0,0,0,0,0,0,0,0,0,0,0,0,0,0,0,0,0,0,0,0,0,0,0.28,0,0,0,0,0.4,0,0,0,0,0,0,7.01,0,0,0,0,0.51,0,0,0,0,0,0,0,0,0,0,0,0,0,0,0,0,0,0,0,0,0,0,0,0,0,0,0,0,0,0,0,0,0,0,0,0,0,60.53,0,0,0,0,0,0,0,0,0,0,0,0,0,0,0,0,0,0,0.3,0,0,0,0,0,0,0,0,0,0,0,0,0,0,0,0,0,0,0,0,0
Interglad,Interglad_5338, GP03-400287, US Patent    Jushi Group (CN),2019, A10189742,mass_percent,,,1274,0,0,0,0,0,0,0,0,15.33,0,0,0,0,0,0,0,0,0,0,0,0,0,0,0,0,0,0,0,0,0,0,0,0,0,0,0,0,14.08,0,0,0,0,0,0,0,0,0,0,0,0,0,0,0,0,0,0,0,0,0,0,0,0,0,0,0,0,0,0.41,0,0,0,0,0,0,0,0,0,0,0,0,0,0,0,0,0,0,0,0,0,0,0,0,0,0.21,0,0,0,0,0.15,0,0,0,0,0,0,6.71,0,0,0,0,0.61,0,0,0,0,0,0,0,0,0,0,0,0,0,0,0,0,0,0,0,0,0,0,0,0,0,0,0,0,0,0,0,0,0,0,0,0,0,60.13,0,0,0,0,0,0,0,0,0,0,0,0,0,0,0,0,0,0,2.37,0,0,0,0,0,0,0,0,0,0,0,0,0,0,0,0,0,0,0,0,0
Interglad,Interglad_5339, GP03-400288, US Patent    Jushi Group (CN),2019, A10189742,mass_percent,,,1277,0,0,0,0,0,0,0,0,16.53,0,0,0,0,0,0,0,0,0,0,0,0,0,0,0,0,0,0,0,0,0,0,0,0,0,0,0,0,14.13,0,0,0,0,0,0,0,0,0,0,0,0,0,0,0,0,0,0,0,0,0,0,0,0,0,0,0,0,0,0.41,0,0,0,0,0,0,0,0,0,0,0,0,0,0,0,0,0,0,0,0,0,0,0,0,0,0.35,0,0,0,0,0.41,0,0,0,0,0,0,7.01,0,0,0,0,0.48,0,0,0,0,0,0,0,0,0,0,0,0,0,0,0,0,0,0,0,0,0,0,0,0,0,0,0,0,0,0,0,0,0,0,0,0,0,60.23,0,0,0,0,0,0,0,0,0,0,0,0,0,0,0,0,0,0,0.45,0,0,0,0,0,0,0,0,0,0,0,0,0,0,0,0,0,0,0,0,0
Interglad,Interglad_5340, GP03-400289, US Patent    Jushi Group (CN),2019, A10189742,mass_percent,,,1271,0,0,0,0,0,0,0,0,15.03,0,0,0,0,0,0,0,0,0,0,0,0,0,0,0,0,0,0,0,0,0,0,0,0,0,0,0,0,16.13,0,0,0,0,0,0,0,0,0,0,0,0,0,0,0,0,0,0,0,0,0,0,0,0,0,0,0,0,0.05,0.42,0,0,0,0,0,0,0,0,0,0,0,0,0,0,0,0,0,0,0,0,0,0,0,0,0,0.31,0,0,0,0,0.04,0,0,0,0,0,0,8.02,0,0,0,0,0.43,0,0,0,0,0,0,0,0,0,0,0,0,0,0,0,0,0,0,0,0,0,0,0,0,0,0,0,0,0,0,0,0,0,0,0,0,0,59.32,0,0,0,0,0,0,0,0,0,0,0,0,0,0,0,0,0,0,0.25,0,0,0,0,0,0,0,0,0,0,0,0,0,0,0,0,0,0,0,0,0
Interglad,Interglad_5341, GP03-400290, US Patent    Jushi Group (CN),2019, A10189742,mass_percent,,,1273,0,0,0,0,0,0,0,0,15.53,0,0,0,0,0,0,0,0,0,0,0,0,0,0,0,0,0,0,0,0,0,0,0,0,0,0,0,0,15.53,0,0,0,0,0,0,0,0,0,0,0,0,0,0,0,0,0,0,0,0,0,0,0,0,0,0,0,0,0.1,0.41,0,0,0,0,0,0,0,0,0,0,0,0,0,0,0,0,0,0,0,0,0,0,0,0,0,0.28,0,0,0,0,0.25,0,0,0,0,0,0,7.21,0,0,0,0,0.51,0,0,0,0,0,0,0,0,0,0,0,0,0,0,0,0,0,0,0,0,0,0,0,0,0,0,0,0,0,0,0,0,0,0,0,0,0,59.83,0,0,0,0,0,0,0,0,0,0,0,0,0,0,0,0,0,0,0.35,0,0,0,0,0,0,0,0,0,0,0,0,0,0,0,0,0,0,0,0,0
Interglad,Interglad_5342, GP03-400291, US Patent    Jushi Group (CN),2019, A10189742,mass_percent,,,1273,0,0,0,0,0,0,0,0,16.03,0,0,0,0,0,0,0,0,0,0,0,0,0,0,0,0,0,0,0,0,0,0,0,0,0,0,0,0,15.43,0,0,0,0,0,0,0,0,0,0,0,0,0,0,0,0,0,0,0,0,0,0,0,0,0,0,0,0,0.1,0.4,0,0,0,0,0,0,0,0,0,0,0,0,0,0,0,0,0,0,0,0,0,0,0,0,0,0.26,0,0,0,0,0.3,0,0,0,0,0,0,7.52,0,0,0,0,0.5,0,0,0,0,0,0,0,0,0,0,0,0,0,0,0,0,0,0,0,0,0,0,0,0,0,0,0,0,0,0,0,0,0,0,0,0,0,59.12,0,0,0,0,0,0,0,0,0,0,0,0,0,0,0,0,0,0,0.34,0,0,0,0,0,0,0,0,0,0,0,0,0,0,0,0,0,0,0,0,0
Interglad,Interglad_5343, GP03-400292, US Patent    Jushi Group (CN),2019, A10189742,mass_percent,,,1274,0,0,0,0,0,0,0,0,15.25,0,0,0,0,0,0,0,0,0.01,0,0,0,0,0,0,0,0,0,0,0,0,0,0,0,0,0,0,0,14.55,0,0,0,0,0,0,0,0,0,0,0,0,0,0,0,0,0,0,0,0,0,0,0,0,0,0,0,0,0,0.41,0,0,0,0,0,0,0,0,0,0,0,0,0,0,0,0,0,0,0,0,0,0,0,0,0,0.33,0,0,0,0,0.14,0,0,0,0,0,0,7.12,0,0,0,0,0.45,0,0,0,0,0,0,0,0,0,0,0,0,0,0,0,0,0,0,0,0,0,0,0,0,0,0,0,0,0,0,0,0,0,0,0,0,0,60.69,0,0,0,0,0,0,0,0,0,0,0,0,0,0,0,0,0,0,1.05,0,0,0,0,0,0,0,0,0,0,0,0,0,0,0,0,0,0,0,0,0
Interglad,Interglad_5344, GP03-400293, US Patent    Jushi Group (CN),2019, A10189742,mass_percent,,,1275,0,0,0,0,0,0,0,0,15.72,0,0,0,0,0,0,0,0,0,0,0,0,0,0,0,0,0,0,0,0,0,0,0,0,0,0,0,0,15.52,0,0,0,0,0,0,0,0,0,0,0,0,0,0,0,0,0,0,0,0,0,0,0,0,0,0,0,0,0.15,0.41,0,0,0,0,0,0,0,0,0,0,0,0,0,0,0,0,0,0,0,0,0,0,0,0,0,0.25,0,0,0,0,0.19,0,0,0,0,0,0,7.21,0,0,0,0,0.56,0,0,0,0,0,0,0,0,0,0,0,0,0,0,0,0,0,0,0,0,0,0,0,0,0,0,0,0,0,0,0,0,0,0,0,0,0,59.65,0,0,0,0,0,0,0,0,0,0,0,0,0,0,0,0,0,0,0.34,0,0,0,0,0,0,0,0,0,0,0,0,0,0,0,0,0,0,0,0,0
Interglad,Interglad_5345, GP03-400294, US Patent    Jushi Group (CN),2019, A10189742,mass_percent,,,1274,0,0,0,0,0,0,0,0,15.23,0,0,0,0,0,0,0,0,0,0,0,0,0,0,0,0,0,0,0,0,0,0,0,0,0,0,0,0,15.13,0,0,0,0,0,0,0,0,0,0,0,0,0,0,0,0,0,0,0,0,0,0,0,0,0,0,0,0,0,0.42,0,0,0,0,0,0,0,0,0,0,0,0,0,0,0,0,0,0,0,0,0,0,0,0,0,0.28,0,0,0,0,0.5,0,0,0,0,0,0,7.52,0,0,0,0,0.44,0,0,0,0,0,0,0,0,0,0,0,0,0,0,0,0,0,0,0,0,0,0,0,0,0,0,0,0,0,0,0,0,0,0,0,0,0,60.22,0,0,0,0,0,0,0,0,0,0,0,0,0,0,0,0,0,0,0.26,0,0,0,0,0,0,0,0,0,0,0,0,0,0,0,0,0,0,0,0,0
Interglad,Interglad_5346, GP02-400384, US Patent    PPG Industries (US),2019, A10202302,mass_percent,,,1241,0,0,0,0,0,0,0,0,17.79035581,0,0,0,0,0,0,0,0,0,0,0,0,0,0,0,0,0,0,0,0,0,0,0,0,0,0,0,0,0.0800016,0,0,0,0,0,0,0.50001,0,0,0,0,0,0,0,0,0,0,0,0,0,0,0,0,0,0,0,0,0,0,0.01100022,0,0,0,0,0,0,0,0,0,0,0,0,0,0,0,0,0,0,0,0,0,0,0,0,0,0.03800076,0,0,0,0,5.200104002,0,0,0,0,0,0,0.0200004,0,0,0,0,10.8802176,0,0,0,0,0,0,0,0,0,0,0,0,0,0,0,0,0,0,0,0,0,0,0,0,0,0,0,0.0800016,0,0,0,0,0,0,0,0,0,61.33122662,0,0,0,0,0,0,0,0,0,0,0,0,0,0,0,0,0,0,0.01900038,0,0,0,0,0,0,0,0,0,0,0,0,0,0,0,0,0,0,0,0,4.050081002
Interglad,Interglad_5347, GP02-400385, US Patent    PPG Industries (US),2019, A10202302,mass_percent,,,1247,0,0,0,0,0,0,0,0,17.85035701,0,0,0,0,0,0,0,0,0,0,0,0,0,0,0,0,0,0,0,0,0,0,0,0,0,0,0,0,0.0800016,0,0,0,0,0,0,0.250005,0,0,0,0,0,0,0,0,0,0,0,0,0,0,0,0,0,0,0,0,0,0,0.01100022,0,0,0,0,0,0,0,0,0,0,0,0,0,0,0,0,0,0,0,0,0,0,0,0,0,0.03800076,0,0,0,0,5.200104002,0,0,0,0,0,0,0.0200004,0,0,0,0,10.8802176,0,0,0,0,0,0,0,0,0,0,0,0,0,0,0,0,0,0,0,0,0,0,0,0,0,0,0,0.0800016,0,0,0,0,0,0,0,0,0,61.52123042,0,0,0,0,0,0,0,0,0,0,0,0,0,0,0,0,0,0,0.01900038,0,0,0,0,0,0,0,0,0,0,0,0,0,0,0,0,0,0,0,0,4.050081002
Interglad,Interglad_5348, GP02-400386, US Patent    PPG Industries (US),2019, A10202302,mass_percent,,,1243,0,0,0,0,0,0,0,0,18.11,0,0,0,0,0,0,0,0,0,0,0,0,0,0,0,0,0,0,0,0,0,0,0,0,0,0,0,0,0.047,0,0,0,0,0,0,0.15,0,0,0,0,0,0,0,0,0,0,0,0,0,0,0,0,0,0,0,0,0,0,0.011,0,0,0,0,0,0,0,0,0,0,0,0,0,0,0,0,0,0,0,0,0,0,0,0,0,0.038,0,0,0,0,5.22,0,0,0,0,0,0,0.005,0,0,0,0,10.85,0,0,0,0,0,0,0,0,0,0,0,0,0,0,0,0,0,0,0,0,0,0,0,0,0,0,0,0.08,0,0,0,0,0,0,0,0,0,61.42,0,0,0,0,0,0,0,0,0,0,0,0,0,0,0,0,0,0,0.019,0,0,0,0,0,0,0,0,0,0,0,0,0,0,0,0,0,0,0,0,4.05
Interglad,Interglad_5349, GP02-400387, US Patent    PPG Industries (US),2019, A10202302,mass_percent,,,1248,0,0,0,0,0,0,0,0,18.13090673,0,0,0,0,0,0,0,0,0,0,0,0,0,0,0,0,0,0,0,0,0,0,0,0,0,0,0,0,0.050002501,0,0,0,0,0,0,0.050002501,0,0,0,0,0,0,0,0,0,0,0,0,0,0,0,0,0,0,0,0,0,0,0.0100005,0,0,0,0,0,0,0,0,0,0,0,0,0,0,0,0,0,0,0,0,0,0,0,0,0,0.040002001,0,0,0,0,5.230261565,0,0,0,0,0,0,0.00499925,0,0,0,0,10.86054314,0,0,0,0,0,0,0,0,0,0,0,0,0,0,0,0,0,0,0,0,0,0,0,0,0,0,0,0.080004001,0,0,0,0,0,0,0,0,0,61.47307427,0,0,0,0,0,0,0,0,0,0,0,0,0,0,0,0,0,0,0.020001,0,0,0,0,0,0,0,0,0,0,0,0,0,0,0,0,0,0,0,0,4.050202551
Interglad,Interglad_5350, GP03-400408, US Patent    Jushi Group (CN),2019, A10207949,mass_percent,94.1,,1304,0,0,0,0,0,0,0,0,18.74,0,0,0,0,0,0,0,0,0,0,0,0,0,0,0,0,0,0,0,0,0,0,0,0,0,0,0,0,6.41,0,0,0,0,0,0,0.12,0,0,0,0,0,0,0,0,0,0,0,0,0,0,0,0,0,0,0,0,0,0,0.39,0,0,0,0,0,0,0,0,0,0,0,0,0,0,0,0,0,0,0,0,0,0,0,0,0,0.17,0,0,0,0,0.7,0,0,0,0,0,0,11.32,0,0,0,0,0.08,0,0,0,0,0,0,0,0,0,0,0,0,0,0,0,0,0,0,0,0,0,0,0,0,0,0,0,0,0,0,0,0,0,0,0,0,0,59.63,0,0,0,0,0,0,0,0,0,0,0,0,0,0,0,0,0,0,0.64,0,0,0,0,0,0,0,0,0,0,0,1.8,0,0,0,0,0,0,0,0,0
Interglad,Interglad_5351, GP03-400409, US Patent    Jushi Group (CN),2019, A10207949,mass_percent,95.8,,1309,0,0,0,0,0,0,0,0,18.74,0,0,0,0,0,0,0,0,0,0,0,0,0,0,0,0,0,0,0,0,0,0,0,0,0,0,0,0,5.11,0,0,0,0,0,0,0.08,0,0,0,0,0,0,0,0,0,0,0,0,0,0,0,0,0,0,0,0,0,0,0.45,0,0,0,0,0,0,0,0,0,0,0,0,0,0,0,0,0,0,0,0,0,0,0,0,0,0.19,0,0,0,0,0.65,0,0,0,0,0,0,11.32,0,0,0,0,0.11,0,0,0,0,0,0,0,0,0,0,0,0,0,0,0,0,0,0,0,0,0,0,0,0,0,0,0,0,0,0,0,0,0,0,0,0,0,59.62,0,0,0,0,0,0,0,0,0,0,0,0,0,0,0,0,0,0,0.52,0,0,0,0,0,0,0,0,0,0,0,3.21,0,0,0,0,0,0,0,0,0
Interglad,Interglad_5352, GP03-400410, US Patent    Jushi Group (CN),2019, A10207949,mass_percent,95.4,,1311,0,0,0,0,0,0,0,0,19.09,0,0,0,0,0,0,0,0,0,0,0,0,0,0,0,0,0,0,0,0,0,0,0,0,0,0,0,0,5.81,0,0,0,0,0,0,0,0,0,0,0,0,0,0,0,0,0,0,0,0,0,0,0,0,0,0,0,0,0,0.47,0,0,0,0,0,0,0,0,0,0,0,0,0,0,0,0,0,0,0,0,0,0,0,0,0,0.3,0,0,0,0,0.47,0,0,0,0,0,0,10.82,0,0,0,0,0.13,0,0,0,0,0,0,0,0,0,0,0,0,0,0,0,0,0,0,0,0,0,0,0,0,0,0,0,0,0,0,0,0,0,0,0,0,0,58.97,0,0,0,0,0,0,0,0,0,0,0,0,0,0,0,0,0,0,0.53,0,0,0,0,0,0,0,0,0,0,0,3.41,0,0,0,0,0,0,0,0,0
Interglad,Interglad_5353, GP03-400411, US Patent    Jushi Group (CN),2019, A10207949,mass_percent,96.5,,1306,0,0,0,0,0,0,0,0,19.09,0,0,0,0,0,0,0,0,0,0,0,0,0,0,0,0,0,0,0,0,0,0,0,0,0,0,0,0,4.11,0,0,0,0,0,0,0,0,0,0,0,0,0,0,0,0,0,0,0,0,0,0,0,0,0,0,0,0,0,0.47,0,0,0,0,0,0,0,0,0,0,0,0,0,0,0,0,0,0,0,0,0,0,0,0,0,0.3,0,0,0,0,0.47,0,0,0,0,0,0,12.53,0,0,0,0,0.13,0,0,0,0,0,0,0,0,0,0,0,0,0,0,0,0,0,0,0,0,0,0,0,0,0,0,0,0,0,0,0,0,0,0,0,0,0,58.96,0,0,0,0,0,0,0,0,0,0,0,0,0,0,0,0,0,0,0.53,0,0,0,0,0,0,0,0,0,0,0,3.41,0,0,0,0,0,0,0,0,0
Interglad,Interglad_5354, GP03-400412, US Patent    Jushi Group (CN),2019, A10207949,mass_percent,95.2,,1305,0,0,0,0,0,0,0,0,19.09,0,0,0,0,0,0,0,0,0,0,0,0,0,0,0,0,0,0,0,0,0,0,0,0,0,0,0,0,2.81,0,0,0,0,0,0,0,0,0,0,0,0,0,0,0,0,0,0,0,0,0,0,0,0,0,0,0,0,0,0.42,0,0,0,0,0,0,0,0,0,0,0,0,0,0,0,0,0,0,0,0,0,0,0,0,0,0.31,0,0,0,0,0.3,0,0,0,0,0,0,14.03,0,0,0,0,0.14,0,0,0,0,0,0,0,0,0,0,0,0,0,0,0,0,0,0,0,0,0,0,0,0,0,0,0,0,0,0,0,0,0,0,0,0,0,58.96,0,0,0,0,0,0,0,0,0,0,0,0,0,0,0,0,0,0,0.53,0,0,0,0,0,0,0,0,0,0,0,3.41,0,0,0,0,0,0,0,0,0
Interglad,Interglad_5355, GP03-400413, US Patent    Jushi Group (CN),2019, A10207949,mass_percent,96,,1307,0,0,0,0,0,0,0,0,18.84,0,0,0,0,0,0,0,0,0,0,0,0,0,0,0,0,0,0,0,0,0,0,0,0,0,0,0,0,5.31,0,0,0,0,0,0,0,0,0,0,0,0,0,0,0,0,0,0,0,0,0,0,0,0,0,0,0,0,0,0.44,0,0,0,0,0,0,0,0,0,0,0,0,0,0,0,0,0,0,0,0,0,0,0,0,0,0.3,0,0,0,0,0.5,0,0,0,0,0,0,11.42,0,0,0,0,0.14,0,0,0,0,0,0,0,0,0,0,0,0,0,0,0,0,0,0,0,0,0,0,0,0,0,0,0,0,0,0,0,0,0,0,0,0,0,59.12,0,0,0,0,0,0,0,0,0,0,0,0,0,0,0,0,0,0,0.52,0,0,0,0,0,0,0,0,0,0,0,3.41,0,0,0,0,0,0,0,0,0
Interglad,Interglad_5356, GP03-400414, US Patent    Jushi Group (CN),2019, A10207949,mass_percent,96.8,,1325,0,0,0,0,0,0,0,0,18.34,0,0,0,0,0,0,0,0,0,0,0,0,0,0,0,0,0,0,0,0,0,0,0,0,0,0,0,0,2,0,0,0,0,0,0,0,0,0,0,0,0,0,0,0,0,0,0,0,0,0,0,0,0,0,0,0,0,0,0.44,0,0,0,0,0,0,0,0,0,0,0,0,0,0,0,0,0,0,0,0,0,0,0,0,0,0.28,0,0,0,0,0.6,0,0,0,0,0,0,12.42,0,0,0,0,0.1,0,0,0,0,0,0,0,0,0,0,0,0,0,0,0,0,0,0,0,0,0,0,0,0,0,0,0,0,0,0,0,0,0,0,0,0,0,60.13,0,0,0,0,0,0,0,0,0,0,0,1,0,0,0,0,0,0,0.48,0,0,0,0,0,0,0,0,0,0,0,4.21,0,0,0,0,0,0,0,0,0
Interglad,Interglad_5357, GP03-400415, US Patent    Jushi Group (CN),2019, A10207949,mass_percent,96.1,,1305,0,0,0,0,0,0,0,0,18.67,0,0,0,0,0,0,0,0,0,0,0,0,0,0,0,0,0,0,0,0,0,0,0,0,0,0,0,0,5.96,0,0,0,0,0,0,0,0,0,0,0,0,0,0,0,0,0,0,0,0,0,0,0,0,0,0,0,0,0,0.45,0,0,0,0,0,0,0,0,0,0,0,0,0,0,0,0,0,0,0,0,0,0,0,0,0,0.35,0,0,0,0,0,0,0,0,0,0,0,11.02,0,0,0,0,0.3,0,0,0,0,0,0,0,0,0,0,0,0,0,0,0,0,0,0,0,0,0,0,0,0,0,0,0,0,0,0,0,0,0,0,0,0,0,57.98,0,0,0,0,0,0,0,0,0,0,0,0.6,0,0,0,0,0,0,1.19,0,0,0,0,0,0,0,0,0,0,0,3.48,0,0,0,0,0,0,0,0,0
Interglad,Interglad_5358, GP03-400416, US Patent    Jushi Group (CN),2019, A10207949,mass_percent,96.3,,1306,0,0,0,0,0,0,0,0,20.57,0,0,0,0,0,0,0,0,0,0,0,0,0,0,0,0,0,0,0,0,0,0,0,0,0,0,0,0,4.11,0,0,0,0,0,0,0,0,0,0,0,0,0,0,0,0,0,0,0,0,0,0,0,0,0,0,0,0,0,0.46,0,0,0,0,0,0,0,0,0,0,0,0,0,0,0,0,0,0,0,0,0,0,0,0,0,0.12,0,0,0,0,0.75,0,0,0,0,0,0,11.53,0,0,0,0,0.08,0,0,0,0,0,0,0,0,0,0,0,0,0,0,0,0,0,0,0,0,0,0,0,0,0,0,0,0,0,0,0,0,0,0,0,0,0,57.58,0,0,0,0,0,0,0,0,0,0,0,0.55,0,0,0,0,0,0,0.34,0,0,0,0,0,0,0,0,0,0,0,3.91,0,0,0,0,0,0,0,0,0
Interglad,Interglad_5359, GP03-400417, US Patent    Jushi Group (CN),2019, A10207949,mass_percent,95.2,,1306,0,0,0,0,0,0,0,0,18.39,0,0,0,0,0,0,0,0,0,0,0,0,0,0,0,0,0,0,0,0,0,0,0,0,0,0,0,0,4.9,0,0,0,0,0,0,0.05,0,0,0,0,0,0,0,0,0,0,0,0,0,0,0,0,0,0,0,0,0,0,0.45,0,0,0,0,0,0,0,0,0,0,0,0,0,0,0,0,0,0,0,0,0,0,0,0,0,0.31,0,0,0,0,0.5,0,0,0,0,0,0,11.19,0,0,0,0,0.12,0,0,0,0,0,0,0,0,0,0,0,0,0,0,0,0,0,0,0,0,0,0,0,0,0,0,0,0,0,0,0,0,0,0,0,0,0,59.47,0,0,0,0,0,0,0,0,0,0,0,0.7,0,0,0,0,0,0,0.52,0,0,0,0,0,0,0,0,0,0,0,3.4,0,0,0,0,0,0,0,0,0
Interglad,Interglad_5360, GP03-400477, US Patent    Jushi Group (CN),2019, A10239781,mass_percent,95,,1294,0,0,0,0,0,0,0,0,16.95,0,0,0,0,0,0,0,0,0,0,0,0,0,0,0,0,0,0,0,0,0,0,0,0,0,0,0,0,7.82,0,0,0,0,0,0,0,0,0,0,0,0,0,0,0,0,0,0,0,0,0,0,0,0,0,0,0,0,0,0.44,0,0,0,0,0,0,0,0,0,0,0,0,0,0,0,0,0,0,0,0,0,0,0,0,0,0.42,0,0,0,0,0.71,0,0,0,0,0,0,9.63,0,0,0,0,0.21,0,0,0,0,0,0,0,0,0,0,0,0,0,0,0,0,0,0,0,0,0,0,0,0,0,0,0,0,0,0,0,0,0,0,0,0,0,59.58,0,0,0,0,0,0,0,0,0,0,0,0.7,0,0,0,0,0,0,0.43,0,0,0,0,0,0,0,0,0,0,0,3.11,0,0,0,0,0,0,0,0,0
Interglad,Interglad_5361, GP03-400478, US Patent    Jushi Group (CN),2019, A10239781,mass_percent,94.1,,1296,0,0,0,0,0,0,0,0,17.16,0,0,0,0,0,0,0,0,0,0,0,0,0,0,0,0,0,0,0,0,0,0,0,0,0,0,0,0,7.63,0,0,0,0,0,0,0,0,0,0,0,0,0,0,0,0,0,0,0,0,0,0,0,0,0,0,0,0,0,0.44,0,0,0,0,0,0,0,0,0,0,0,0,0,0,0,0,0,0,0,0,0,0,0,0,0,0.34,0,0,0,0,0.45,0,0,0,0,0,0,10.43,0,0,0,0,0.21,0,0,0,0,0,0,0,0,0,0,0,0,0,0,0,0,0,0,0,0,0,0,0,0,0,0,0,0,0,0,0,0,0,0,0,0,0,59.5,0,0,0,0,0,0,0,0,0,0,0,0.3,0,0,0,0,0,0,0.43,0,0,0,0,0,0,0,0,0,0,0,3.11,0,0,0,0,0,0,0,0,0
Interglad,Interglad_5362, GP03-400479, US Patent    Jushi Group (CN),2019, A10239781,mass_percent,93.3,,1298,0,0,0,0,0,0,0,0,16.74,0,0,0,0,0,0,0,0,0,0,0,0,0,0,0,0,0,0,0,0,0,0,0,0,0,0,0,0,9.72,0,0,0,0,0,0,0,0,0,0,0,0,0,0,0,0,0,0,0,0,0,0,0,0,0,0,0,0,0,0.44,0,0,0,0,0,0,0,0,0,0,0,0,0,0,0,0,0,0,0,0,0,0,0,0,0,0.38,0,0,0,0,0.7,0,0,0,0,0,0,9.42,0,0,0,0,0.23,0,0,0,0,0,0,0,0,0,0,0,0,0,0,0,0,0,0,0,0,0,0,0,0,0,0,0,0,0,0,0,0,0,0,0,0,0,59.54,0,0,0,0,0,0,0,0,0,0,0,0,0,0,0,0,0,0,0.42,0,0,0,0,0,0,0,0,0,0,0,2.41,0,0,0,0,0,0,0,0,0
Interglad,Interglad_5363, GP03-400480, US Patent    Jushi Group (CN),2019, A10239781,mass_percent,97,,1305,0,0,0,0,0,0,0,0,19.25,0,0,0,0,0,0,0,0,0,0,0,0,0,0,0,0,0,0,0,0,0,0,0,0,0,0,0,0,6.72,0,0,0,0,0,0,0,0,0,0,0,0,0,0,0,0,0,0,0,0,0,0,0,0,0,0,0,0,0,0.44,0,0,0,0,0,0,0,0,0,0,0,0,0,0,0,0,0,0,0,0,0,0,0,0,0,0.23,0,0,0,0,0.55,0,0,0,0,0,0,10.03,0,0,0,0,0.19,0,0,0,0,0,0,0,0,0,0,0,0,0,0,0,0,0,0,0,0,0,0,0,0,0,0,0,0,0,0,0,0,0,0,0,0,0,58.36,0,0,0,0,0,0,0,0,0,0,0,0,0,0,0,0,0,0,0.82,0,0,0,0,0,0,0,0,0,0,0,3.41,0,0,0,0,0,0,0,0,0
Interglad,Interglad_5364, GP03-400481, US Patent    Jushi Group (CN),2019, A10239781,mass_percent,97.1,,1295,0,0,0,0,0,0,0,0,16.95,0,0,0,0,0,0,0,0,0,0,0,0,0,0,0,0,0,0,0,0,0,0,0,0,0,0,0,0,6.82,0,0,0,0,0,0,0,0,0,0,0,0,0,0,0,0,0,0,0,0,0,0,0,0,0,0,0,0,0,0.44,0,0,0,0,0,0,0,0,0,0,0,0,0,0,0,0,0,0,0,0,0,0,0,0,0,0.42,0,0,0,0,0.61,0,0,0,0,0,0,10.83,0,0,0,0,0.21,0,0,0,0,0,0,0,0,0,0,0,0,0,0,0,0,0,0,0,0,0,0,0,0,0,0,0,0,0,0,0,0,0,0,0,0,0,59.28,0,0,0,0,0,0,0,0,0,0,0,0.3,0,0,0,0,0,0,0.43,0,0,0,0,0,0,0,0,0,0,0,3.71,0,0,0,0,0,0,0,0,0
Interglad,Interglad_5365, GP03-400482, US Patent    Jushi Group (CN),2019, A10239781,mass_percent,92.9,,1292,0,0,0,0,0,0,0,0,16.86,0,0,0,0,0,0,0,0,0,0,0,0,0,0,0,0,0,0,0,0,0,0,0,0,0,0,0,0,10.03,0,0,0,0,0,0,0,0,0,0,0,0,0,0,0,0,0,0,0,0,0,0,0,0,0,0,0,0,0,0.44,0,0,0,0,0,0,0,0,0,0,0,0,0,0,0,0,0,0,0,0,0,0,0,0,0,0.32,0,0,0,0,0.37,0,0,0,0,0,0,9.83,0,0,0,0,0.21,0,0,0,0,0,0,0,0,0,0,0,0,0,0,0,0,0,0,0,0,0,0,0,0,0,0,0,0,0,0,0,0,0,0,0,0,0,59.51,0,0,0,0,0,0,0,0,0,0,0,0,0,0,0,0,0,0,0.42,0,0,0,0,0,0,0,0,0,0,0,2.01,0,0,0,0,0,0,0,0,0
Interglad,Interglad_5366, GP03-400483, US Patent    Jushi Group (CN),2019, A10239781,mass_percent,93.5,,1296,0,0,0,0,0,0,0,0,16.84,0,0,0,0,0,0,0,0,0,0,0,0,0,0,0,0,0,0,0,0,0,0,0,0,0,0,0,0,9.92,0,0,0,0,0,0,0,0,0,0,0,0,0,0,0,0,0,0,0,0,0,0,0,0,0,0,0,0,0,0.44,0,0,0,0,0,0,0,0,0,0,0,0,0,0,0,0,0,0,0,0,0,0,0,0,0,0.39,0,0,0,0,0.2,0,0,0,0,0,0,9.32,0,0,0,0,0.21,0,0,0,0,0,0,0,0,0,0,0,0,0,0,0,0,0,0,0,0,0,0,0,0,0,0,0,0,0,0,0,0,0,0,0,0,0,59.25,0,0,0,0,0,0,0,0,0,0,0,0,0,0,0,0,0,0,0.42,0,0,0,0,0,0,0,0,0,0,0,3.01,0,0,0,0,0,0,0,0,0
Interglad,Interglad_5367, GP03-400484, US Patent    Jushi Group (CN),2019, A10239781,mass_percent,92.1,,1302,0,0,0,0,0,0,0,0,16.08,0,0,0,0,0,0,0,0,0,0,0,0,0,0,0,0,0,0,0,0,0,0,0,0,0,0,0,0,9.43,0,0,0,0,0,0,0,0,0,0,0,0,0,0,0,0,0,0,0,0,0,0,0,0,0,0,0,0,0,0.44,0,0,0,0,0,0,0,0,0,0,0,0,0,0,0,0,0,0,0,0,0,0,0,0,0,0.43,0,0,0,1.19,0.74,0,0,0,0,0,0,9.63,0,0,0,0,0.21,0,0,0,0,0,0,0,0,0,0,0,0,0,0,0,0,0,0,0,0,0,0,0,0,0,0,0,0,0,0,0,0,0,0,0,0,0,60.54,0,0,0,0,0,0,0,0,0,0,0,0,0,0,0,0,0,0,0.42,0,0,0,0,0,0,0,0,0,0,0,0.89,0,0,0,0,0,0,0,0,0
Interglad,Interglad_5368, GP03-400485, US Patent    Jushi Group (CN),2019, A10239781,mass_percent,93,,1299,0,0,0,0,0,0,0,0,16.85,0,0,0,0,0,0,0,0,0,0,0,0,0,0,0,0,0,0,0,0,0,0,0,0,0,0,0,0,10.13,0,0,0,0,0,0,0,0,0,0,0,0,0,0,0,0,0,0,0,0,0,0,0,0,0,0,0,0,0,0.44,0,0,0,0,0,0,0,0,0,0,0,0,0,0,0,0,0,0,0,0,0,0,0,0,0,0.38,0,0,0,0,0.75,0,0,0,0,0,0,9.33,0,0,0,0,0.22,0,0,0,0,0,0,0,0,0,0,0,0,0,0,0,0,0,0,0,0,0,0,0,0,0,0,0,0,0,0,0,0,0,0,0,0,0,59.87,0,0,0,0,0,0,0,0,0,0,0,0,0,0,0,0,0,0,0.43,0,0,0,0,0,0,0,0,0,0,0,1.6,0,0,0,0,0,0,0,0,0
Interglad,Interglad_5369, GP03-400486, US Patent    Jushi Group (CN),2019, A10239781,mass_percent,95.6,,1300,0,0,0,0,0,0,0,0,17.05,0,0,0,0,0,0,0,0,0,0,0,0,0,0,0,0,0,0,0,0,0,0,0,0,0,0,0,0,8.22,0,0,0,0,0,0,0,0,0,0,0,0,0,0,0,0,0,0,0,0,0,0,0,0,0,0,0,0,0,0.44,0,0,0,0,0,0,0,0,0,0,0,0,0,0,0,0,0,0,0,0,0,0,0,0,0,0.37,0,0,0,0,0.75,0,0,0,0,0,0,9.73,0,0,0,0,0.22,0,0,0,0,0,0,0,0,0,0,0,0,0,0,0,0,0,0,0,0,0,0,0,0,0,0,0,0,0,0,0,0,0,0,0,0,0,59.47,0,0,0,0,0,0,0,0,0,0,0,0,0,0,0,0,0,0,0.44,0,0,0,0,0,0,0,0,0,0,0,3.31,0,0,0,0,0,0,0,0,0
Interglad,Interglad_5370, GP03-400591, US Patent    Jushi Group (CN),2019, A10287206,mass_percent,,,1277,0,0,0,0,0,0,0,0,15.53,0,0,0,0,0,0,0,0,0,0,0,0,0,0,0,0,0,0,0,0,0,0,0,0,0,0,0,0,15.63,0,0,0,0,0,0,0,0,0,0,0,0,0,0,0,0,0,0,0,0,0,0,0,0,0,0,0,0,0,0.41,0,0,0,0,0,0,0,0,0,0,0,0,0,0,0,0,0,0,0,0,0,0,0,0,0,0.58,0,0,0,0,0.15,0,0,0,0,0,0,7.42,0,0,0,0,0.21,0,0,0,0,0,0,0,0,0,0,0,0,0,0,0,0,0,0,0,0,0,0,0,0,0,0,0,0,0,0,0,0,0,0,0,0,0,59.74,0,0,0,0,0,0,0,0,0,0,0,0,0,0,0,0,0,0,0.33,0,0,0,0,0,0,0,0,0,0,0,0,0,0,0,0,0,0,0,0,0
Interglad,Interglad_5371, GP03-400592, US Patent    Jushi Group (CN),2019, A10287206,mass_percent,,,1274,0,0,0,0,0,0,0,0,14.82,0,0,0,0,0,0,0,0,0,0,0,0,0,0,0,0,0,0,0,0,0,0,0,0,0,0,0,0,16.52,0,0,0,0,0,0,0,0,0,0,0,0,0,0,0,0,0,0,0,0,0,0,0,0,0,0,0,0,0,0.44,0,0,0,0,0,0,0,0,0,0,0,0,0,0,0,0,0,0,0,0,0,0,0,0,0,0.51,0,0,0,0,0.01,0,0,0,0,0,0,8.01,0,0,0,0,0.29,0,0,0,0,0,0,0,0,0,0,0,0,0,0,0,0,0,0,0,0,0,0,0,0,0,0,0,0,0,0,0,0,0,0,0,0,0,59.07,0,0,0,0,0,0,0,0,0,0,0,0,0,0,0,0,0,0,0.33,0,0,0,0,0,0,0,0,0,0,0,0,0,0,0,0,0,0,0,0,0
Interglad,Interglad_5372, GP03-400593, US Patent    Jushi Group (CN),2019, A10287206,mass_percent,,,1276,0,0,0,0,0,0,0,0,15.63,0,0,0,0,0,0,0,0,0,0,0,0,0,0,0,0,0,0,0,0,0,0,0,0,0,0,0,0,16.03,0,0,0,0,0,0,0,0,0,0,0,0,0,0,0,0,0,0,0,0,0,0,0,0,0,0,0,0,0,0.41,0,0,0,0,0,0,0,0,0,0,0,0,0,0,0,0,0,0,0,0,0,0,0,0,0,0.63,0,0,0,0,0.15,0,0,0,0,0,0,7.72,0,0,0,0,0.25,0,0,0,0,0,0,0,0,0,0,0,0,0,0,0,0,0,0,0,0,0,0,0,0,0,0,0,0,0,0,0,0,0,0,0,0,0,58.82,0,0,0,0,0,0,0,0,0,0,0,0,0,0,0,0,0,0,0.36,0,0,0,0,0,0,0,0,0,0,0,0,0,0,0,0,0,0,0,0,0
Interglad,Interglad_5373, GP03-400594, US Patent    Jushi Group (CN),2019, A10287206,mass_percent,,,1277,0,0,0,0,0,0,0,0,15.93,0,0,0,0,0,0,0,0,0,0,0,0,0,0,0,0,0,0,0,0,0,0,0,0,0,0,0,0,15.23,0,0,0,0,0,0,0,0,0,0,0,0,0,0,0,0,0,0,0,0,0,0,0,0,0,0,0,0,0,0.41,0,0,0,0,0,0,0,0,0,0,0,0,0,0,0,0,0,0,0,0,0,0,0,0,0,0.61,0,0,0,0,0.3,0,0,0,0,0,0,6.41,0,0,0,0,0.21,0,0,0,0,0,0,0,0,0,0,0,0,0,0,0,0,0,0,0,0,0,0,0,0,0,0,0,0,0,0,0,0,0,0,0,0,0,60.53,0,0,0,0,0,0,0,0,0,0,0,0,0,0,0,0,0,0,0.37,0,0,0,0,0,0,0,0,0,0,0,0,0,0,0,0,0,0,0,0,0
Interglad,Interglad_5374, GP03-400595, US Patent    Jushi Group (CN),2019, A10287206,mass_percent,,,1277,0,0,0,0,0,0,0,0,16.53,0,0,0,0,0,0,0,0,0,0,0,0,0,0,0,0,0,0,0,0,0,0,0,0,0,0,0,0,14.13,0,0,0,0,0,0,0,0,0,0,0,0,0,0,0,0,0,0,0,0,0,0,0,0,0,0,0,0,0,0.41,0,0,0,0,0,0,0,0,0,0,0,0,0,0,0,0,0,0,0,0,0,0,0,0,0,0.65,0,0,0,0,0.4,0,0,0,0,0,0,7.01,0,0,0,0,0.28,0,0,0,0,0,0,0,0,0,0,0,0,0,0,0,0,0,0,0,0,0,0,0,0,0,0,0,0,0,0,0,0,0,0,0,0,0,60.13,0,0,0,0,0,0,0,0,0,0,0,0,0,0,0,0,0,0,0.46,0,0,0,0,0,0,0,0,0,0,0,0,0,0,0,0,0,0,0,0,0
Interglad,Interglad_5375, GP03-400596, US Patent    Jushi Group (CN),2019, A10287206,mass_percent,,,1276,0,0,0,0,0,0,0,0,15.59236948,0,0,0,0,0,0,0,0,0,0,0,0,0,0,0,0,0,0,0,0,0,0,0,0,0,0,0,0,15.69277108,0,0,0,0,0,0,0,0,0,0,0,0,0,0,0,0,0,0,0,0,0,0,0,0,0,0,0,0,0,0.411646586,0,0,0,0,0,0,0,0,0,0,0,0,0,0,0,0,0,0,0,0,0,0,0,0,0,0.853413655,0,0,0,0,0.251004016,0,0,0,0,0,0,7.138554217,0,0,0,0,0.210843373,0,0,0,0,0,0,0,0,0,0,0,0,0,0,0,0,0,0,0,0,0,0,0,0,0,0,0,0,0,0,0,0,0,0,0,0,0,59.46787149,0,0,0,0,0,0,0,0,0,0,0,0,0,0,0,0,0,0,0.381526104,0,0,0,0,0,0,0,0,0,0,0,0,0,0,0,0,0,0,0,0,0
Interglad,Interglad_5376, GP03-400597, US Patent    Jushi Group (CN),2019, A10287206,mass_percent,,,1277,0,0,0,0,0,0,0,0,15.42857143,0,0,0,0,0,0,0,0,0,0,0,0,0,0,0,0,0,0,0,0,0,0,0,0,0,0,0,0,15.73469388,0,0,0,0,0,0,0,0,0,0,0,0,0,0,0,0,0,0,0,0,0,0,0,0,0,0,0,0,0,0.408163265,0,0,0,0,0,0,0,0,0,0,0,0,0,0,0,0,0,0,0,0,0,0,0,0,0,0.571428571,0,0,0,0,0.306122449,0,0,0,0,0,0,7.765306122,0,0,0,0,0.204081633,0,0,0,0,0,0,0,0,0,0,0,0,0,0,0,0,0,0,0,0,0,0,0,0,0,0,0,0,0,0,0,0,0,0,0,0,0,59.23469388,0,0,0,0,0,0,0,0,0,0,0,0,0,0,0,0,0,0,0.346938776,0,0,0,0,0,0,0,0,0,0,0,0,0,0,0,0,0,0,0,0,0
Interglad,Interglad_5377, GP03-400598, US Patent    Jushi Group (CN),2019, A10287206,mass_percent,,,1277,0,0,0,0,0,0,0,0,15.44544545,0,0,0,0,0,0,0,0,0,0,0,0,0,0,0,0,0,0,0,0,0,0,0,0,0,0,0,0,14.94494494,0,0,0,0,0,0,0,0,0,0,0,0,0,0,0,0,0,0,0,0,0,0,0,0,0,0,0,0,0,0.43043043,0,0,0,0,0,0,0,0,0,0,0,0,0,0,0,0,0,0,0,0,0,0,0,0,0,0.650650651,0,0,0,0,0.3003003,0,0,0,0,0,0,7.217217217,0,0,0,0,0.33033033,0,0,0,0,0,0,0,0,0,0,0,0,0,0,0,0,0,0,0,0,0,0,0,0,0,0,0,0,0,0,0,0,0,0,0,0,0,60.29029029,0,0,0,0,0,0,0,0,0,0,0,0,0,0,0,0,0,0,0.39039039,0,0,0,0,0,0,0,0,0,0,0,0,0,0,0,0,0,0,0,0,0
Interglad,Interglad_5378, GP03-400599, US Patent    Jushi Group (CN),2019, A10287206,mass_percent,,,1278,0,0,0,0,0,0,0,0,15.7336004,0,0,0,0,0,0,0,0,0,0,0,0,0,0,0,0,0,0,0,0,0,0,0,0,0,0,0,0,15.53329995,0,0,0,0,0,0,0,0,0,0,0,0,0,0,0,0,0,0,0,0,0,0,0,0,0,0,0,0,0,0.410615924,0,0,0,0,0,0,0,0,0,0,0,0,0,0,0,0,0,0,0,0,0,0,0,0,0,0.590886329,0,0,0,0,0.190285428,0,0,0,0,0,0,7.110665999,0,0,0,0,0.230345518,0,0,0,0,0,0,0,0,0,0,0,0,0,0,0,0,0,0,0,0,0,0,0,0,0,0,0,0,0,0,0,0,0,0,0,0,0,59.81972959,0,0,0,0,0,0,0,0,0,0,0,0,0,0,0,0,0,0,0.380570856,0,0,0,0,0,0,0,0,0,0,0,0,0,0,0,0,0,0,0,0,0
Interglad,Interglad_5379, GP03-400600, US Patent    Jushi Group (CN),2019, A10287206,mass_percent,,,1276,0,0,0,0,0,0,0,0,15.23,0,0,0,0,0,0,0,0,0,0,0,0,0,0,0,0,0,0,0,0,0,0,0,0,0,0,0,0,15.43,0,0,0,0,0,0,0,0,0,0,0,0,0,0,0,0,0,0,0,0,0,0,0,0,0,0,0,0,0,0.43,0,0,0,0,0,0,0,0,0,0,0,0,0,0,0,0,0,0,0,0,0,0,0,0,0,0.75,0,0,0,0,0.25,0,0,0,0,0,0,7.21,0,0,0,0,0.22,0,0,0,0,0,0,0,0,0,0,0,0,0,0,0,0,0,0,0,0,0,0,0,0,0,0,0,0,0,0,0,0,0,0,0,0,0,60.13,0,0,0,0,0,0,0,0,0,0,0,0,0,0,0,0,0,0,0.35,0,0,0,0,0,0,0,0,0,0,0,0,0,0,0,0,0,0,0,0,0
Interglad,Interglad_5380, GP03-400602, US Patent    Jushi Group (CN),2019, A10294142,mass_percent,96.7,,1296,0,0,0,0,0,0,0,0,16.95,0,0,0,0,0,0,0,0,0,0,0,0,0,0,0,0,0,0,0,0,0,0,0,0,0,0,0,0,7.52,0,0,0,0,0,0,0,0,0,0,0,0,0,0,0,0,0,0,0,0,0,0,0,0,0,0,0,0,0,0.44,0,0,0,0,0,0,0,0,0,0,0,0,0,0,0,0,0,0,0,0,0,0,0,0,0,0.42,0,0,0,0.4,0.71,0,0,0,0,0,0,9.73,0,0,0,0,0.21,0,0,0,0,0,0,0,0,0,0,0,0,0,0,0,0,0,0,0,0,0,0,0,0,0,0,0,0,0,0,0,0,0,0,0,0,0,59.48,0,0,0,0,0,0,0,0,0,0,0,0.6,0,0,0,0,0,0,0.43,0,0,0,0,0,0,0,0,0,0,0,3.11,0,0,0,0,0,0,0,0,0
Interglad,Interglad_5381, GP03-400603, US Patent    Jushi Group (CN),2019, A10294142,mass_percent,95.7,,1295,0,0,0,0,0,0,0,0,16.95,0,0,0,0,0,0,0,0,0,0,0,0,0,0,0,0,0,0,0,0,0,0,0,0,0,0,0,0,8.12,0,0,0,0,0,0,0,0,0,0,0,0,0,0,0,0,0,0,0,0,0,0,0,0,0,0,0,0,0,0.44,0,0,0,0,0,0,0,0,0,0,0,0,0,0,0,0,0,0,0,0,0,0,0,0,0,0.42,0,0,0,0.4,0.71,0,0,0,0,0,0,9.73,0,0,0,0,0.21,0,0,0,0,0,0,0,0,0,0,0,0,0,0,0,0,0,0,0,0,0,0,0,0,0,0,0,0,0,0,0,0,0,0,0,0,0,59.48,0,0,0,0,0,0,0,0,0,0,0,0,0,0,0,0,0,0,0.43,0,0,0,0,0,0,0,0,0,0,0,3.11,0,0,0,0,0,0,0,0,0
Interglad,Interglad_5382, GP03-400604, US Patent    Jushi Group (CN),2019, A10294142,mass_percent,99.6,,1298,0,0,0,0,0,0,0,0,16.55,0,0,0,0,0,0,0,0,0,0,0,0,0,0,0,0,0,0,0,0,0,0,0,0,0,0,0,0,5.11,0,0,0,0,0,0,0,0,0,0,0,0,0,0,0,0,0,0,0,0,0,0,0,0,0,0,0,0,0,0.44,0,0,0,0,0,0,0,0,0,0,0,0,0,0,0,0,0,0,0,0,0,0,0,0,0,0.42,0,0,0,0.4,0.5,0,0,0,0,0,0,12.54,0,0,0,0,0.22,0,0,0,0,0,0,0,0,0,0,0,0,0,0,0,0,0,0,0,0,0,0,0,0,0,0,0,0,0,0,0,0,0,0,0,0,0,59.78,0,0,0,0,0,0,0,0,0,0,0,0,0,0,0,0,0,0,0.43,0,0,0,0,0,0,0,0,0,0,0,3.61,0,0,0,0,0,0,0,0,0
Interglad,Interglad_5383, GP03-400605, US Patent    Jushi Group (CN),2019, A10294142,mass_percent,94.4,,1290,0,0,0,0,0,0,0,0,17.08,0,0,0,0,0,0,0,0,0,0,0,0,0,0,0,0,0,0,0,0,0,0,0,0,0,0,0,0,8.14,0,0,0,0,0,0,0,0,0,0,0,0,0,0,0,0,0,0,0,0,0,0,0,0,0,0,0,0,0,0.44,0,0,0,0,0,0,0,0,0,0,0,0,0,0,0,0,0,0,0,0,0,0,0,0,0,0.37,0,0,0,0.7,0.65,0,0,0,0,0,0,11.05,0,0,0,0,0.23,0,0,0,0,0,0,0,0,0,0,0,0,0,0,0,0,0,0,0,0,0,0,0,0,0,0,0,0,0,0,0,0,0,0,0,0,0,59.29,0,0,0,0,0,0,0,0,0,0,0,0,0,0,0,0,0,0,0.44,0,0,0,0,0,0,0,0,0,0,0,1.61,0,0,0,0,0,0,0,0,0
Interglad,Interglad_5384, GP03-400606, US Patent    Jushi Group (CN),2019, A10294142,mass_percent,96.5,,1292,0,0,0,0,0,0,0,0,16.95,0,0,0,0,0,0,0,0,0,0,0,0,0,0,0,0,0,0,0,0,0,0,0,0,0,0,0,0,7.62,0,0,0,0,0,0,0,0,0,0,0,0,0,0,0,0,0,0,0,0,0,0,0,0,0,0,0,0,0,0.44,0,0,0,0,0,0,0,0,0,0,0,0,0,0,0,0,0,0,0,0,0,0,0,0,0,0.41,0,0,0,0.4,1,0,0,0,0,0,0,9.63,0,0,0,0,0.21,0,0,0,0,0,0,0,0,0,0,0,0,0,0,0,0,0,0,0,0,0,0,0,0,0,0,0,0,0,0,0,0,0,0,0,0,0,59.8,0,0,0,0,0,0,0,0,0,0,0,0,0,0,0,0,0,0,0.43,0,0,0,0,0,0,0,0,0,0,0,3.11,0,0,0,0,0,0,0,0,0
Interglad,Interglad_5385, GP03-400607, US Patent    Jushi Group (CN),2019, A10294142,mass_percent,93.5,,1297,0,0,0,0,0,0,0,0,15.73,0,0,0,0,0,0,0,0,0,0,0,0,0,0,0,0,0,0,0,0,0,0,0,0,0,0,0,0,8.92,0,0,0,0,0,0,0,0,0,0,0,0,0,0,0,0,0,0,0,0,0,0,0,0,0,0,0,0,0,0.44,0,0,0,0,0,0,0,0,0,0,0,0,0,0,0,0,0,0,0,0,0,0,0,0,0,0.42,0,0,0,0.3,0.8,0,0,0,0,0,0,9.42,0,0,0,0,0.23,0,0,0,0,0,0,0,0,0,0,0,0,0,0,0,0,0,0,0,0,0,0,0,0,0,0,0,0,0,0,0,0,0,0,0,0,0,62.25,0,0,0,0,0,0,0,0,0,0,0,0,0,0,0,0,0,0,0.39,0,0,0,0,0,0,0,0,0,0,0,1.1,0,0,0,0,0,0,0,0,0
Interglad,Interglad_5386, GP03-400608, US Patent    Jushi Group (CN),2019, A10294142,mass_percent,99.2,,1306,0,0,0,0,0,0,0,0,21.16,0,0,0,0,0,0,0,0,0,0,0,0,0,0,0,0,0,0,0,0,0,0,0,0,0,0,0,0,4.51,0,0,0,0,0,0,0,0,0,0,0,0,0,0,0,0,0,0,0,0,0,0,0,0,0,0,0,0,0,0.44,0,0,0,0,0,0,0,0,0,0,0,0,0,0,0,0,0,0,0,0,0,0,0,0,0,0.34,0,0,0,0.5,0.75,0,0,0,0,0,0,10.03,0,0,0,0,0.25,0,0,0,0,0,0,0,0,0,0,0,0,0,0,0,0,0,0,0,0,0,0,0,0,0,0,0,0,0,0,0,0,0,0,0,0,0,57.15,0,0,0,0,0,0,0,0,0,0,0,0.6,0,0,0,0,0,0,0.76,0,0,0,0,0,0,0,0,0,0,0,3.51,0,0,0,0,0,0,0,0,0
Interglad,Interglad_5387, GP03-400609, US Patent    Jushi Group (CN),2019, A10294142,mass_percent,94.2,,1295,0,0,0,0,0,0,0,0,15.54,0,0,0,0,0,0,0,0,0,0,0,0,0,0,0,0,0,0,0,0,0,0,0,0,0,0,0,0,10.32,0,0,0,0,0,0,0,0,0,0,0,0,0,0,0,0,0,0,0,0,0,0,0,0,0,0,0,0,0,0.44,0,0,0,0,0,0,0,0,0,0,0,0,0,0,0,0,0,0,0,0,0,0,0,0,0,0.43,0,0,0,0.1,0.7,0,0,0,0,0,0,9.62,0,0,0,0,0.21,0,0,0,0,0,0,0,0,0,0,0,0,0,0,0,0,0,0,0,0,0,0,0,0,0,0,0,0,0,0,0,0,0,0,0,0,0,59.35,0,0,0,0,0,0,0,0,0,0,0,0,0,0,0,0,0,0,0.39,0,0,0,0,0,0,0,0,0,0,0,1.9,0,0,0,0,0,0,0,0,1
Interglad,Interglad_5388, GP03-400610, US Patent    Jushi Group (CN),2019, A10294142,mass_percent,94,,1298,0,0,0,0,0,0,0,0,16.75,0,0,0,0,0,0,0,0,0,0,0,0,0,0,0,0,0,0,0,0,0,0,0,0,0,0,0,0,9.43,0,0,0,0,0,0,0,0,0,0,0,0,0,0,0,0,0,0,0,0,0,0,0,0,0,0,0,0,0,0.44,0,0,0,0,0,0,0,0,0,0,0,0,0,0,0,0,0,0,0,0,0,0,0,0,0,0.38,0,0,0,0.8,0.75,0,0,0,0,0,0,9.73,0,0,0,0,0.22,0,0,0,0,0,0,0,0,0,0,0,0,0,0,0,0,0,0,0,0,0,0,0,0,0,0,0,0,0,0,0,0,0,0,0,0,0,59.47,0,0,0,0,0,0,0,0,0,0,0,0,0,0,0,0,0,0,0.43,0,0,0,0,0,0,0,0,0,0,0,1.6,0,0,0,0,0,0,0,0,0
Interglad,Interglad_5389, GP03-400611, US Patent    Jushi Group (CN),2019, A10294142,mass_percent,96.4,,1298,0,0,0,0,0,0,0,0,16.95,0,0,0,0,0,0,0,0,0,0,0,0,0,0,0,0,0,0,0,0,0,0,0,0,0,0,0,0,7.92,0,0,0,0,0,0,0,0,0,0,0,0,0,0,0,0,0,0,0,0,0,0,0,0,0,0,0,0,0,0.44,0,0,0,0,0,0,0,0,0,0,0,0,0,0,0,0,0,0,0,0,0,0,0,0,0,0.37,0,0,0,0.5,0.75,0,0,0,0,0,0,9.73,0,0,0,0,0.22,0,0,0,0,0,0,0,0,0,0,0,0,0,0,0,0,0,0,0,0,0,0,0,0,0,0,0,0,0,0,0,0,0,0,0,0,0,59.37,0,0,0,0,0,0,0,0,0,0,0,0,0,0,0,0,0,0,0.44,0,0,0,0,0,0,0,0,0,0,0,3.31,0,0,0,0,0,0,0,0,0
Interglad,Interglad_5390, GJ05-401427, J. Non-Crystalline Solids,2020, a. 119886,mass_percent,,3.74,1357,0,0,0,0,0,0,0,0,15.8,0,0,0,0,0,0,0,0,21.58,0,0,0,0,0,0,0,0,0,0,0,0,0,0,0,0,0,0,0,1.74,0,0,0,0,0,0,0,0,0,0,0,0,0,0,0,0,0,0,0,0,0,0,0,0,0,0,0,0,0,0,0,0,0,0,0,0,0,0,0,0,0,0,0,0,0,0,0,0,0,0,0,0,0,0,0,0,0,0,0,0,0,0,0,0,0,0,0,5,0,0,0,0,0,0,0,0,0,0,0,0,0,0,0,0,0,0,0,0,0,0,0,0,0,0,0,0,0,0,0,0,0,0,0,0,0,0,0,0,0,0,55.88,0,0,0,0,0,0,0,0,0,0,0,0,0,0,0,0,0,0,0,0,0,0,0,0,0,0,0,0,0,0,0,0,0,0,0,0,0,0,0,0
Interglad,Interglad_5391, GJ05-401428, J. Non-Crystalline Solids,2020, a. 119886,mass_percent,,3.73,1304.8,0,0,0,0,0,0,0,0,14.69,0,0,0,0,0,0,0,0,20.06,0,0,0,0,0,0,0,0,0,0,0,0,0,0,0,0,0,0,0,1.62,0,0,0,0,0,0,0,0,0,0,0,0,0,0,0,0,0,0,0,0,0,0,0,0,0,0,0,0,0,0,0,0,0,0,0,0,0,0,0,0,0,0,0,0,0,0,0,0,0,0,0,0,0,0,0,0,0,0,0,7.05,0,0,0,0,0,0,0,4.64,0,0,0,0,0,0,0,0,0,0,0,0,0,0,0,0,0,0,0,0,0,0,0,0,0,0,0,0,0,0,0,0,0,0,0,0,0,0,0,0,0,0,51.94,0,0,0,0,0,0,0,0,0,0,0,0,0,0,0,0,0,0,0,0,0,0,0,0,0,0,0,0,0,0,0,0,0,0,0,0,0,0,0,0
Interglad,Interglad_5392, GJ05-401429, J. Non-Crystalline Solids,2020, a. 119886,mass_percent,,3.49,1314.6,0,0,0,0,0,0,0,0,14.67,0,0,0,0,0,0,0,0,20.04,0,0,0,0,0,0,0,0,0,0,0,0,0,0,0,0,0,0,0,1.61,0,0,0,0,0,0,0,0,0,0,0,0,0,0,0,0,0,0,0,0,0,0,0,0,0,0,0,0,0,0,0,0,0,0,0,0,0,0,0,0,0,0,0,0,0,0,0,0,0,0,0,0,0,0,0,0,0,0,0,0,0,0,0,0,0,0,0,4.64,0,0,0,0,0,0,0,0,0,0,0,0,0,0,0,0,0,0,0,0,0,0,0,0,0,0,7.13,0,0,0,0,0,0,0,0,0,0,0,0,0,0,0,51.91,0,0,0,0,0,0,0,0,0,0,0,0,0,0,0,0,0,0,0,0,0,0,0,0,0,0,0,0,0,0,0,0,0,0,0,0,0,0,0,0
Interglad,Interglad_5393, GJ05-401430, J. Non-Crystalline Solids,2020, a. 119886,mass_percent,,3.34,1328.7,0,0,0,0,0,0,0,0,14.57,0,0,0,0,0,0,0,0,19.9,0,0,0,0,0,0,0,0,0,0,0,0,0,0,0,0,0,0,0,1.6,0,0,0,0,0,0,0,0,0,0,0,0,0,0,0,0,0,0,0,0,0,0,0,0,0,0,0,0,0,0,0,0,0,0,7.78,0,0,0,0,0,0,0,0,0,0,0,0,0,0,0,0,0,0,0,0,0,0,0,0,0,0,0,0,0,0,0,0,4.61,0,0,0,0,0,0,0,0,0,0,0,0,0,0,0,0,0,0,0,0,0,0,0,0,0,0,0,0,0,0,0,0,0,0,0,0,0,0,0,0,0,0,51.54,0,0,0,0,0,0,0,0,0,0,0,0,0,0,0,0,0,0,0,0,0,0,0,0,0,0,0,0,0,0,0,0,0,0,0,0,0,0,0,0
Interglad,Interglad_5394, GJ05-401431, J. Non-Crystalline Solids,2020, a. 119886,mass_percent,,3.17,1324.3,0,0,0,0,0,0,0,0,14.47,0,0,0,0,0,0,0,0,19.76,0,0,0,0,0,0,0,0,0,0,0,0,0,0,0,0,0,0,0,1.59,0,0,0,0,0,0,0,0,0,0,0,0,0,0,0,0,0,0,0,0,0,0,0,0,0,0,0,0,0,0,0,0,0,0,0,0,0,0,0,0,0,0,0,0,0,0,0,0,0,0,0,0,0,0,0,0,0,0,0,0,0,0,0,0,0,0,0,4.58,0,0,0,0,0,0,0,0,0,0,0,0,0,0,0,0,0,0,0,0,0,0,0,0,0,0,0,0,0,0,0,0,0,0,0,0,0,0,0,0,0,0,51.2,0,0,0,0,0,0,0,0,0,0,0,0,0,0,0,0,0,0,0,0,0,0,0,0,0,0,0,0,0,0,0,0,8.4,0,0,0,0,0,0,0
Interglad,Interglad_5395, GP03-401617, US Patent    Jushi Group (CN),2019, A0010077,mass_percent,96.7,,1296,0,0,0,0,0,0,0,0,16.95,0,0,0,0,0,0,0,0,0,0,0,0,0,0,0,0,0,0,0,0,0,0,0,0,0,0,0,0,7.52,0,0,0,0,0,0,0,0,0,0,0,0,0,0,0,0,0,0,0,0,0,0,0,0,0,0,0,0,0,0.44,0,0,0,0,0,0,0,0,0,0,0,0,0,0,0,0,0,0,0,0,0,0,0,0,0,0.42,0,0,0,0.4,0.71,0,0,0,0,0,0,9.73,0,0,0,0,0.21,0,0,0,0,0,0,0,0,0,0,0,0,0,0,0,0,0,0,0,0,0,0,0,0,0,0,0,0,0,0,0,0,0,0,0,0,0,59.48,0,0,0,0,0,0,0,0,0,0,0,0.6,0,0,0,0,0,0,0.43,0,0,0,0,0,0,0,0,0,0,0,3.11,0,0,0,0,0,0,0,0,0
Interglad,Interglad_5396, GP03-401618, US Patent    Jushi Group (CN),2019, A0010077,mass_percent,95.7,,1295,0,0,0,0,0,0,0,0,16.95,0,0,0,0,0,0,0,0,0,0,0,0,0,0,0,0,0,0,0,0,0,0,0,0,0,0,0,0,8.12,0,0,0,0,0,0,0,0,0,0,0,0,0,0,0,0,0,0,0,0,0,0,0,0,0,0,0,0,0,0.44,0,0,0,0,0,0,0,0,0,0,0,0,0,0,0,0,0,0,0,0,0,0,0,0,0,0.42,0,0,0,0.4,0.71,0,0,0,0,0,0,9.73,0,0,0,0,0.21,0,0,0,0,0,0,0,0,0,0,0,0,0,0,0,0,0,0,0,0,0,0,0,0,0,0,0,0,0,0,0,0,0,0,0,0,0,59.48,0,0,0,0,0,0,0,0,0,0,0,0,0,0,0,0,0,0,0.43,0,0,0,0,0,0,0,0,0,0,0,3.11,0,0,0,0,0,0,0,0,0
Interglad,Interglad_5397, GP03-401619, US Patent    Jushi Group (CN),2019, A0010077,mass_percent,99.6,,1298,0,0,0,0,0,0,0,0,16.55,0,0,0,0,0,0,0,0,0,0,0,0,0,0,0,0,0,0,0,0,0,0,0,0,0,0,0,0,5.11,0,0,0,0,0,0,0,0,0,0,0,0,0,0,0,0,0,0,0,0,0,0,0,0,0,0,0,0,0,0.44,0,0,0,0,0,0,0,0,0,0,0,0,0,0,0,0,0,0,0,0,0,0,0,0,0,0.42,0,0,0,0.4,0.5,0,0,0,0,0,0,12.54,0,0,0,0,0.22,0,0,0,0,0,0,0,0,0,0,0,0,0,0,0,0,0,0,0,0,0,0,0,0,0,0,0,0,0,0,0,0,0,0,0,0,0,59.78,0,0,0,0,0,0,0,0,0,0,0,0,0,0,0,0,0,0,0.43,0,0,0,0,0,0,0,0,0,0,0,3.61,0,0,0,0,0,0,0,0,0
Interglad,Interglad_5398, GP03-401620, US Patent    Jushi Group (CN),2019, A0010077,mass_percent,95.4,,1296,0,0,0,0,0,0,0,0,16.23,0,0,0,0,0,0,0,0,0,0,0,0,0,0,0,0,0,0,0,0,0,0,0,0,0,0,0,0,9.18,0,0,0,0,0,0,0,0,0,0,0,0,0,0,0,0,0,0,0,0,0,0,0,0,0,0,0,0,0,0.44,0,0,0,0,0,0,0,0,0,0,0,0,0,0,0,0,0,0,0,0,0,0,0,0,0,0.38,0,0,0,1.01,0.71,0,0,0,0,0,0,9.48,0,0,0,0,0.23,0,0,0,0,0,0,0,0,0,0,0,0,0,0,0,0,0,0,0,0,0,0,0,0,0,0,0,0,0,0,0,0,0,0,0,0,0,59.5,0,0,0,0,0,0,0,0,0,0,0,0,0,0,0,0,0,0,0.42,0,0,0,0,0,0,0,0,0,0,0,2.42,0,0,0,0,0,0,0,0,0
Interglad,Interglad_5399, GP03-401621, US Patent    Jushi Group (CN),2019, A0010077,mass_percent,96.5,,1292,0,0,0,0,0,0,0,0,16.95,0,0,0,0,0,0,0,0,0,0,0,0,0,0,0,0,0,0,0,0,0,0,0,0,0,0,0,0,7.62,0,0,0,0,0,0,0,0,0,0,0,0,0,0,0,0,0,0,0,0,0,0,0,0,0,0,0,0,0,0.44,0,0,0,0,0,0,0,0,0,0,0,0,0,0,0,0,0,0,0,0,0,0,0,0,0,0.41,0,0,0,0.4,1,0,0,0,0,0,0,9.63,0,0,0,0,0.21,0,0,0,0,0,0,0,0,0,0,0,0,0,0,0,0,0,0,0,0,0,0,0,0,0,0,0,0,0,0,0,0,0,0,0,0,0,59.8,0,0,0,0,0,0,0,0,0,0,0,0,0,0,0,0,0,0,0.43,0,0,0,0,0,0,0,0,0,0,0,3.11,0,0,0,0,0,0,0,0,0
Interglad,Interglad_5400, GP03-401622, US Patent    Jushi Group (CN),2019, A0010077,mass_percent,93.5,,1297,0,0,0,0,0,0,0,0,15.73,0,0,0,0,0,0,0,0,0,0,0,0,0,0,0,0,0,0,0,0,0,0,0,0,0,0,0,0,8.92,0,0,0,0,0,0,0,0,0,0,0,0,0,0,0,0,0,0,0,0,0,0,0,0,0,0,0,0,0,0.44,0,0,0,0,0,0,0,0,0,0,0,0,0,0,0,0,0,0,0,0,0,0,0,0,0,0.42,0,0,0,0.3,0.8,0,0,0,0,0,0,9.42,0,0,0,0,0.23,0,0,0,0,0,0,0,0,0,0,0,0,0,0,0,0,0,0,0,0,0,0,0,0,0,0,0,0,0,0,0,0,0,0,0,0,0,62.25,0,0,0,0,0,0,0,0,0,0,0,0,0,0,0,0,0,0,0.39,0,0,0,0,0,0,0,0,0,0,0,1.1,0,0,0,0,0,0,0,0,0
Interglad,Interglad_5401, GP03-401623, US Patent    Jushi Group (CN),2019, A0010077,mass_percent,99.2,,1306,0,0,0,0,0,0,0,0,21.16,0,0,0,0,0,0,0,0,0,0,0,0,0,0,0,0,0,0,0,0,0,0,0,0,0,0,0,0,4.51,0,0,0,0,0,0,0,0,0,0,0,0,0,0,0,0,0,0,0,0,0,0,0,0,0,0,0,0,0,0.44,0,0,0,0,0,0,0,0,0,0,0,0,0,0,0,0,0,0,0,0,0,0,0,0,0,0.34,0,0,0,0.5,0.75,0,0,0,0,0,0,10.03,0,0,0,0,0.25,0,0,0,0,0,0,0,0,0,0,0,0,0,0,0,0,0,0,0,0,0,0,0,0,0,0,0,0,0,0,0,0,0,0,0,0,0,57.15,0,0,0,0,0,0,0,0,0,0,0,0.6,0,0,0,0,0,0,0.76,0,0,0,0,0,0,0,0,0,0,0,3.51,0,0,0,0,0,0,0,0,0
Interglad,Interglad_5402, GP03-401624, US Patent    Jushi Group (CN),2019, A0010077,mass_percent,99.4,,1310,0,0,0,0,0,0,0,0,19.45,0,0,0,0,0,0,0,0,0,0,0,0,0,0,0,0,0,0,0,0,0,0,0,0,0,0,0,0,7.22,0,0,0,0,0,0,0,0,0,0,0,0,0,0,0,0,0,0,0,0,0,0,0,0,0,0,0,0,0,0.44,0,0,0,0,0,0,0,0,0,0,0,0,0,0,0,0,0,0,0,0,0,0,0,0,0,0.3,0,0,0,0.6,0.55,0,0,0,0,0,0,8.82,0,0,0,0,0.13,0,0,0,0,0,0,0,0,0,0,0,0,0,0,0,0,0,0,0,0,0,0,0,0,0,0,0,0,0,0,0,0,0,0,0,0,0,57.96,0,0,0,0,0,0,0,0,0,0,0,0,0,0,0,0,0,0,0.82,0,0,0,0,0,0,0,0,0,0,0,3.71,0,0,0,0,0,0,0,0,0
Interglad,Interglad_5403, GP03-401625, US Patent    Jushi Group (CN),2019, A0010077,mass_percent,94.2,,1295,0,0,0,0,0,0,0,0,15.54,0,0,0,0,0,0,0,0,0,0,0,0,0,0,0,0,0,0,0,0,0,0,0,0,0,0,0,0,10.32,0,0,0,0,0,0,0,0,0,0,0,0,0,0,0,0,0,0,0,0,0,0,0,0,0,0,0,0,0,0.44,0,0,0,0,0,0,0,0,0,0,0,0,0,0,0,0,0,0,0,0,0,0,0,0,0,0.43,0,0,0,0.1,0.7,0,0,0,0,0,0,9.62,0,0,0,0,0.21,0,0,0,0,0,0,0,0,0,0,0,0,0,0,0,0,0,0,0,0,0,0,0,0,0,0,0,0,0,0,0,0,0,0,0,0,0,59.35,0,0,0,0,0,0,0,0,0,0,0,0,0,0,0,0,0,0,0.39,0,0,0,0,0,0,0,0,0,0,0,1.9,0,0,0,0,0,0,0,0,1
Interglad,Interglad_5404, GP03-401626, US Patent    Jushi Group (CN),2019, A0010077,mass_percent,102.1,,1305,0,0,0,0,0,0,0,0,17.05,0,0,0,0,0,0,0,0,0,0,0,0,0,0,0,0,0,0,0,0,0,0,0,0,0,0,0,0,5.51,0,0,0,0,0,0,0,0,0,0,0,0,0,0,0,0,0,0,0,0,0,0,0,0,0,0,0,0,0,0.43,0,0,0,0,0,0,0,0,0,0,0,0,0,0,0,0,0,0,0,0,0,0,0,0,0,0.48,0,0,0,0.6,0.75,0,0,0,0,0,0,10.53,0,0,0,0,0.27,0,0,0,0,0,0,0,0,0,0,0,0,0,0,0,0,0,0,0,0,0,0,0,0,0,0,0,0,0,0,0,0,0,0,0,0,0,58.96,0,0,0,0,0,0,0,0,0,0,0,0,0,0,0,0,0,0,0.41,0,0,0,0,0,0,0,0,0,0,0,5.01,0,0,0,0,0,0,0,0,0
Interglad,Interglad_5405, GP03-401627, US Patent    Jushi Group (CN),2019, A0010077,mass_percent,94.8,,1299,0,0,0,0,0,0,0,0,16.85,0,0,0,0,0,0,0,0,0,0,0,0,0,0,0,0,0,0,0,0,0,0,0,0,0,0,0,0,8.32,0,0,0,0,0,0,0,0,0,0,0,0,0,0,0,0,0,0,0,0,0,0,0,0,0,0,0,0,0,0.44,0,0,0,0,0,0,0,0,0,0,0,0,0,0,0,0,0,0,0,0,0,0,0,0,0,0.36,0,0,0,0.4,0.75,0,0,0,0,0,0,9.93,0,0,0,0,0.23,0,0,0,0,0,0,0,0,0,0,0,0,0,0,0,0,0,0,0,0,0,0,0,0,0,0,0,0,0,0,0,0,0,0,0,0,0,59.48,0,0,0,0,0,0,0,0,0,0,0,1,0,0,0,0,0,0,0.43,0,0,0,0,0,0,0,0,0,0,0,1.81,0,0,0,0,0,0,0,0,0
Interglad,Interglad_5406, GP03-401628, US Patent    Jushi Group (CN),2019, A0010077,mass_percent,94,,1298,0,0,0,0,0,0,0,0,16.75,0,0,0,0,0,0,0,0,0,0,0,0,0,0,0,0,0,0,0,0,0,0,0,0,0,0,0,0,9.43,0,0,0,0,0,0,0,0,0,0,0,0,0,0,0,0,0,0,0,0,0,0,0,0,0,0,0,0,0,0.44,0,0,0,0,0,0,0,0,0,0,0,0,0,0,0,0,0,0,0,0,0,0,0,0,0,0.38,0,0,0,0.8,0.75,0,0,0,0,0,0,9.73,0,0,0,0,0.22,0,0,0,0,0,0,0,0,0,0,0,0,0,0,0,0,0,0,0,0,0,0,0,0,0,0,0,0,0,0,0,0,0,0,0,0,0,59.47,0,0,0,0,0,0,0,0,0,0,0,0,0,0,0,0,0,0,0.43,0,0,0,0,0,0,0,0,0,0,0,1.6,0,0,0,0,0,0,0,0,0
Interglad,Interglad_5407, GP03-401714, US Patent    OCV Intellectual Capital (US),2019, A0055156,mass_percent,,,1259,0,0,0,0,0,0,0,0,13.01,0,0,0,0,0,0,0,0,0,0,0,0,0,0,0,0,0,0,0,0,0,0,0,0,0,0,0,0,22.16,0,0,0,0,0,0,0,0,0,0,0,0,0,0,0,0,0,0,0,0,0,0,0,0,0,0,0,0,0.04,0.25,0,0,0,0,0,0,0,0,0,0,0,0,0,0,0,0,0,0,0,0,0,0,0,0,0,0.14,0,0,0,0,0,0,0,0,0,0,0,3.11,0,0,0,0,0.63,0,0,0,0,0,0,0,0,0,0,0,0,0,0,0,0,0,0,0,0,0,0,0,0,0,0,0,0.02,0,0,0,0,0,0,0,0,0,60.09,0,0,0,0,0,0,0,0,0,0,0,0,0,0,0,0,0,0,0.55,0,0,0,0,0,0,0,0,0,0,0,0,0,0,0,0,0,0,0,0,0
Interglad,Interglad_5408, GP03-401715, US Patent    OCV Intellectual Capital (US),2019, A0055156,mass_percent,,,1265,0,0,0,0,0,0,0,0,13.21132113,0,0,0,0,0,0,0,0,0,0,0,0,0,0,0,0,0,0,0,0,0,0,0,0,0,0,0,0,22.07220722,0,0,0,0,0,0,0,0,0,0,0,0,0,0,0,0,0,0,0,0,0,0,0,0,0,0,0,0,0.060006001,0.230023002,0,0,0,0,0,0,0,0,0,0,0,0,0,0,0,0,0,0,0,0,0,0,0,0,0,0.160016002,0,0,0,0,0,0,0,0,0,0,0,3.01030103,0,0,0,0,0.600060006,0,0,0,0,0,0,0,0,0,0,0,0,0,0,0,0,0,0,0,0,0,0,0,0,0,0,0,0.050005001,0,0,0,0,0,0,0,0,0,60.0860086,0,0,0,0,0,0,0,0,0,0,0,0,0,0,0,0,0,0,0.520052005,0,0,0,0,0,0,0,0,0,0,0,0,0,0,0,0,0,0,0,0,0
Interglad,Interglad_5409, GP03-401716, US Patent    OCV Intellectual Capital (US),2019, A0055156,mass_percent,,,1264,0,0,0,0,0,0,0,0,13.48,0,0,0,0,0,0,0,0,0,0,0,0,0,0,0,0,0,0,0,0,0,0,0,0,0,0,0,0,22.69,0,0,0,0,0,0,0,0,0,0,0,0,0,0,0,0,0,0,0,0,0,0,0,0,0,0,0,0,0.04,0.36,0,0,0,0,0,0,0,0,0,0,0,0,0,0,0,0,0,0,0,0,0,0,0,0,0,0.63,0,0,0,0,0,0,0,0,0,0,0,3.23,0,0,0,0,0.03,0,0,0,0,0,0,0,0,0,0,0,0,0,0,0,0,0,0,0,0,0,0,0,0,0,0,0,0.05,0,0,0,0,0,0,0,0,0,59.45,0,0,0,0,0,0,0,0,0,0,0,0,0,0,0,0,0,0,0.04,0,0,0,0,0,0,0,0,0,0,0,0,0,0,0,0,0,0,0,0,0
Interglad,Interglad_5410, GP03-401717, US Patent    OCV Intellectual Capital (US),2019, A0055156,mass_percent,,,1279,0,0,0,0,0,0,0,0,13.08,0,0,0,0,0,0,0,0,0,0,0,0,0,0,0,0,0,0,0,0,0,0,0,0,0,0,0,0,22.29,0,0,0,0,0,0,0,0,0,0,0,0,0,0,0,0,0,0,0,0,0,0,0,0,0,0,0,0,0.04,0.36,0,0,0,0,0,0,0,0,0,0,0,0,0,0,0,0,0,0,0,0,0,0,0,0,0,0.23,0,0,0,0,0,0,0,0,0,0,0,2.83,0,0,0,0,0.03,0,0,0,0,0,0,0,0,0,0,0,0,0,0,0,0,0,0,0,0,0,0,0,0,0,0,0,0.05,0,0,0,0,0,0,0,0,0,61.05,0,0,0,0,0,0,0,0,0,0,0,0,0,0,0,0,0,0,0.04,0,0,0,0,0,0,0,0,0,0,0,0,0,0,0,0,0,0,0,0,0
