Repository: n000188975/2026.05.25-glass-predition-reverse-model

File: interglad_database.csv (part 73 of 76)
_mass_pct,GeSe_mass_pct,GeTe4_mass_pct,GeTe_mass_pct,Ge_mass_pct,H2O_mass_pct,HfF4_mass_pct,HfO2_mass_pct,Ho2O3_mass_pct,I_mass_pct,In2S3_mass_pct,InF3_mass_pct,In_mass_pct,K2O_mass_pct,KBr_mass_pct,KCl_mass_pct,KF_mass_pct,La2O3_mass_pct,Li2O_mass_pct,Li2SO4_mass_pct,Li2S_mass_pct,LiCl_mass_pct,LiF_mass_pct,Lu2O3_mass_pct,MgF2_mass_pct,MgO_mass_pct,MnF2_mass_pct,MnO2_mass_pct,MnO_mass_pct,MoO3_mass_pct,Na2O_mass_pct,Na2SO4_mass_pct,Na2S_mass_pct,NaCl_mass_pct,NaF_mass_pct,NaPO3_mass_pct,Nb2O5_mass_pct,Nd2O3_mass_pct,NdF3_mass_pct,NiO_mass_pct,O_mass_pct,P2O5_mass_pct,P2S5_mass_pct,P_mass_pct,PbBr2_mass_pct,PbCl2_mass_pct,PbF2_mass_pct,PbI2_mass_pct,PbO_mass_pct,PbSe_mass_pct,PbTe_mass_pct,Pb_mass_pct,Pr2O3_mass_pct,Rb2O_mass_pct,RbCl_mass_pct,RbF_mass_pct,Rh2O3_mass_pct,Rh_mass_pct,SO3_mass_pct,S_mass_pct,Sb2O3_mass_pct,Sb2S3_mass_pct,Sb2Se3_mass_pct,Sb2Te3_mass_pct,Sb_mass_pct,Sc2O3_mass_pct,SeO2_mass_pct,Se_mass_pct,SiO2_mass_pct,SiS2_mass_pct,Si_mass_pct,Sm2O3_mass_pct,SnCl2_mass_pct,SnF2_mass_pct,SnO2_mass_pct,SnO_mass_pct,SnS_mass_pct,SnSe2_mass_pct,SnSe_mass_pct,SnTe_mass_pct,SrO_mass_pct,Ta2O5_mass_pct,Tb2O3_mass_pct,TeO2_mass_pct,Te_mass_pct,ThF4_mass_pct,Th_mass_pct,TiO2_mass_pct,Tl2O_mass_pct,Tl2S_mass_pct,Tl2Se_mass_pct,Tl2Te_mass_pct,TlBr_mass_pct,TlCl_mass_pct,TlSe_mass_pct,Tl_mass_pct,U_mass_pct,V2O5_mass_pct,WO3_mass_pct,Y2O3_mass_pct,YF3_mass_pct,Yb2O3_mass_pct,ZnBr2_mass_pct,ZnCl2_mass_pct,ZnF2_mass_pct,ZnO_mass_pct,ZnSO4_mass_pct,ZrF4_mass_pct,ZrO2_mass_pct
Interglad,Interglad_5485, GP03-405441, Japanese Patent    Nippon Electric Glass (J),2020, A063168,mass_percent,83.5,4.29,1428,0,0,0,0,0,0,0,0,18.23,0,0,0,0,0,0,0,0,2.95,0,0,0,0,0,0,4.88,0,0,0,0,0,0,0,0,0,0,0,0,7.39,0,0,0,0,0,0,0,0,0,0,0,0,0,0,0,0,0,0,0,0,0,0,0,0,0,0,0,0,0,0,0,0,0,0,0,0,0,0,0,0,0,0,0,0,0,0,0,0,0,0,0,0,0,0,0,0,0,0,0,0,0,0,0,0,0,0,0,4.7,0,0,0,0,0,0,0,0,0,0,0,0,0,0,0,0,0,0,0,0,0,0,0,0,0,0,0,0,0,0,0,0,0,0,0,0,0,0,0,0,0,0,59.74,0,0,0,0,0,0.23,0,0,0,0,0,1.88,0,0,0,0,0,0,0,0,0,0,0,0,0,0,0,0,0,0,0,0,0,0,0,0,0,0,0,0
Interglad,Interglad_5486, GP03-405442, Japanese Patent    Nippon Electric Glass (J),2020, A063168,mass_percent,83.5,3.72,1464,0,0,0,0,0,0,0,0,19.01,0,0,0,0,0,0,0,0,3.06,0,0,0,0,0,0,5.11,0,0,0,0,0,0,0,0,0,0,0,0,5.27,0,0,0,0,0,0,0,0,0,0,0,0,0,0,0,0,0,0,0,0,0,0,0,0,0,0,0,0,0,0,0,0,0,0,0,0,0,0,0,0,0,0,0,0,0,0,0,0,0,0,0,0,0,0,0,0,0,0,0,0,0,0,0,0,0,0,0,4.89,0,0,0,0,0,0,0,0,0,0,0,0,0,0,0,0,0,0,0,0,0,0,0,0,0,0,0,0,0,0,0,0,0,0,0,0,0,0,0,0,0,0,61.96,0,0,0,0,0,0.23,0,0,0,0,0,0.47,0,0,0,0,0,0,0,0,0,0,0,0,0,0,0,0,0,0,0,0,0,0,0,0,0,0,0,0
Interglad,Interglad_5487, GP03-405443, Japanese Patent    Nippon Electric Glass (J),2020, A063168,mass_percent,82.4,4.63,1420,0,0,0,0,0,0,0,0,17.58,0,0,0,0,0,0,0,0,2.77,0,0,0,0,0,0,4.74,0,0,0,0,0,0,0,0,0,0,0,0,4.88,0,0,0,0,0,0,0,0,0,0,0,0,0,0,0,0,0,0,0,0,0,0,0,0,0,0,0,0,0,0,0,0,0,0,0,0,0,0,0,0,0,0,0,0,0,0,0,0,0,0,0,0,0,0,0,0,0,0,0,0,0,0,0,0,0,0,0,4.51,0,0,0,0,0,0,0,0,0,0,0,0,0,0,0,0,0,0,0,0,0,0,0,0,0,0,0,0,0,0,0,0,0,0,0,0,0,0,0,0,0,0,57.21,0,0,0,0,0,0.22,0,0,0,0,0,8.09,0,0,0,0,0,0,0,0,0,0,0,0,0,0,0,0,0,0,0,0,0,0,0,0,0,0,0,0
Interglad,Interglad_5488, GP03-405444, Japanese Patent    Nippon Electric Glass (J),2020, A063168,mass_percent,83.1,4.02,1456,0,0,0,0,0,0,0,0,18.47,0,0,0,0,0,0,0,0,2.92,0,0,0,0,0,0,6.2,0,0,0,0,0,0,0,0,0,0,0,0,5.12,0,0,0,0,0,0,0,0,0,0,0,0,0,0,0,0,0,0,0,0,0,0,0,0,0,0,0,0,0,0,0,0,0,0,0,0,0,0,0,0,0,0,0,0,0,0,0,0,0,0,0,0,0,0,0,0,0,0,0,0,0,0,0,0,0,0,0,4.77,0,0,0,0,0,0,0,0,0,0,0,0,0,0,0,0,0,0,0,0,0,0,0,0,0,0,0,0,0,0,0,0,0,0,0,0,0,0,0,0,0,0,60.27,0,0,0,0,0,0.23,0,0,0,0,0,2.02,0,0,0,0,0,0,0,0,0,0,0,0,0,0,0,0,0,0,0,0,0,0,0,0,0,0,0,0
Interglad,Interglad_5489, GP03-405445, Japanese Patent    Nippon Electric Glass (J),2020, A063168,mass_percent,81.2,4.63,1431,0,0,0,0,0,0,0,0,17.19,0,0,0,0,0,0,0,0,2.81,0,0,0,0,0,0,12.61,0,0,0,0,0,0,0,0,0,0,0,0,4.77,0,0,0,0,0,0,0,0,0,0,0,0,0,0,0,0,0,0,0,0,0,0,0,0,0,0,0,0,0,0,0,0,0,0,0,0,0,0,0,0,0,0,0,0,0,0,0,0,0,0,0,0,0,0,0,0,0,0,0,0,0,0,0,0,0,0,0,4.42,0,0,0,0,0,0,0,0,0,0,0,0,0,0,0,0,0,0,0,0,0,0,0,0,0,0,0,0,0,0,0,0,0,0,0,0,0,0,0,0,0,0,56.19,0,0,0,0,0,0.22,0,0,0,0,0,1.79,0,0,0,0,0,0,0,0,0,0,0,0,0,0,0,0,0,0,0,0,0,0,0,0,0,0,0,0
Interglad,Interglad_5490, GP03-405446, Japanese Patent    Nippon Electric Glass (J),2020, A063168,mass_percent,82.4,3.9,1461,0,0,0,0,0,0,0,0,18.46,0,0,0,0,0,0,0,0,2.92,0,0,0,0,0,0,5.05,0,0,0,0,0,0,0,0,0,0,0,0,5.12,0,0,0,0,0,0,0,0,0,0,0,0,0,0,0,0,0,0,0,0,0,0,0,0,0,0,0,0,0,0,0,0,0,0,0,0,0,0,0,0,0,0,0,0,0,0,0,0,0,0,0,0,0,0,0,0,0,0,0,0,0,0,0,0,0,0,0,4.77,0,0,0,0,0,0,0,0,0,0,0,0,0,0,0,1.27,0,0,0,0,0,0,0,0,0,0,0,0,0,0,0,0,0,0,0,0,0,0,0,0,0,0,60.16,0,0,0,0,0,0.23,0,0,0,0,0,2.02,0,0,0,0,0,0,0,0,0,0,0,0,0,0,0,0,0,0,0,0,0,0,0,0,0,0,0,0
Interglad,Interglad_5491, GP03-405447, Japanese Patent    Nippon Electric Glass (J),2020, A063168,mass_percent,80.5,3.88,1465,0,0,0,0,0,0,0,0,17.95,0,0,0,0,0,0,0,0,2.88,0,0,0,0,0,0,4.76,0,0,0,0,0,0,0,0,0,0,0,0,4.98,0,0,0,0,0,0,0,0,0,0,0,0,0,0,0,0,0,0,0,0,0,0,0,0,0,0,0,0,0,0,0,0,0,0,0,0,0,0,0,0,0,0,0,0,0,0,0,0,0,0,0,0,0,0,0,0,0,0,0,0,0,0,0,0,0,0,0,4.65,0,0,0,0,0,0,0,0,0,0,0,0,0,0,0,3.78,0,0,0,0,0,0,0,0,0,0,0,0,0,0,0,0,0,0,0,0,0,0,0,0,0,0,58.79,0,0,0,0,0,0.22,0,0,0,0,0,1.99,0,0,0,0,0,0,0,0,0,0,0,0,0,0,0,0,0,0,0,0,0,0,0,0,0,0,0,0
Interglad,Interglad_5492, GP03-405448, Japanese Patent    Nippon Electric Glass (J),2020, A063168,mass_percent,80.5,3.83,1469,0,0,0,0,0,0,0,0,17.5,0,0,0,0,0,0,0,0,2.84,0,0,0,0,0,0,4.68,0,0,0,0,0,0,0,0,0,0,0,0,4.89,0,0,0,0,0,0,0,0,0,0,0,0,0,0,0,0,0,0,0,0,0,0,0,0,0,0,0,0,0,0,0,0,0,0,0,0,0,0,0,0,0,0,0,0,0,0,0,0,0,0,0,0,0,0,0,0,0,0,0,0,0,0,0,0,0,0,0,4.46,0,0,0,0,0,0,0,0,0,0,0,0,0,0,0,6.61,0,0,0,0,0,0,0,0,0,0,0,0,0,0,0,0,0,0,0,0,0,0,0,0,0,0,56.99,0,0,0,0,0,0.22,0,0,0,0,0,1.81,0,0,0,0,0,0,0,0,0,0,0,0,0,0,0,0,0,0,0,0,0,0,0,0,0,0,0,0
Interglad,Interglad_5493, GP03-405449, Japanese Patent    Nippon Electric Glass (J),2020, A063168,mass_percent,85.7,4.23,1392,0,0,0,0,0,0,0,0,22.92,0,0,0,0,0,0,0,0,3.37,0,0,0,0,0,0,6.75,0,0,0,0,0,0,0,0,0,0,0,0,5.85,0,0,0,0,0,0,0,0,0,0,0,0,0,0,0,0,0,0,0,0,0,0,0,0,0,0,0,0,0,0,0,0,0,0,0,0,0,0,0,0,0,0,0,0,0,0,0,0,0,0,0,0,0,0,0,0,0,0,0,0,0,0,0,0,0,0,0,5.45,0,0,0,0,0,0,0,0,0,0,0,0,0,0,0,0.62,0,0,0,0,0,0,0,0,0,0,0,0,0,0,0,0,0,0,0,0,0,0,0,0,0,0,53.76,0,0,0,0,0,0.22,0,0,0,0,0,1.06,0,0,0,0,0,0,0,0,0,0,0,0,0,0,0,0,0,0,0,0,0,0,0,0,0,0,0,0
Interglad,Interglad_5494, GP03-405450, Japanese Patent    Nippon Electric Glass (J),2020, A063168,mass_percent,84.6,4.04,1422,0,0,0,0,0,0,0,0,21.26,0,0,0,0,0,0,0,0,3.19,0,0,0,0,0,0,6.35,0,0,0,0,0,0,0,0,0,0,0,0,5.47,0,0,0,0,0,0,0,0,0,0,0,0,0,0,0,0,0,0,0,0,0,0,0,0,0,0,0,0,0,0,0,0,0,0,0,0,0,0,0,0,0,0,0,0,0,0,0,0,0,0,0,0,0,0,0,0,0,0,0,0,0,0,0,0,0,0,0,5.06,0,0,0,0,0,0,0,0,0,0,0,0,0,0,0,0.63,0,0,0,0,0,0,0,0,0,0,0,0,0,0,0,0,0,0,0,0,0,0,0,0,0,0,56.75,0,0,0,0,0,0.22,0,0,0,0,0,1.07,0,0,0,0,0,0,0,0,0,0,0,0,0,0,0,0,0,0,0,0,0,0,0,0,0,0,0,0
Interglad,Interglad_5495, GP03-405451, Japanese Patent    Nippon Electric Glass (J),2020, A063168,mass_percent,82.4,3.66,1492,0,0,0,0,0,0,0,0,18.26,0,0,0,0,0,0,0,0,2.73,0,0,0,0,0,0,5.54,0,0,0,0,0,0,0,0,0,0,0,0,4.73,0,0,0,0,0,0,0,0,0,0,0,0,0,0,0,0,0,0,0,0,0,0,0,0,0,0,0,0,0,0,0,0,0,0,0,0,0,0,0,0,0,0,0,0,0,0,0,0,0,0,0,0,0,0,0,0,0,0,0,0,0,0,0,0,0,0,0,4.37,0,0,0,0,0,0,0,0,0,0,0,0,0,0,0,0.43,0,0,0,0,0,0,0,0,0,0,0,0,0,0,0,0,0,0,0,0,0,0,0,0,0,0,62.77,0,0,0,0,0,0.23,0,0,0,0,0,0.94,0,0,0,0,0,0,0,0,0,0,0,0,0,0,0,0,0,0,0,0,0,0,0,0,0,0,0,0
Interglad,Interglad_5496, GP03-405452, Japanese Patent    Nippon Electric Glass (J),2020, A063168,mass_percent,80.7,4.04,1465,0,0,0,0,0,0,0,0,14.51,0,0,0,0,0,0,0,0,3.19,0,0,0,0,0,0,6.33,0,0,0,0,0,0,0,0,0,0,0,0,5.58,0,0,0,0,0,0,0,0,0,0,0,0,0,0,0,0,0,0,0,0,0,0,0,0,0,0,0,0,0,0,0,0,0,0,0,0,0,0,0,0,0,0,0,0,0,0,0,0,0,0,0,0,0,0,0,0,0,0,0,0,0,0,0,0,0,0,0,5.18,0,0,0,0,0,0,0,0,0,0,0,0,0,0,0,0.43,0,0,0,0,0,0,0,0,0,0,0,0,0,0,0,0,0,0,0,0,0,0,0,0,0,0,63.44,0,0,0,0,0,0.23,0,0,0,0,0,1.11,0,0,0,0,0,0,0,0,0,0,0,0,0,0,0,0,0,0,0,0,0,0,0,0,0,0,0,0
Interglad,Interglad_5497, GP03-405453, Japanese Patent    Nippon Electric Glass (J),2020, A063168,mass_percent,84.6,3.87,1436,0,0,0,0,0,0,0,0,21.61,0,0,0,0,0,0,0,0,2.99,0,0,0,0,0,0,5.91,0,0,0,0,0,0,0,0,0,0,0,0,5.15,0,0,0,0,0,0,0,0,0,0,0,0,0,0,0,0,0,0,0,0,0,0,0,0,0,0,0,0,0,0,0,0,0,0,0,0,0,0,0,0,0,0,0,0,0,0,0,0,0,0,0,0,0,0,0,0,0,0,0,0,0,0,0,0,0,0,0,4.72,0,0,0,0,0,0,0,0,0,0,0,0,0,0,0,0.42,0,0,0,0,0,0,0,0,0,0,0,0,0,0,0,0,0,0,0,0,0,0,0,0,0,0,58.06,0,0,0,0,0,0.22,0,0,0,0,0,0.92,0,0,0,0,0,0,0,0,0,0,0,0,0,0,0,0,0,0,0,0,0,0,0,0,0,0,0,0
Interglad,Interglad_5498, GP03-405454, Japanese Patent    Nippon Electric Glass (J),2020, A063168,mass_percent,86.8,3.77,1410,0,0,0,0,0,0,0,0,25.7,0,0,0,0,0,0,0,0,2.84,0,0,0,0,0,0,5.58,0,0,0,0,0,0,0,0,0,0,0,0,4.82,0,0,0,0,0,0,0,0,0,0,0,0,0,0,0,0,0,0,0,0,0,0,0,0,0,0,0,0,0,0,0,0,0,0,0,0,0,0,0,0,0,0,0,0,0,0,0,0,0,0,0,0,0,0,0,0,0,0,0,0,0,0,0,0,0,0,0,4.46,0,0,0,0,0,0,0,0,0,0,0,0,0,0,0,0.41,0,0,0,0,0,0,0,0,0,0,0,0,0,0,0,0,0,0,0,0,0,0,0,0,0,0,55.07,0,0,0,0,0,0.22,0,0,0,0,0,0.9,0,0,0,0,0,0,0,0,0,0,0,0,0,0,0,0,0,0,0,0,0,0,0,0,0,0,0,0
Interglad,Interglad_5499, GP03-405455, Japanese Patent    Nippon Electric Glass (J),2020, A063168,mass_percent,86.8,3.92,1467,0,0,0,0,0,0,0,0,20.67,0,0,0,0,0,0,0,0,0.93,0,0,0,0,0,0,6.17,0,0,0,0,0,0,0,0,0,0,0,0,5.34,0,0,0,0,0,0,0,0,0,0,0,0,0,0,0,0,0,0,0,0,0,0,0,0,0,0,0,0,0,0,0,0,0,0,0,0,0,0,0,0,0,0,0,0,0,0,0,0,0,0,0,0,0,0,0,0,0,0,0,0,0,0,0,0,0,0,0,4.92,0,0,0,0,0,0,0,0,0,0,0,0,0,0,0,0.42,0,0,0,0,0,0,0,0,0,0,0,0,0,0,0,0,0,0,0,0,0,0,0,0,0,0,60.25,0,0,0,0,0,0.22,0,0,0,0,0,1.08,0,0,0,0,0,0,0,0,0,0,0,0,0,0,0,0,0,0,0,0,0,0,0,0,0,0,0,0
Interglad,Interglad_5500, GP03-405456, Japanese Patent    Nippon Electric Glass (J),2020, A063168,mass_percent,81.1,3.88,1415,0,0,0,0,0,0,0,0,19.72,0,0,0,0,0,0,0,0,5.59,0,0,0,0,0,0,5.93,0,0,0,0,0,0,0,0,0,0,0,0,5.09,0,0,0,0,0,0,0,0,0,0,0,0,0,0,0,0,0,0,0,0,0,0,0,0,0,0,0,0,0,0,0,0,0,0,0,0,0,0,0,0,0,0,0,0,0,0,0,0,0,0,0,0,0,0,0,0,0,0,0,0,0,0,0,0,0,0,0,4.68,0,0,0,0,0,0,0,0,0,0,0,0,0,0,0,0.42,0,0,0,0,0,0,0,0,0,0,0,0,0,0,0,0,0,0,0,0,0,0,0,0,0,0,57.42,0,0,0,0,0,0.22,0,0,0,0,0,0.93,0,0,0,0,0,0,0,0,0,0,0,0,0,0,0,0,0,0,0,0,0,0,0,0,0,0,0,0
Interglad,Interglad_5501, GP03-405457, Japanese Patent    Nippon Electric Glass (J),2020, A063168,mass_percent,82.4,3.73,1477,0,0,0,0,0,0,0,0,20.59,0,0,0,0,0,0,0,0,3.08,0,0,0,0,0,0,6.1,0,0,0,0,0,0,0,0,0,0,0,0,5.29,0,0,0,0,0,0,0,0,0,0,0,0,0,0,0,0,0,0,0,0,0,0,0,0,0,0,0,0,0,0,0,0,0,0,0,0,0,0,0,0,0,0,0,0,0,0,0,0,0,0,0,0,0,0,0,0,0,0,0,0,0,0,0,0,0,0,0,3.27,0,0,0,0,0,0,0,0,0,0,0,0,0,0,0,0.42,0,0,0,0,0,0,0,0,0,0,0,0,0,0,0,0,0,0,0,0,0,0,0,0,0,0,59.96,0,0,0,0,0,0.22,0,0,0,0,0,1.07,0,0,0,0,0,0,0,0,0,0,0,0,0,0,0,0,0,0,0,0,0,0,0,0,0,0,0,0
Interglad,Interglad_5502, GP03-405458, Japanese Patent    Nippon Electric Glass (J),2020, A063168,mass_percent,84.5,3.97,1433,0,0,0,0,0,0,0,0,20.15,0,0,0,0,0,0,0,0,3.02,0,0,0,0,0,0,5.97,0,0,0,0,0,0,0,0,0,0,0,0,5.2,0,0,0,0,0,0,0,0,0,0,0,0,0,0,0,0,0,0,0,0,0,0,0,0,0,0,0,0,0,0,0,0,0,0,0,0,0,0,0,0,0,0,0,0,0,0,0,0,0,0,0,0,0,0,0,0,0,0,0,0,0,0,0,0,0,0,0,5.43,0,0,0,0,0,0,0,0,0,0,0,0,0,0,0,0.42,0,0,0,0,0,0,0,0,0,0,0,0,0,0,0,0,0,0,0,0,0,0,0,0,0,0,58.65,0,0,0,0,0,0.23,0,0,0,0,0,0.93,0,0,0,0,0,0,0,0,0,0,0,0,0,0,0,0,0,0,0,0,0,0,0,0,0,0,0,0
Interglad,Interglad_5503, GP03-405459, Japanese Patent    Nippon Electric Glass (J),2020, A063168,mass_percent,86.8,4.27,1386,0,0,0,0,0,0,0,0,19.58,0,0,0,0,0,0,0,0,2.86,0,0,0,0,0,0,5.84,0,0,0,0,0,0,0,0,0,0,0,0,5.05,0,0,0,0,0,0,0,0,0,0,0,0,0,0,0,0,0,0,0,0,0,0,0,0,0,0,0,0,0,0,0,0,0,0,0,0,0,0,0,0,0,0,0,0,0,0,0,0,0,0,0,0,0,0,0,0,0,0,0,0,0,0,0,0,0,0,0,7.99,0,0,0,0,0,0,0,0,0,0,0,0,0,0,0,0.43,0,0,0,0,0,0,0,0,0,0,0,0,0,0,0,0,0,0,0,0,0,0,0,0,0,0,57.07,0,0,0,0,0,0.23,0,0,0,0,0,0.95,0,0,0,0,0,0,0,0,0,0,0,0,0,0,0,0,0,0,0,0,0,0,0,0,0,0,0,0
Interglad,Interglad_5504, GP03-405460, Japanese Patent    Nippon Electric Glass (J),2020, A063168,mass_percent,83.6,3.52,1469,0,0,0,0,0,0,0,0,20.72,0,0,0,0,0,0,0,0,3.1,0,0,0,0,0,0,6.14,0,0,0,0,0,0,0,0,0,0,0,0,3.08,0,0,0,0,0,0,0,0,0,0,0,0,0,0,0,0,0,0,0,0,0,0,0,0,0,0,0,0,0,0,0,0,0,0,0,0,0,0,0,0,0,0,0,0,0,0,0,0,0,0,0,0,0,0,0,0,0,0,0,0,0,0,0,0,0,0,0,4.9,0,0,0,0,0,0,0,0,0,0,0,0,0,0,0,0.42,0,0,0,0,0,0,0,0,0,0,0,0,0,0,0,0,0,0,0,0,0,0,0,0,0,0,60.34,0,0,0,0,0,0.22,0,0,0,0,0,1.08,0,0,0,0,0,0,0,0,0,0,0,0,0,0,0,0,0,0,0,0,0,0,0,0,0,0,0,0
Interglad,Interglad_5505, GP03-405461, Japanese Patent    Nippon Electric Glass (J),2020, A063168,mass_percent,83.9,4.3,1420,0,0,0,0,0,0,0,0,19.7,0,0,0,0,0,0,0,0,2.92,0,0,0,0,0,0,5.97,0,0,0,0,0,0,0,0,0,0,0,0,7.31,0,0,0,0,0,0,0,0,0,0,0,0,0,0,0,0,0,0,0,0,0,0,0,0,0,0,0,0,0,0,0,0,0,0,0,0,0,0,0,0,0,0,0,0,0,0,0,0,0,0,0,0,0,0,0,0,0,0,0,0,0,0,0,0,0,0,0,4.71,0,0,0,0,0,0,0,0,0,0,0,0,0,0,0,0.42,0,0,0,0,0,0,0,0,0,0,0,0,0,0,0,0,0,0,0,0,0,0,0,0,0,0,57.81,0,0,0,0,0,0.23,0,0,0,0,0,0.93,0,0,0,0,0,0,0,0,0,0,0,0,0,0,0,0,0,0,0,0,0,0,0,0,0,0,0,0
Interglad,Interglad_5506, GP03-405462, Japanese Patent    Nippon Electric Glass (J),2020, A063168,mass_percent,83.9,3.81,1449,0,0,0,0,0,0,0,0,20.45,0,0,0,0,0,0,0,0,3.02,0,0,0,0,0,0,5.96,0,0,0,0,0,0,0,0,0,0,0,0,5.29,0,0,0,0,0,0,0,0,0,0,0,0,0,0,0,0,0,0,0,0,0,0,0,0,0,0,0,0,0,0,0,0,0,0,0,0,0,0,0,0,0,0,0,0,0,0,0,0,0,0,0,0,0,0,0,0,0,0,0,0,0,0,0,0,0,0,0,4.83,0,0,0,0,0,0,0,0,0,0,0,0,0,0,0,0.42,0,0,0,0,0,0,0,0,0,0,0,0,0,0,0,0,0,0,0,0,0,0,0,0,0,0,59.65,0,0,0,0,0,0.23,0,0,0,0,0,0.15,0,0,0,0,0,0,0,0,0,0,0,0,0,0,0,0,0,0,0,0,0,0,0,0,0,0,0,0
Interglad,Interglad_5507, GP03-405463, Japanese Patent    Nippon Electric Glass (J),2020, A063168,mass_percent,82.9,4.44,1424,0,0,0,0,0,0,0,0,19.33,0,0,0,0,0,0,0,0,2.87,0,0,0,0,0,0,5.65,0,0,0,0,0,0,0,0,0,0,0,0,4.95,0,0,0,0,0,0,0,0,0,0,0,0,0,0,0,0,0,0,0,0,0,0,0,0,0,0,0,0,0,0,0,0,0,0,0,0,0,0,0,0,0,0,0,0,0,0,0,0,0,0,0,0,0,0,0,0,0,0,0,0,0,0,0,0,0,0,0,4.63,0,0,0,0,0,0,0,0,0,0,0,0,0,0,0,0.42,0,0,0,0,0,0,0,0,0,0,0,0,0,0,0,0,0,0,0,0,0,0,0,0,0,0,56.44,0,0,0,0,0,0.22,0,0,0,0,0,5.49,0,0,0,0,0,0,0,0,0,0,0,0,0,0,0,0,0,0,0,0,0,0,0,0,0,0,0,0
Interglad,Interglad_5508, GP03-405464, Japanese Patent    Nippon Electric Glass (J),2020, A063168,mass_percent,85.1,3.49,1448,0,0,0,0,0,0,0,0,21.22,0,0,0,0,0,0,0,0,3.2,0,0,0,0,0,0,1.41,0,0,0,0,0,0,0,0,0,0,0,0,5.49,0,0,0,0,0,0,0,0,0,0,0,0,0,0,0,0,0,0,0,0,0,0,0,0,0,0,0,0,0,0,0,0,0,0,0,0,0,0,0,0,0,0,0,0,0,0,0,0,0,0,0,0,0,0,0,0,0,0,0,0,0,0,0,0,0,0,0,5.06,0,0,0,0,0,0,0,0,0,0,0,0,0,0,0,0.43,0,0,0,0,0,0,0,0,0,0,0,0,0,0,0,0,0,0,0,0,0,0,0,0,0,0,61.85,0,0,0,0,0,0.23,0,0,0,0,0,1.11,0,0,0,0,0,0,0,0,0,0,0,0,0,0,0,0,0,0,0,0,0,0,0,0,0,0,0,0
Interglad,Interglad_5509, GP03-405465, Japanese Patent    Nippon Electric Glass (J),2020, A063168,mass_percent,82.1,4.51,1429,0,0,0,0,0,0,0,0,18.88,0,0,0,0,0,0,0,0,2.8,0,0,0,0,0,0,12.34,0,0,0,0,0,0,0,0,0,0,0,0,4.83,0,0,0,0,0,0,0,0,0,0,0,0,0,0,0,0,0,0,0,0,0,0,0,0,0,0,0,0,0,0,0,0,0,0,0,0,0,0,0,0,0,0,0,0,0,0,0,0,0,0,0,0,0,0,0,0,0,0,0,0,0,0,0,0,0,0,0,4.52,0,0,0,0,0,0,0,0,0,0,0,0,0,0,0,0.41,0,0,0,0,0,0,0,0,0,0,0,0,0,0,0,0,0,0,0,0,0,0,0,0,0,0,55.11,0,0,0,0,0,0.22,0,0,0,0,0,0.89,0,0,0,0,0,0,0,0,0,0,0,0,0,0,0,0,0,0,0,0,0,0,0,0,0,0,0,0
Interglad,Interglad_5510, GP03-405466, Japanese Patent    Nippon Electric Glass (J),2020, A063168,mass_percent,83,3.89,1449,0,0,0,0,0,0,0,0,19.98,0,0,0,0,0,0,0,0,2.99,0,0,0,0,0,0,5.91,0,0,0,0,0,0,0,0,0,0,0,0,5.17,0,0,0,0,0,0,0,0,0,0,0,0,0,0,0,0,0,0,0,0,0,0,0,0,0,0,0,0,0,0,0,0,0,0,0,0,0,0,0,0,0,0,0,0,0,0,0,0,0,0,0,0,0,0,0,0,0,0,0,0,0,0,0,0,0,0,0,4.79,0,0,0,0,0,0,0,0,0,0,0,0,0,0,0,1.47,0,0,0,0,0,0,0,0,0,0,0,0,0,0,0,0,0,0,0,0,0,0,0,0,0,0,58.55,0,0,0,0,0,0.22,0,0,0,0,0,0.92,0,0,0,0,0,0,0,0,0,0,0,0,0,0,0,0,0,0,0,0,0,0,0,0,0,0,0,0
Interglad,Interglad_5511, GP03-405467, Japanese Patent    Nippon Electric Glass (J),2020, A063168,mass_percent,76.9,3.8,1463,0,0,0,0,0,0,0,0,18.39,0,0,0,0,0,0,0,0,2.77,0,0,0,0,0,0,5.44,0,0,0,0,0,0,0,0,0,0,0,0,4.7,0,0,0,0,0,0,0,0,0,0,0,0,0,0,0,0,0,0,0,0,0,0,0,0,0,0,0,0,0,0,0,0,0,0,0,0,0,0,0,0,0,0,0,0,0,0,0,0,0,0,0,0,0,0,0,0,0,0,0,0,0,0,0,0,0,0,0,4.35,0,0,0,0,0,0,0,0,0,0,0,0,0,0,0,9.47,0,0,0,0,0,0,0,0,0,0,0,0,0,0,0,0,0,0,0,0,0,0,0,0,0,0,53.79,0,0,0,0,0,0.21,0,0,0,0,0,0.88,0,0,0,0,0,0,0,0,0,0,0,0,0,0,0,0,0,0,0,0,0,0,0,0,0,0,0,0
Interglad,Interglad_5512, GP03-405468, Japanese Patent    Nippon Electric Glass (J),2020, A063168,mass_percent,83.7,3.97,1432,0,0,0,0,0,0,0,0,19.65,0,0,0,0,0,0,0,0,3.7,0,0,0,0,0,0,4.19,0,0,0,0,0,0,0,0,0,0,0,0,7.06,0,0,0,0,0,0,0,0,0,0,0,0,0,0,0,0,0,0,0,0,0,0,0,0,0,0,0,0,0,0,0,0,0,0,0,0,0,0,0,0,0,0,0,0,0,0,0,0,0,0,0,0,0,0,0,0,0,0,0,0,0,0,0,0,0,0,0,4.65,0,0,0,0,0,0,0,0,0,0,0,0,0,0,0,0,0,0,0,0,0,0,0,0,0,0,0,0,0,0,0,0,0,0,0,0,0,0,0,0,0,0,59.89,0,0,0,0,0,0.23,0,0,0,0,0,0.63,0,0,0,0,0,0,0,0,0,0,0,0,0,0,0,0,0,0,0,0,0,0,0,0,0,0,0,0
Interglad,Interglad_5513, GP03-405470, Japanese Patent    Nippon Electric Glass (J),2020, A063168,mass_percent,78.7,3.96,1492,0,0,0,0,0,0,0,0,10.62,0,0,0,0,0,0,0,0,3.74,0,0,0,0,0,0,4.12,0,0,0,0,0,0,0,0,0,0,0,0,7.08,0,0,0,0,0,0,0,0,0,0,0,0,0,0,0,0,0,0,0,0,0,0,0,0,0,0,0,0,0,0,0,0,0,0,0,0,0,0,0,0,0,0,0,0,0,0,0,0,0,0,0,0,0,0,0,0,0,0,0,0,0,0,0,0,0,0,0,4.65,0,0,0,0,0,0,0,0,0,0,0,0,0,0,0,0,0,0,0,0,0,0,0,0,0,0,0,0,0,0,0,0,0,0,0,0,0,0,0,0,0,0,68.89,0,0,0,0,0,0.24,0,0,0,0,0,0.66,0,0,0,0,0,0,0,0,0,0,0,0,0,0,0,0,0,0,0,0,0,0,0,0,0,0,0,0
Interglad,Interglad_5514, GP03-405471, Japanese Patent    Nippon Electric Glass (J),2020, A063168,mass_percent,81.1,3.81,1483,0,0,0,0,0,0,0,0,15.17,0,0,0,0,0,0,0,0,3.56,0,0,0,0,0,0,3.81,0,0,0,0,0,0,0,0,0,0,0,0,6.78,0,0,0,0,0,0,0,0,0,0,0,0,0,0,0,0,0,0,0,0,0,0,0,0,0,0,0,0,0,0,0,0,0,0,0,0,0,0,0,0,0,0,0,0,0,0,0,0,0,0,0,0,0,0,0,0,0,0,0,0,0,0,0,0,0,0,0,4.43,0,0,0,0,0,0,0,0,0,0,0,0,0,0,0,0,0,0,0,0,0,0,0,0,0,0,0,0,0,0,0,0,0,0,0,0,0,0,0,0,0,0,65.38,0,0,0,0,0,0.23,0,0,0,0,0,0.64,0,0,0,0,0,0,0,0,0,0,0,0,0,0,0,0,0,0,0,0,0,0,0,0,0,0,0,0
Interglad,Interglad_5515, GP03-405472, Japanese Patent    Nippon Electric Glass (J),2020, A063168,mass_percent,83.7,3.7,1457,0,0,0,0,0,0,0,0,20.26,0,0,0,0,0,0,0,0,3.27,0,0,0,0,0,0,3.72,0,0,0,0,0,0,0,0,0,0,0,0,6.38,0,0,0,0,0,0,0,0,0,0,0,0,0,0,0,0,0,0,0,0,0,0,0,0,0,0,0,0,0,0,0,0,0,0,0,0,0,0,0,0,0,0,0,0,0,0,0,0,0,0,0,0,0,0,0,0,0,0,0,0,0,0,0,0,0,0,0,4.16,0,0,0,0,0,0,0,0,0,0,0,0,0,0,0,0,0,0,0,0,0,0,0,0,0,0,0,0,0,0,0,0,0,0,0,0,0,0,0,0,0,0,61.51,0,0,0,0,0,0.23,0,0,0,0,0,0.47,0,0,0,0,0,0,0,0,0,0,0,0,0,0,0,0,0,0,0,0,0,0,0,0,0,0,0,0
Interglad,Interglad_5516, GP03-405473, Japanese Patent    Nippon Electric Glass (J),2020, A063168,mass_percent,86.4,3.61,1427,0,0,0,0,0,0,0,0,25.12,0,0,0,0,0,0,0,0,3.1,0,0,0,0,0,0,3.41,0,0,0,0,0,0,0,0,0,0,0,0,5.99,0,0,0,0,0,0,0,0,0,0,0,0,0,0,0,0,0,0,0,0,0,0,0,0,0,0,0,0,0,0,0,0,0,0,0,0,0,0,0,0,0,0,0,0,0,0,0,0,0,0,0,0,0,0,0,0,0,0,0,0,0,0,0,0,0,0,0,3.89,0,0,0,0,0,0,0,0,0,0,0,0,0,0,0,0,0,0,0,0,0,0,0,0,0,0,0,0,0,0,0,0,0,0,0,0,0,0,0,0,0,0,57.81,0,0,0,0,0,0.22,0,0,0,0,0,0.46,0,0,0,0,0,0,0,0,0,0,0,0,0,0,0,0,0,0,0,0,0,0,0,0,0,0,0,0
Interglad,Interglad_5517, GP03-405474, Japanese Patent    Nippon Electric Glass (J),2020, A063168,mass_percent,83,3.74,1477,0,0,0,0,0,0,0,0,18.26,0,0,0,0,0,0,0,0,2.88,0,0,0,0,0,0,3.76,0,0,0,0,0,0,0,0,0,0,0,0,6.52,0,0,0,0,0,0,0,0,0,0,0,0,0,0,0,0,0,0,0,0,0,0,0,0,0,0,0,0,0,0,0,0,0,0,0,0,0,0,0,0,0,0,0,0,0,0,0,0,0,0,0,0,0,0,0,0,0,0,0,0,0,0,0,0,0,0,0,4.26,0,0,0,0,0,0,0,0,0,0,0,0,0,0,0,0,0,0,0,0,0,0,0,0,0,0,0,0,0,0,0,0,0,0,0,0,0,0,0,0,0,0,63.46,0,0,0,0,0,0.23,0,0,0,0,0,0.63,0,0,0,0,0,0,0,0,0,0,0,0,0,0,0,0,0,0,0,0,0,0,0,0,0,0,0,0
Interglad,Interglad_5518, GP03-405475, Japanese Patent    Nippon Electric Glass (J),2020, A063168,mass_percent,76.8,3.71,1408,0,0,0,0,0,0,0,0,17.14,0,0,0,0,0,0,0,0,8.72,0,0,0,0,0,0,3.51,0,0,0,0,0,0,0,0,0,0,0,0,6.17,0,0,0,0,0,0,0,0,0,0,0,0,0,0,0,0,0,0,0,0,0,0,0,0,0,0,0,0,0,0,0,0,0,0,0,0,0,0,0,0,0,0,0,0,0,0,0,0,0,0,0,0,0,0,0,0,0,0,0,0,0,0,0,0,0,0,0,4,0,0,0,0,0,0,0,0,0,0,0,0,0,0,0,0,0,0,0,0,0,0,0,0,0,0,0,0,0,0,0,0,0,0,0,0,0,0,0,0,0,0,59.76,0,0,0,0,0,0.23,0,0,0,0,0,0.47,0,0,0,0,0,0,0,0,0,0,0,0,0,0,0,0,0,0,0,0,0,0,0,0,0,0,0,0
Interglad,Interglad_5519, GP03-405477, Japanese Patent    Nippon Electric Glass (J),2020, A063168,mass_percent,83.7,3.88,1444,0,0,0,0,0,0,0,0,17.93,0,0,0,0,0,0,0,0,3.33,0,0,0,0,0,0,3.79,0,0,0,0,0,0,0,0,0,0,0,0,6.4,0,0,0,0,0,0,0,0,0,0,0,0,0,0,0,0,0,0,0,0,0,0,0,0,0,0,0,0,0,0,0,0,0,0,0,0,0,0,0,0,0,0,0,0,0,0,0,0,0,0,0,0,0,0,0,0,0,0,0,0,0,0,0,0,0,0,0,5.54,0,0,0,0,0,0,0,0,0,0,0,0,0,0,0,0,0,0,0,0,0,0,0,0,0,0,0,0,0,0,0,0,0,0,0,0,0,0,0,0,0,0,62.3,0,0,0,0,0,0.23,0,0,0,0,0,0.48,0,0,0,0,0,0,0,0,0,0,0,0,0,0,0,0,0,0,0,0,0,0,0,0,0,0,0,0
Interglad,Interglad_5520, GP03-405478, Japanese Patent    Nippon Electric Glass (J),2020, A063168,mass_percent,85,4.08,1410,0,0,0,0,0,0,0,0,17.54,0,0,0,0,0,0,0,0,3.27,0,0,0,0,0,0,3.59,0,0,0,0,0,0,0,0,0,0,0,0,6.31,0,0,0,0,0,0,0,0,0,0,0,0,0,0,0,0,0,0,0,0,0,0,0,0,0,0,0,0,0,0,0,0,0,0,0,0,0,0,0,0,0,0,0,0,0,0,0,0,0,0,0,0,0,0,0,0,0,0,0,0,0,0,0,0,0,0,0,7.19,0,0,0,0,0,0,0,0,0,0,0,0,0,0,0,0,0,0,0,0,0,0,0,0,0,0,0,0,0,0,0,0,0,0,0,0,0,0,0,0,0,0,61.37,0,0,0,0,0,0.24,0,0,0,0,0,0.49,0,0,0,0,0,0,0,0,0,0,0,0,0,0,0,0,0,0,0,0,0,0,0,0,0,0,0,0
Interglad,Interglad_5521, GP03-405479, Japanese Patent    Nippon Electric Glass (J),2020, A063168,mass_percent,82.4,3.43,1493,0,0,0,0,0,0,0,0,18.5,0,0,0,0,0,0,0,0,3.51,0,0,0,0,0,0,3.74,0,0,0,0,0,0,0,0,0,0,0,0,4.78,0,0,0,0,0,0,0,0,0,0,0,0,0,0,0,0,0,0,0,0,0,0,0,0,0,0,0,0,0,0,0,0,0,0,0,0,0,0,0,0,0,0,0,0,0,0,0,0,0,0,0,0,0,0,0,0,0,0,0,0,0,0,0,0,0,0,0,4.3,0,0,0,0,0,0,0,0,0,0,0,0,0,0,0,0,0,0,0,0,0,0,0,0,0,0,0,0,0,0,0,0,0,0,0,0,0,0,0,0,0,0,64.31,0,0,0,0,0,0.23,0,0,0,0,0,0.63,0,0,0,0,0,0,0,0,0,0,0,0,0,0,0,0,0,0,0,0,0,0,0,0,0,0,0,0
Interglad,Interglad_5522, GP03-405480, Japanese Patent    Nippon Electric Glass (J),2020, A063168,mass_percent,82.6,3.89,1459,0,0,0,0,0,0,0,0,17.97,0,0,0,0,0,0,0,0,3.42,0,0,0,0,0,0,3.76,0,0,0,0,0,0,0,0,0,0,0,0,7.39,0,0,0,0,0,0,0,0,0,0,0,0,0,0,0,0,0,0,0,0,0,0,0,0,0,0,0,0,0,0,0,0,0,0,0,0,0,0,0,0,0,0,0,0,0,0,0,0,0,0,0,0,0,0,0,0,0,0,0,0,0,0,0,0,0,0,0,4.2,0,0,0,0,0,0,0,0,0,0,0,0,0,0,0,0,0,0,0,0,0,0,0,0,0,0,0,0,0,0,0,0,0,0,0,0,0,0,0,0,0,0,62.55,0,0,0,0,0,0.23,0,0,0,0,0,0.48,0,0,0,0,0,0,0,0,0,0,0,0,0,0,0,0,0,0,0,0,0,0,0,0,0,0,0,0
Interglad,Interglad_5523, GP03-405481, Japanese Patent    Nippon Electric Glass (J),2020, A063168,mass_percent,82.4,3.84,1466,0,0,0,0,0,0,0,0,17.88,0,0,0,0,0,0,0,0,3.4,0,0,0,0,0,0,3.74,0,0,0,0,0,0,0,0,0,0,0,0,6.5,0,0,0,0,0,0,0,0,0,0,0,0,0,0,0,0,0,0,0,0,0,0,0,0,0,0,0,0,0,0,0,0,0,0,0,0,0,0,0,0,0,0,0,0,0,0,0,0,0,0,0,0,0,0,0,0,0,0,0,0,0,0,0,0,0,0,0,4.24,0,0,0,0,0,0,0,0,0,0,0,0,0,0,0,0,0,0,0,0,0,0,0,0,0,0,0,0,0,0,0,0,0,0,0,0,0,0,0,0,0,0,62.59,0,0,0,0,0,0.23,0,0,0,0,0,1.42,0,0,0,0,0,0,0,0,0,0,0,0,0,0,0,0,0,0,0,0,0,0,0,0,0,0,0,0
Interglad,Interglad_5524, GP03-405482, Japanese Patent    Nippon Electric Glass (J),2020, A063168,mass_percent,81.5,4.47,1434,0,0,0,0,0,0,0,0,16.93,0,0,0,0,0,0,0,0,3.23,0,0,0,0,0,0,3.44,0,0,0,0,0,0,0,0,0,0,0,0,6.12,0,0,0,0,0,0,0,0,0,0,0,0,0,0,0,0,0,0,0,0,0,0,0,0,0,0,0,0,0,0,0,0,0,0,0,0,0,0,0,0,0,0,0,0,0,0,0,0,0,0,0,0,0,0,0,0,0,0,0,0,0,0,0,0,0,0,0,3.98,0,0,0,0,0,0,0,0,0,0,0,0,0,0,0,0,0,0,0,0,0,0,0,0,0,0,0,0,0,0,0,0,0,0,0,0,0,0,0,0,0,0,59.25,0,0,0,0,0,0.23,0,0,0,0,0,6.82,0,0,0,0,0,0,0,0,0,0,0,0,0,0,0,0,0,0,0,0,0,0,0,0,0,0,0,0
Interglad,Interglad_5525, GP03-405483, Japanese Patent    Nippon Electric Glass (J),2020, A063168,mass_percent,81.6,4.05,1462,0,0,0,0,0,0,0,0,17.44,0,0,0,0,0,0,0,0,3.34,0,0,0,0,0,0,7.13,0,0,0,0,0,0,0,0,0,0,0,0,6.31,0,0,0,0,0,0,0,0,0,0,0,0,0,0,0,0,0,0,0,0,0,0,0,0,0,0,0,0,0,0,0,0,0,0,0,0,0,0,0,0,0,0,0,0,0,0,0,0,0,0,0,0,0,0,0,0,0,0,0,0,0,0,0,0,0,0,0,4.11,0,0,0,0,0,0,0,0,0,0,0,0,0,0,0,0,0,0,0,0,0,0,0,0,0,0,0,0,0,0,0,0,0,0,0,0,0,0,0,0,0,0,60.97,0,0,0,0,0,0.23,0,0,0,0,0,0.47,0,0,0,0,0,0,0,0,0,0,0,0,0,0,0,0,0,0,0,0,0,0,0,0,0,0,0,0
Interglad,Interglad_5526, GP03-405484, Japanese Patent    Nippon Electric Glass (J),2020, A063168,mass_percent,80.3,4.56,1440,0,0,0,0,0,0,0,0,16.43,0,0,0,0,0,0,0,0,3.13,0,0,0,0,0,0,12.47,0,0,0,0,0,0,0,0,0,0,0,0,5.94,0,0,0,0,0,0,0,0,0,0,0,0,0,0,0,0,0,0,0,0,0,0,0,0,0,0,0,0,0,0,0,0,0,0,0,0,0,0,0,0,0,0,0,0,0,0,0,0,0,0,0,0,0,0,0,0,0,0,0,0,0,0,0,0,0,0,0,3.86,0,0,0,0,0,0,0,0,0,0,0,0,0,0,0,0,0,0,0,0,0,0,0,0,0,0,0,0,0,0,0,0,0,0,0,0,0,0,0,0,0,0,57.5,0,0,0,0,0,0.22,0,0,0,0,0,0.45,0,0,0,0,0,0,0,0,0,0,0,0,0,0,0,0,0,0,0,0,0,0,0,0,0,0,0,0
Interglad,Interglad_5527, GP05-405528, Japanese Patent    Nippon Electric Glass (J),2020, A093959,mass_percent,,,1296,0,0,0,0,0,0,0,0,16.7,0,0,0,0,0,0,0,0,22.8,0,0,0,0,0,0,0,0,0,0,0,0,0,0,0,0,0,0,0,2.5,0,0,0,0,0,0,0,0,0,0,0,0,0,0,0,0,0,0,0,0,0,0,0,0,0,0,0,0,0,0,0,0,0,0,0,0,0,0,0,0,0,0,0,0,0,0,0,0,0,0,0,0,0,0,0,0,0,0,0,0,0,0,0,0,0,0,0,5.8,0,0,0,0,0.1,0,0,0,0,0,0,0,0,0,0,0,0,0,0,0,0,0,0,0,0,0,0,0,0,0,0,0,0,0,0,0,0,0,0,0,0,0,51.9,0,0,0,0,0,0,0,0,0,0,0,0,0,0,0,0,0,0,0.2,0,0,0,0,0,0,0,0,0,0,0,0,0,0,0,0,0,0,0,0,0
Interglad,Interglad_5528, GP02-405621, Japanese Patent    Nippon Electric Glass (J),2020, A128338,mass_percent,71,9.1,1460,0,0,0,0,0,0,0,0,17.98,0,0,0,0,0,0,0,0,0.5,0,0,0,0,0,0,0,0,0,0,0,0,0,0,0,0,0,0,0,0,0,0,0,0,0,0,0,0,0,0,0,0,0,0,0,0,0,0,0,0,0,0,0,0,0,0,0,0,0,0,0,0,0,0,0,0,0,0,0,0,0,0,0,0,0,0,0,0,0,0,0,0,0,0,0,2,0,0,0,0,0,0,0,0,0,0,0,3,0,0,0,0,14.49,0,0,0,0,0,0,0,0,0,0,0,0,0,0,0,0,0,0,0,0,0,0,0,0,0,0,0,0,0,0,0,0,0,0,0,0,0,61.33,0,0,0,0,0,0.7,0,0,0,0,0,0,0,0,0,0,0,0,0,0,0,0,0,0,0,0,0,0,0,0,0,0,0,0,0,0,0,0,0,0
Interglad,Interglad_5529, GP02-405786, Japanese Patent    Nippon Electric Glass (J),2020, A172436,mass_percent,75,10.2,1319,0,0,0,0,0,0,0,0,13.01,0,0,0,0,0,0,0,0,0,0,0,0,0,0,0,0,0,0,0,0,0,0,0,0,0,0,0,0,2,0,0,0,0,0,0,0,0,0,0,0,0,0,0,0,0,0,0,0,0,0,0,0,0,0,0,0,0,0,0,0,0,0,0,0,0,0,0,0,0,0,0,0,0,0,0,0,0,0,0,0,0,0,0,0,5.51,0,0,0,0,0,0,0,0,0,0,0,2,0,0,0,0,14.51,0,0,0,0,0,0,0,0,0,0,0,0,0,0,0,0,0,0,0,0,0,0,0,0,0,0,0,0,0,0,0,0,0,0,0,0,0,58.47,0,0,0,0,0,0,0,0,0,0,0,0,0,0,0,0,0,0,0,0,0,0,0,0,0,0,0,0,0,0,0,0,0,0,0,0,0,0,0,4.5
Interglad,Interglad_5530, GP02-405787, Japanese Patent    Nippon Electric Glass (J),2020, A172436,mass_percent,71,9.1,1460,0,0,0,0,0,0,0,0,17.98,0,0,0,0,0,0,0,0,0.5,0,0,0,0,0,0,0,0,0,0,0,0,0,0,0,0,0,0,0,0,0,0,0,0,0,0,0,0,0,0,0,0,0,0,0,0,0,0,0,0,0,0,0,0,0,0,0,0,0,0,0,0,0,0,0,0,0,0,0,0,0,0,0,0,0,0,0,0,0,0,0,0,0,0,0,2,0,0,0,0,0,0,0,0,0,0,0,3,0,0,0,0,14.49,0,0,0,0,0,0,0,0,0,0,0,0,0,0,0,0,0,0,0,0,0,0,0,0,0,0,0,0,0,0,0,0,0,0,0,0,0,61.33,0,0,0,0,0,0.7,0,0,0,0,0,0,0,0,0,0,0,0,0,0,0,0,0,0,0,0,0,0,0,0,0,0,0,0,0,0,0,0,0,0
Interglad,Interglad_5531, GP03-405793, Japanese Patent    Nippon Electric Glass (J),2020, A186138,mass_percent,89.6,6.2,1236,0,0,0,0,0,0,0,0,13.34,0,0,0,0,0,0,0,0,1.5,0,0,0,0,0,0,0,0,0,0,0,0,0,0,0,0,0,0,0,23.06,0,0,0,0,0,0,0,0,0,0,0,0,0,0,0,0,0,0,0,0,0,0,0,0,0,0,0,0,0,0.34,0,0,0,0,0,0,0,0,0,0,0,0,0,0,0,0,0,0,0,0,0,0,0,0,0,0.38,0,0,0,0,0,0,0,0,0,0,0,2.51,0,0,0,0,0.59,0,0,0,0,0,0,0,0,0,0,0,0,0,0,0,0,0,0,0,0,0,0,0,0,0,0,0,0,0,0,0,0,0,0,0,0,0,58.17,0,0,0,0,0,0,0,0,0,0,0,0,0,0,0,0,0,0,0.11,0,0,0,0,0,0,0,0,0,0,0,0,0,0,0,0,0,0,0,0,0
Interglad,Interglad_5532, GP03-405794, Japanese Patent    Nippon Electric Glass (J),2020, A186138,mass_percent,89.7,6.1,1207,0,0,0,0,0,0,0,0,12.73,0,0,0,0,0,0,0,0,3.11,0,0,0,0,0,0,0,0,0,0,0,0,0,0,0,0,0,0,0,24.45,0,0,0,0,0,0,0,0,0,0,0,0,0,0,0,0,0,0,0,0,0,0,0,0,0,0,0,0,0,0.22,0,0,0,0,0,0,0,0,0,0,0,0,0,0,0,0,0,0,0,0,0,0,0,0,0,0.09,0,0,0,0,0,0,0,0,0,0,0,2.1,0,0,0,0,0.04,0,0,0,0,0,0,0,0,0,0,0,0,0,0,0,0,0,0,0,0,0,0,0,0,0,0,0,0,0,0,0,0,0,0,0,0,0,57.11,0,0,0,0,0,0,0,0,0,0,0,0,0,0,0,0,0,0,0.15,0,0,0,0,0,0,0,0,0,0,0,0,0,0,0,0,0,0,0,0,0
Interglad,Interglad_5533, GP03-405795, Japanese Patent    Nippon Electric Glass (J),2020, A186138,mass_percent,89.8,6.3,1210,0,0,0,0,0,0,0,0,12.4,0,0,0,0,0,0,0,0,2.1,0,0,0,0,0,0,0,0,0,0,0,0,0,0,0,0,0,0,0,23.51,0,0,0,0,0,0,0,0,0,0,0,0,0,0,0,0,0,0,0,0,0,0,0,0,0,0,0,0,0,0.34,0,0,0,0,0,0,0,0,0,0,0,0,0,0,0,0,0,0,0,0,0,0,0,0,0,0.12,0,0,0,0,0,0,0,0,0,0,0,2.6,0,0,0,0,0.65,0,0,0,0,0,0,0,0,0,0,0,0,0,0,0,0,0,0,0,0,0,0,0,0,0,0,0,0,0,0,0,0,0,0,0,0,0,58.02,0,0,0,0,0,0,0,0,0,0,0,0.05,0,0,0,0,0,0,0.21,0,0,0,0,0,0,0,0,0,0,0,0,0,0,0,0,0,0,0,0,0
Interglad,Interglad_5534, GP03-405796, Japanese Patent    Nippon Electric Glass (J),2020, A186138,mass_percent,89.2,6.1,1223,0,0,0,0,0,0,0,0,13.69,0,0,0,0,0,0,0,0,2.8,0,0,0,0,0,0,0.05,0,0,0,0,0,0,0,0,0,0,0,0,22.98,0,0,0,0,0,0,0,0,0,0,0,0,0,0,0,0,0,0,0,0,0,0,0,0,0,0,0,0,0,0.22,0,0,0,0,0,0,0,0,0,0,0,0,0,0,0,0,0,0,0,0,0,0,0,0,0,0.51,0,0,0,0,0,0,0,0,0,0,0,2.2,0,0,0,0,0.35,0,0,0,0,0,0,0,0,0,0,0,0,0,0,0,0,0,0,0,0,0,0,0,0,0,0,0,0,0,0,0,0,0,0,0,0,0,56.85,0,0,0,0,0,0,0,0,0,0,0,0,0,0,0,0,0,0,0.35,0,0,0,0,0,0,0,0,0,0,0,0,0,0,0,0,0,0,0,0,0
Interglad,Interglad_5535, GP03-405797, Japanese Patent    Nippon Electric Glass (J),2020, A186138,mass_percent,87.6,6,1257,0,0,0,0,0,0,0,0,13.1,0,0,0,0,0,0,0,0,1.2,0,0,0,0,0,0,0,0,0,0,0,0,0,0,0,0,0,0,0,22.01,0,0,0,0,0,0,0,0,0,0,0,0,0,0,0,0,0,0,0,0,0,0,0,0,0,0,0,0,0,0.27,0,0,0,0,0,0,0,0,0,0,0,0,0,0,0,0,0,0,0,0,0,0,0,0,0,0.84,0,0,0,0,0,0,0,0,0,0,0,1.3,0,0,0,0,0.42,0,0,0,0,0,0,0,0,0,0,0,0,0,0,0,0,0,0,0,0,0,0,0,0,0,0,0,0,0,0,0,0,0,0,0,0,0,60.42,0,0,0,0,0,0,0,0,0,0,0,0,0,0,0,0,0,0,0.44,0,0,0,0,0,0,0,0,0,0,0,0,0,0,0,0,0,0,0,0,0
Interglad,Interglad_5536, GP03-405798, Japanese Patent    Nippon Electric Glass (J),2020, A186138,mass_percent,89.9,6.2,1201,0,0,0,0,0,0,0,0,13.21,0,0,0,0,0,0,0,0,4.2,0,0,0,0,0,0,0,0,0,0,0,0,0,0,0,0,0,0,0,22.51,0,0,0,0,0,0,0,0,0,0,0,0,0,0,0,0,0,0,0,0,0,0,0,0,0,0,0,0,0,0.31,0,0,0,0,0,0,0,0,0,0,0,0,0,0,0,0,0,0,0,0,0,0,0,0,0,1.21,0,0,0,0,0,0,0,0,0,0,0,1.9,0,0,0,0,0.08,0,0,0,0,0,0,0,0,0,0,0,0,0,0,0,0,0,0,0,0,0,0,0,0,0,0,0,0,0,0,0,0,0,0,0,0,0,56.22,0,0,0,0,0,0,0,0,0,0,0,0,0,0,0,0,0,0,0.36,0,0,0,0,0,0,0,0,0,0,0,0,0,0,0,0,0,0,0,0,0
Interglad,Interglad_5537, XP06-405875, Japanese Patent    Nippon Electric Glass (J),2020, A196664,mass_percent,93,1.01,,0,0,0,0,0,0,0,0,22.3406677,0,0,0,0,0,0,0,0,0,0,0,0,0,0,0,1.170034969,0,0,0,0,0,0,0,0,0,0,0,0,0.020000598,0,0,0,0,0,0,0,0,0,0,0,0,0,0,0,0,0,0,0,0,0,0,0,0,0,0,0,0,0,0.00701121,0,0,0,0,0,0,0,0,0,0,0,0,0,0,0,0,0,0,0,0,0,0,0,0,0,0.260007771,0,0,0,0,2.700080697,0,0,0,0,0,0,1.660049614,0,0,0,0,0.320009564,0,0,0,0,0,0,0,0,0,0,1.400041843,0,0,0,0,0,0,0,0,0,0,0,0,0,0,0,3.01E-07,0,0,0,0,0,0,0,0,0,0,65.71196393,0,0,0,0,0,0.280008369,0,0,0,0,0,0,0,0,0,0,0,0,1.96005858,0,0,0,0,0,0,0,0,0,0,0,0,0,0,0,0,0,0,0,0,2.170064857
Interglad,Interglad_5538, GP06-405878, Japanese Patent    Nippon Electric Glass (J),2020, A196664,mass_percent,,,1476,0,0,0,0,0,0,0,0,22.30044534,0,0,0,0,0,0,0,0,0.00100002,0,0,0,0,0,0,1.160023166,0,0,0,0,0,0,0,0,0,0,0,0,0.020000399,0,0,0,0,0,0,0,0,0,0,0,0,0,0,0,0,0,0,0,0,0,0,0,0,0,0,0,0,0,0.00700014,0,0,0,0,0,0,0,0,0,0,0,0,0,0,0,0,0,0,0,0,0,0,0,0,0,0.260005192,0,0,0,0,3.70007389,0,0,0,0,0,0,1.660033151,0,0,0,0,1.300025962,0,0,0,0,0,0,0,0,0,0,1.380027559,0,0,0,0,0,0,0,0,0,0,0,0,0,0,0,3.00E-06,0,0,0,0,0,0,0,0,0,0,63.80127411,0,0,0,0,0,0.280005592,0,0,0,0,0,0,0,0,0,0,0,0,1.960039142,0,0,0,0,0,0,0,0,0,0,0,0,0,0,0,0,0,0,0,0,2.170043336
Interglad,Interglad_5539, GP05-407111, US Patent    AGY Holding Corp. (US),2020, A0216351,mass_percent,,,1377,0,0,0,0,0,0,0,0,17.07,0,0,0,0,0,0,0,0,24.57,0,0,0,0,0,0,0,0,0,0,0,0,0,0,0,0,0,0,0,3.3,0,0,0,0,0,0,0,0,0,0,0,0,0,0,0,0,0,0,0,0,0,0,0,0,0,0,0,0,0,0.03,0,0,0,0,0,0,0,0,0,0,0,0,0,0,0,0,0,0,0,0,0,0,0,0,0,0.01,0,0,0,0,0,0,0,0,0,0,0,0.04,0,0,0,0,0.04,0,0,0,0,0,0,0,0,0,0,3.96,0,0,0,0,0,0,0,0,0,0,0,0,0,0,0,0,0,0,0,0,0,0,0,0,0,0,50.75,0,0,0,0,0,0.22,0,0,0,0,0,0,0,0,0,0,0,0,0.01,0,0,0,0,0,0,0,0,0,0,0,0,0,0,0,0,0,0,0,0,0
Interglad,Interglad_5540, GP05-407112, US Patent    AGY Holding Corp. (US),2020, A0216351,mass_percent,,,1393,0,0,0,0,0,0,0,0,16.45,0,0,0,0,0,0,0,0,24.11,0,0,0,0,0,0,0,0,0,0,0,0,0,0,0,0,0,0,0,3.27,0,0,0,0,0,0,0,0,0,0,0,0,0,0,0,0,0,0,0,0,0,0,0,0,0,0,0,0,0,0.03,0,0,0,0,0,0,0,0,0,0,0,0,0,0,0,0,0,0,0,0,0,0,0,0,0,0.01,0,0,0,0,0,0,0,0,0,0,0,0.04,0,0,0,0,0.04,0,0,0,0,0,0,0,0,0,0,3.92,0,0,0,0,0,0,0,0,0,0,0,0,0,0,0,0,0,0,0,0,0,0,0,0,0,0,51.89,0,0,0,0,0,0.23,0,0,0,0,0,0,0,0,0,0,0,0,0.01,0,0,0,0,0,0,0,0,0,0,0,0,0,0,0,0,0,0,0,0,0
Interglad,Interglad_5541, GP05-407113, US Patent    AGY Holding Corp. (US),2020, A0216351,mass_percent,,,1396,0,0,0,0,0,0,0,0,16.43164316,0,0,0,0,0,0,0,0,23.80238024,0,0,0,0,0,0,0,0,0,0,0,0,0,0,0,0,0,0,0,3.280328033,0,0,0,0,0,0,0,0,0,0,0,0,0,0,0,0,0,0,0,0,0,0,0,0,0,0,0,0,0,0.030003,0,0,0,0,0,0,0,0,0,0,0,0,0,0,0,0,0,0,0,0,0,0,0,0,0,0.010001,0,0,0,0,0,0,0,0,0,0,0,0.040004,0,0,0,0,0.050005001,0,0,0,0,0,0,0,0,0,0,3.430343034,0,0,0,0,0,0,0,0,0,0,0,0,0,0,0,0,0,0,0,0,0,0,0,0,0,0,52.69526953,0,0,0,0,0,0.220022002,0,0,0,0,0,0,0,0,0,0,0,0,0.010001,0,0,0,0,0,0,0,0,0,0,0,0,0,0,0,0,0,0,0,0,0
Interglad,Interglad_5542, GP05-407114, US Patent    AGY Holding Corp. (US),2020, A0216351,mass_percent,,,1399,0,0,0,0,0,0,0,0,16.26162616,0,0,0,0,0,0,0,0,23.79237924,0,0,0,0,0,0,0,0,0,0,0,0,0,0,0,0,0,0,0,3.750375038,0,0,0,0,0,0,0,0,0,0,0,0,0,0,0,0,0,0,0,0,0,0,0,0,0,0,0,0,0,0.030003,0,0,0,0,0,0,0,0,0,0,0,0,0,0,0,0,0,0,0,0,0,0,0,0,0,0.010001,0,0,0,0,0,0,0,0,0,0,0,0.040004,0,0,0,0,0.040004,0,0,0,0,0,0,0,0,0,0,6.940694069,0,0,0,0,0,0,0,0,0,0,0,0,0,0,0,0,0,0,0,0,0,0,0,0,0,0,48.89488949,0,0,0,0,0,0.230023002,0,0,0,0,0,0,0,0,0,0,0,0,0.010001,0,0,0,0,0,0,0,0,0,0,0,0,0,0,0,0,0,0,0,0,0
Interglad,Interglad_5543, GP05-407115, US Patent    AGY Holding Corp. (US),2020, A0216351,mass_percent,,,1397,0,0,0,0,0,0,0,0,16.27162716,0,0,0,0,0,0,0,0,23.07230723,0,0,0,0,0,0,0,0,0,0,0,0,0,0,0,0,0,0,0,4.250425043,0,0,0,0,0,0,0,0,0,0,0,0,0,0,0,0,0,0,0,0,0,0,0,0,0,0,0,0,0,0.030003,0,0,0,0,0,0,0,0,0,0,0,0,0,0,0,0,0,0,0,0,0,0,0,0,0,0.010001,0,0,0,0,0,0,0,0,0,0,0,0.050005001,0,0,0,0,0.030003,0,0,0,0,0,0,0,0,0,0,4.750475048,0,0,0,0,0,0,0,0,0,0,0,0,0,0,0,0,0,0,0,0,0,0,0,0,0,0,51.30513051,0,0,0,0,0,0.220022002,0,0,0,0,0,0,0,0,0,0,0,0,0.010001,0,0,0,0,0,0,0,0,0,0,0,0,0,0,0,0,0,0,0,0,0
Interglad,Interglad_5544, GP05-407116, US Patent    AGY Holding Corp. (US),2020, A0216351,mass_percent,,,1387,0,0,0,0,0,0,0,0,16.26162616,0,0,0,0,0,0,0,0,24.31243124,0,0,0,0,0,0,0,0,0,0,0,0,0,0,0,0,0,0,0,3.770377038,0,0,0,0,0,0,0,0,0,0,0,0,0,0,0,0,0,0,0,0,0,0,0,0,0,0,0,0,0,0.040004,0,0,0,0,0,0,0,0,0,0,0,0,0,0,0,0,0,0,0,0,0,0,0,0,0,0.010001,0,0,0,0,0,0,0,0,0,0,0,0.040004,0,0,0,0,0.010001,0,0,0,0,0,0,0,0,0,0,3.940394039,0,0,0,0,0,0,0,0,0,0,0,0,0,0,0,0,0,0,0,0,0,0,0,0,0,0,51.38513851,0,0,0,0,0,0.220022002,0,0,0,0,0,0,0,0,0,0,0,0,0.010001,0,0,0,0,0,0,0,0,0,0,0,0,0,0,0,0,0,0,0,0,0
Interglad,Interglad_5545, GP05-407117, US Patent    AGY Holding Corp. (US),2020, A0216351,mass_percent,,,1391,0,0,0,0,0,0,0,0,16.35163516,0,0,0,0,0,0,0,0,23.93239324,0,0,0,0,0,0,0,0,0,0,0,0,0,0,0,0,0,0,0,2.890289029,0,0,0,0,0,0,0,0,0,0,0,0,0,0,0,0,0,0,0,0,0,0,0,0,0,0,0,0,0,0.040004,0,0,0,0,0,0,0,0,0,0,0,0,0,0,0,0,0,0,0,0,0,0,0,0,0,0.010001,0,0,0,0,0,0,0,0,0,0,0,0.670067007,0,0,0,0,0.010001,0,0,0,0,0,0,0,0,0,0,3.97039704,0,0,0,0,0,0,0,0,0,0,0,0,0,0,0,0,0,0,0,0,0,0,0,0,0,0,51.89518952,0,0,0,0,0,0.220022002,0,0,0,0,0,0,0,0,0,0,0,0,0.010001,0,0,0,0,0,0,0,0,0,0,0,0,0,0,0,0,0,0,0,0,0
Interglad,Interglad_5546, GP05-407118, US Patent    AGY Holding Corp. (US),2020, A0216351,mass_percent,,,1388,0,0,0,0,0,0,0,0,15.88,0,0,0,0,0,0,0,0,24.38,0,0,0,0,0,0,0,0,0,0,0,0,0,0,0,0,0,0,0,2.84,0,0,0,0,0,0,0,0,0,0,0,0,0,0,0,0,0,0,0,0,0,0,0,0,0,0,0,0,0,0.03,0,0,0,0,0,0,0,0,0,0,0,0,0,0,0,0,0,0,0,0,0,0,0,0,0,0.01,0,0,0,0,0,0,0,0,0,0,0,0.04,0,0,0,0,0.02,0,0,0,0,0,0,0,0,0,0,3.95,0,0,0,0,0,0,0,0,0,0,0,0,0,0,0,0,0,0,0,0,0,0,0,0,0,0,52.04,0,0,0,0,0,0.23,0,0,0,0,0,0,0,0,0,0,0,0,0.58,0,0,0,0,0,0,0,0,0,0,0,0,0,0,0,0,0,0,0,0,0
Interglad,Interglad_5547, GP05-407119, US Patent    AGY Holding Corp. (US),2020, A0216351,mass_percent,,,1405,0,0,0,0,0,0,0,0,13.62,0,0,0,0,0,0,0,0,24.3,0,0,0,0,0,0,0,0,0,0,0,0,0,0,0,0,0,0,0,5.43,0,0,0,0,0,0,0,0,0,0,0,0,0,0,0,0,0,0,0,0,0,0,0,0,0,0,0,0,0,0.03,0,0,0,0,0,0,0,0,0,0,0,0,0,0,0,0,0,0,0,0,0,0,0,0,0,0.01,0,0,0,0,0,0,0,0,0,0,0,0.05,0,0,0,0,0.02,0,0,0,0,0,0,0,0,0,0,4.01,0,0,0,0,0,0,0,0,0,0,0,0,0,0,0,0,0,0,0,0,0,0,0,0,0,0,52.29,0,0,0,0,0,0.22,0,0,0,0,0,0,0,0,0,0,0,0,0.02,0,0,0,0,0,0,0,0,0,0,0,0,0,0,0,0,0,0,0,0,0
Interglad,Interglad_5548, GP05-407120, US Patent    AGY Holding Corp. (US),2020, A0216351,mass_percent,,,1407,0,0,0,0,0,0,0,0,16.09,0,0,0,0,0,0,0,0,22.56,0,0,0,0,0,0,0,0,0,0,0,0,0,0,0,0,0,0,0,0.12,0,0,0,0,0,0,0,0,0,0,0,0,0,0,0,0,0,0,0,0,0,0,0,0,0,0,0,0,0,0.03,0,0,0,0,0,0,0,0,0,0,0,0,0,0,0,0,0,0,0,0,0,0,0,0,0,0.01,0,0,0,0,0,0,0,0,0,0,0,3.37,0,0,0,0,0.02,0,0,0,0,0,0,0,0,0,0,5.15,0,0,0,0,0,0,0,0,0,0,0,0,0,0,0,0,0,0,0,0,0,0,0,0,0,0,52.42,0,0,0,0,0,0.22,0,0,0,0,0,0,0,0,0,0,0,0,0.01,0,0,0,0,0,0,0,0,0,0,0,0,0,0,0,0,0,0,0,0,0
Interglad,Interglad_5549, GP05-407121, US Patent    AGY Holding Corp. (US),2020, A0216351,mass_percent,,,1405,0,0,0,0,0,0,0,0,16.13,0,0,0,0,0,0,0,0,22.62,0,0,0,0,0,0,0,0,0,0,0,0,0,0,0,0,0,0,0,2.34,0,0,0,0,0,0,0,0,0,0,0,0,0,0,0,0,0,0,0,0,0,0,0,0,0,0,0,0,0,0.03,0,0,0,0,0,0,0,0,0,0,0,0,0,0,0,0,0,0,0,0,0,0,0,0,0,0.01,0,0,0,0,0,0,0,0,0,0,0,1.61,0,0,0,0,0.02,0,0,0,0,0,0,0,0,0,0,5.22,0,0,0,0,0,0,0,0,0,0,0,0,0,0,0,0,0,0,0,0,0,0,0,0,0,0,51.75,0,0,0,0,0,0.22,0,0,0,0,0,0.04,0,0,0,0,0,0,0.01,0,0,0,0,0,0,0,0,0,0,0,0,0,0,0,0,0,0,0,0,0
Interglad,Interglad_5550, GP05-407122, US Patent    AGY Holding Corp. (US),2020, A0216351,mass_percent,,,1414,0,0,0,0,0,0,0,0,16.28162816,0,0,0,0,0,0,0,0,21.14211421,0,0,0,0,0,0,0,0,0,0,0,0,0,0,0,0,0,0,0,2.350235024,0,0,0,0,0,0,0,0,0,0,0,0,0,0,0,0,0,0,0,0,0,0,0,0,0,0,0,0,0,0.030003,0,0,0,0,0,0,0,0,0,0,0,0,0,0,0,0,0,0,0,0,0,0,0,0,0,0.010001,0,0,0,0,0,0,0,0,0,0,0,1.650165017,0,0,0,0,0.020002,0,0,0,0,0,0,0,0,0,0,5.220522052,0,0,0,0,0,0,0,0,0,0,0,0,0,0,0,0,0,0,0,0,0,0,0,0,0,0,52.62526253,0,0,0,0,0,0.220022002,0,0,0,0,0,0,0,0,0,0,0,0,0.450045005,0,0,0,0,0,0,0,0,0,0,0,0,0,0,0,0,0,0,0,0,0
Interglad,Interglad_5551, GP05-407123, US Patent    AGY Holding Corp. (US),2020, A0216351,mass_percent,,,1419,0,0,0,0,0,0,0,0,16.33163316,0,0,0,0,0,0,0,0,21.26212621,0,0,0,0,0,0,0,0,0,0,0,0,0,0,0,0,0,0,0,3.330333033,0,0,0,0,0,0,0,0,0,0,0,0,0,0,0,0,0,0,0,0,0,0,0,0,0,0,0,0,0,0.030003,0,0,0,0,0,0,0,0,0,0,0,0,0,0,0,0,0,0,0,0,0,0,0,0,0,0.010001,0,0,0,0,0,0,0,0,0,0,0,0.810081008,0,0,0,0,0.010001,0,0,0,0,0,0,0,0,0,0,5.220522052,0,0,0,0,0,0,0,0,0,0,0,0,0,0,0,0,0,0,0,0,0,0,0,0,0,0,52.75527553,0,0,0,0,0,0.220022002,0,0,0,0,0,0,0,0,0,0,0,0,0.020002,0,0,0,0,0,0,0,0,0,0,0,0,0,0,0,0,0,0,0,0,0
Interglad,Interglad_5552, GP05-407124, US Patent    AGY Holding Corp. (US),2020, A0216351,mass_percent,,,1429,0,0,0,0,0,0,0,0,16.32,0,0,0,0,0,0,0,0,19.67,0,0,0,0,0,0,0,0,0,0,0,0,0,0,0,0,0,0,0,3.44,0,0,0,0,0,0,0,0,0,0,0,0,0,0,0,0,0,0,0,0,0,0,0,0,0,0,0,0,0,0.04,0,0,0,0,0,0,0,0,0,0,0,0,0,0,0,0,0,0,0,0,0,0,0,0,0,0.01,0,0,0,0,0,0,0,0,0,0,0,0.7,0,0,0,0,0.02,0,0,0,0,0,0,0,0,0,0,5.22,0,0,0,0,0,0,0,0,0,0,0,0,0,0,0,0,0,0,0,0,0,0,0,0,0,0,53.65,0,0,0,0,0,0.22,0,0,0,0,0,0,0,0,0,0,0,0,0.71,0,0,0,0,0,0,0,0,0,0,0,0,0,0,0,0,0,0,0,0,0
Interglad,Interglad_5553, GP05-407125, US Patent    AGY Holding Corp. (US),2020, A0216351,mass_percent,,,1420,0,0,0,0,0,0,0,0,16.29837016,0,0,0,0,0,0,0,0,20.69793021,0,0,0,0,0,0,0,0,0,0,0,0,0,0,0,0,0,0,0,1.239876012,0,0,0,0,0,0,0,0,0,0,0,0,0,0,0,0,0,0,0,0,0,0,0,0,0,0,0,0,0,0.029997,0,0,0,0,0,0,0,0,0,0,0,0,0,0,0,0,0,0,0,0,0,0,0,0,0,0.009999,0,0,0,0,0,0,0,0,0,0,0,2.659734027,0,0,0,0,0.029997,0,0,0,0,0,0,0,0,0,0,3.269673033,0,0,0,0,0,0,0,0,0,0,0,0,0,0,0,0,0,0,0,0,0,0,0,0,0,0,55.53444656,0,0,0,0,0,0.219978002,0,0,0,0,0,0,0,0,0,0,0,0,0.009999,0,0,0,0,0,0,0,0,0,0,0,0,0,0,0,0,0,0,0,0,0
Interglad,Interglad_5554, GP05-407126, US Patent    AGY Holding Corp. (US),2020, A0216351,mass_percent,,,1405,0,0,0,0,0,0,0,0,16.44,0,0,0,0,0,0,0,0,21.99,0,0,0,0,0,0,0,0,0,0,0,0,0,0,0,0,0,0,0,4.28,0,0,0,0,0,0,0,0,0,0,0,0,0,0,0,0,0,0,0,0,0,0,0,0,0,0,0,0,0,0.03,0,0,0,0,0,0,0,0,0,0,0,0,0,0,0,0,0,0,0,0,0,0,0,0,0,0.01,0,0,0,0,0,0,0,0,0,0,0,0.06,0,0,0,0,0.03,0,0,0,0,0,0,0,0,0,0,5.22,0,0,0,0,0,0,0,0,0,0,0,0,0,0,0,0,0,0,0,0,0,0,0,0,0,0,51.7,0,0,0,0,0,0.22,0,0,0,0,0,0,0,0,0,0,0,0,0.02,0,0,0,0,0,0,0,0,0,0,0,0,0,0,0,0,0,0,0,0,0
Interglad,Interglad_5555, GP05-407127, US Patent    AGY Holding Corp. (US),2020, A0216351,mass_percent,,,1410,0,0,0,0,0,0,0,0,16.36,0,0,0,0,0,0,0,0,21.15,0,0,0,0,0,0,0,0,0,0,0,0,0,0,0,0,0,0,0,3.2,0,0,0,0,0,0,0,0,0,0,0,0,0,0,0,0,0,0,0,0,0,0,0,0,0,0,0,0,0,0.03,0,0,0,0,0,0,0,0,0,0,0,0,0,0,0,0,0,0,0,0,0,0,0,0,0,0.01,0,0,0,0,0,0,0,0,0,0,0,0.99,0,0,0,0,0.03,0,0,0,0,0,0,0,0,0,0,4.23,0,0,0,0,0,0,0,0,0,0,0,0,0,0,0,0,0,0,0,0,0,0,0,0,0,0,53.34,0,0,0,0,0,0.22,0,0,0,0,0,0,0,0,0,0,0,0,0.44,0,0,0,0,0,0,0,0,0,0,0,0,0,0,0,0,0,0,0,0,0
Interglad,Interglad_5556, GP05-407128, US Patent    AGY Holding Corp. (US),2020, A0216351,mass_percent,,,1414,0,0,0,0,0,0,0,0,15.08,0,0,0,0,0,0,0,0,22.08,0,0,0,0,0,0,0,0,0,0,0,0,0,0,0,0,0,0,0,4.27,0,0,0,0,0,0,0,0,0,0,0,0,0,0,0,0,0,0,0,0,0,0,0,0,0,0,0,0,0,0.03,0,0,0,0,0,0,0,0,0,0,0,0,0,0,0,0,0,0,0,0,0,0,0,0,0,0.01,0,0,0,0,0,0,0,0,0,0,0,0.05,0,0,0,0,0.01,0,0,0,0,0,0,0,0,0,0,5.21,0,0,0,0,0,0,0,0,0,0,0,0,0,0,0,0,0,0,0,0,0,0,0,0,0,0,52.05,0,0,0,0,0,0.22,0,0,0,0,0,0,0,0,0,0,0,0,0.99,0,0,0,0,0,0,0,0,0,0,0,0,0,0,0,0,0,0,0,0,0
Interglad,Interglad_5557, GP05-407129, US Patent    AGY Holding Corp. (US),2020, A0216351,mass_percent,,,1419,0,0,0,0,0,0,0,0,15.04150415,0,0,0,0,0,0,0,0,20.88208821,0,0,0,0,0,0,0,0,0,0,0,0,0,0,0,0,0,0,0,3.190319032,0,0,0,0,0,0,0,0,0,0,0,0,0,0,0,0,0,0,0,0,0,0,0,0,0,0,0,0,0,0.030003,0,0,0,0,0,0,0,0,0,0,0,0,0,0,0,0,0,0,0,0,0,0,0,0,0,0.010001,0,0,0,0,0,0,0,0,0,0,0,0.98009801,0,0,0,0,0.010001,0,0,0,0,0,0,0,0,0,0,4.220422042,0,0,0,0,0,0,0,0,0,0,0,0,0,0,0,0,0,0,0,0,0,0,0,0,0,0,53.93539354,0,0,0,0,0,0.220022002,0,0,0,0,0,0,0,0,0,0,0,0,1.480148015,0,0,0,0,0,0,0,0,0,0,0,0,0,0,0,0,0,0,0,0,0
Interglad,Interglad_5558, GP05-407130, US Patent    AGY Holding Corp. (US),2020, A0216351,mass_percent,,,1406,0,0,0,0,0,0,0,0,16.36,0,0,0,0,0,0,0,0,21.04,0,0,0,0,0,0,0,0,0,0,0,0,0,0,0,0,0,0,0,4.26,0,0,0,0,0,0,0,0,0,0,0,0,0,0,0,0,0,0,0,0,0,0,0,0,0,0,0,0,0,0.03,0,0,0,0,0,0,0,0,0,0,0,0,0,0,0,0,0,0,0,0,0,0,0,0,0,0.01,0,0,0,0,0,0,0,0,0,0,0,0.05,0,0,0,0,0,0,0,0,0,0,0,0,0,0,0,5.2,0,0,0,0,0,0,0,0,0,0,0,0,0,0,0,0,0,0,0,0,0,0,0,0,0,0,51.83,0,0,0,0,0,0.22,0,0,0,0,0,0,0,0,0,0,0,0,1,0,0,0,0,0,0,0,0,0,0,0,0,0,0,0,0,0,0,0,0,0
