Repository: n000188975/2026.05.25-glass-predition-reverse-model

File: interglad_database.csv (part 74 of 76)
_mass_pct,GeSe_mass_pct,GeTe4_mass_pct,GeTe_mass_pct,Ge_mass_pct,H2O_mass_pct,HfF4_mass_pct,HfO2_mass_pct,Ho2O3_mass_pct,I_mass_pct,In2S3_mass_pct,InF3_mass_pct,In_mass_pct,K2O_mass_pct,KBr_mass_pct,KCl_mass_pct,KF_mass_pct,La2O3_mass_pct,Li2O_mass_pct,Li2SO4_mass_pct,Li2S_mass_pct,LiCl_mass_pct,LiF_mass_pct,Lu2O3_mass_pct,MgF2_mass_pct,MgO_mass_pct,MnF2_mass_pct,MnO2_mass_pct,MnO_mass_pct,MoO3_mass_pct,Na2O_mass_pct,Na2SO4_mass_pct,Na2S_mass_pct,NaCl_mass_pct,NaF_mass_pct,NaPO3_mass_pct,Nb2O5_mass_pct,Nd2O3_mass_pct,NdF3_mass_pct,NiO_mass_pct,O_mass_pct,P2O5_mass_pct,P2S5_mass_pct,P_mass_pct,PbBr2_mass_pct,PbCl2_mass_pct,PbF2_mass_pct,PbI2_mass_pct,PbO_mass_pct,PbSe_mass_pct,PbTe_mass_pct,Pb_mass_pct,Pr2O3_mass_pct,Rb2O_mass_pct,RbCl_mass_pct,RbF_mass_pct,Rh2O3_mass_pct,Rh_mass_pct,SO3_mass_pct,S_mass_pct,Sb2O3_mass_pct,Sb2S3_mass_pct,Sb2Se3_mass_pct,Sb2Te3_mass_pct,Sb_mass_pct,Sc2O3_mass_pct,SeO2_mass_pct,Se_mass_pct,SiO2_mass_pct,SiS2_mass_pct,Si_mass_pct,Sm2O3_mass_pct,SnCl2_mass_pct,SnF2_mass_pct,SnO2_mass_pct,SnO_mass_pct,SnS_mass_pct,SnSe2_mass_pct,SnSe_mass_pct,SnTe_mass_pct,SrO_mass_pct,Ta2O5_mass_pct,Tb2O3_mass_pct,TeO2_mass_pct,Te_mass_pct,ThF4_mass_pct,Th_mass_pct,TiO2_mass_pct,Tl2O_mass_pct,Tl2S_mass_pct,Tl2Se_mass_pct,Tl2Te_mass_pct,TlBr_mass_pct,TlCl_mass_pct,TlSe_mass_pct,Tl_mass_pct,U_mass_pct,V2O5_mass_pct,WO3_mass_pct,Y2O3_mass_pct,YF3_mass_pct,Yb2O3_mass_pct,ZnBr2_mass_pct,ZnCl2_mass_pct,ZnF2_mass_pct,ZnO_mass_pct,ZnSO4_mass_pct,ZrF4_mass_pct,ZrO2_mass_pct
Interglad,Interglad_5559, GP05-407131, US Patent    AGY Holding Corp. (US),2020, A0216351,mass_percent,,,1414,0,0,0,0,0,0,0,0,16.31,0,0,0,0,0,0,0,0,19.73,0,0,0,0,0,0,0,0,0,0,0,0,0,0,0,0,0,0,0,3.19,0,0,0,0,0,0,0,0,0,0,0,0,0,0,0,0,0,0,0,0,0,0,0,0,0,0,0,0,0,0.03,0,0,0,0,0,0,0,0,0,0,0,0,0,0,0,0,0,0,0,0,0,0,0,0,0,0.01,0,0,0,0,0,0,0,0,0,0,0,0.98,0,0,0,0,0.01,0,0,0,0,0,0,0,0,0,0,4.23,0,0,0,0,0,0,0,0,0,0,0,0,0,0,0,0,0,0,0,0,0,0,0,0,0,0,53.8,0,0,0,0,0,0.23,0,0,0,0,0,0,0,0,0,0,0,0,1.48,0,0,0,0,0,0,0,0,0,0,0,0,0,0,0,0,0,0,0,0,0
Interglad,Interglad_5560, GP05-407132, US Patent    AGY Holding Corp. (US),2020, A0216351,mass_percent,,,1409,0,0,0,0,0,0,0,0,16.32836716,0,0,0,0,0,0,0,0,21.98780122,0,0,0,0,0,0,0,0,0,0,0,0,0,0,0,0,0,0,0,4.239576042,0,0,0,0,0,0,0,0,0,0,0,0,0,0,0,0,0,0,0,0,0,0,0,0,0,0,0,0,0,0.029997,0,0,0,0,0,0,0,0,0,0,0,0,0,0,0,0,0,0,0,0,0,0,0,0,0,0.009999,0,0,0,0,0,0,0,0,0,0,0,0.059994001,0,0,0,0,0.009999,0,0,0,0,0,0,0,0,0,0,5.179482052,0,0,0,0,0,0,0,0,0,0,0,0,0,0,0,0,0,0,0,0,0,0,0,0,0,0,51.48485151,0,0,0,0,0,0.639936006,0,0,0,0,0,0,0,0,0,0,0,0,0.029997,0,0,0,0,0,0,0,0,0,0,0,0,0,0,0,0,0,0,0,0,0
Interglad,Interglad_5561, GP05-407133, US Patent    AGY Holding Corp. (US),2020, A0216351,mass_percent,,,1411,0,0,0,0,0,0,0,0,15.53155316,0,0,0,0,0,0,0,0,19.40194019,0,0,0,0,0,0,0,0,0,0,0,0,0,0,0,0,0,0,0,4.780478048,0,0,0,0,0,0,0,0,0,0,0,0,0,0,0,0,0,0,0,0,0,0,0,0,0,0,0,0,0,0.030003,0,0,0,0,0,0,0,0,0,0,0,0,0,0,0,0,0,0,0,0,0,0,0,0,0,0.010001,0,0,0,0,0,0,0,0,0,0,0,0.040004,0,0,0,0,0,0,0,0,0,0,0,0,0,0,0,5.220522052,0,0,0,0,0,0,0,0,0,0,0,0,0,0,0,0,0,0,0,0,0,0,0,0,0,0,52.29522952,0,0,0,0,0,0.230023002,0,0,0,0,0,0,0,0,0,0,0,0,2.460246025,0,0,0,0,0,0,0,0,0,0,0,0,0,0,0,0,0,0,0,0,0
Interglad,Interglad_5562, GP05-407134, US Patent    AGY Holding Corp. (US),2020, A0216351,mass_percent,,,1401,0,0,0,0,0,0,0,0,14.89,0,0,0,0,0,0,0,0,20.05,0,0,0,0,0,0,0,0,0,0,0,0,0,0,0,0,0,0,0,5.32,0,0,0,0,0,0,0,0,0,0,0,0,0,0,0,0,0,0,0,0,0,0,0,0,0,0,0,0,0,0.03,0,0,0,0,0,0,0,0,0,0,0,0,0,0,0,0,0,0,0,0,0,0,0,0,0,0.01,0,0,0,0,0,0,0,0,0,0,0,0.05,0,0,0,0,0,0,0,0,0,0,0,0,0,0,0,3.23,0,0,0,0,0,0,0,0,0,0,0,0,0,0,0,0,0,0,0,0,0,0,0,0,0,0,53.69,0,0,0,0,0,0.22,0,0,0,0,0,0,0,0,0,0,0,0,2.51,0,0,0,0,0,0,0,0,0,0,0,0,0,0,0,0,0,0,0,0,0
Interglad,Interglad_5563, GP05-407135, US Patent    AGY Holding Corp. (US),2020, A0216351,mass_percent,,,1414,0,0,0,0,0,0,0,0,14.79147915,0,0,0,0,0,0,0,0,19.7419742,0,0,0,0,0,0,0,0,0,0,0,0,0,0,0,0,0,0,0,3.240324032,0,0,0,0,0,0,0,0,0,0,0,0,0,0,0,0,0,0,0,0,0,0,0,0,0,0,0,0,0,0.030003,0,0,0,0,0,0,0,0,0,0,0,0,0,0,0,0,0,0,0,0,0,0,0,0,0,0.010001,0,0,0,0,0,0,0,0,0,0,0,1.470147015,0,0,0,0,0,0,0,0,0,0,0,0,0,0,0,5.270527053,0,0,0,0,0,0,0,0,0,0,0,0,0,0,0,0,0,0,0,0,0,0,0,0,0,0,52.70527053,0,0,0,0,0,0.230023002,0,0,0,0,0,0,0,0,0,0,0,0,2.510251025,0,0,0,0,0,0,0,0,0,0,0,0,0,0,0,0,0,0,0,0,0
Interglad,Interglad_5564, GP05-407136, US Patent    AGY Holding Corp. (US),2020, A0216351,mass_percent,,,1407,0,0,0,0,0,0,0,0,14.11141114,0,0,0,0,0,0,0,0,20.2720272,0,0,0,0,0,0,0,0,0,0,0,0,0,0,0,0,0,0,0,3.450345035,0,0,0,0,0,0,0,0,0,0,0,0,0,0,0,0,0,0,0,0,0,0,0,0,0,0,0,0,0,0.030003,0,0,0,0,0,0,0,0,0,0,0,0,0,0,0,0,0,0,0,0,0,0,0,0,0,0.010001,0,0,0,0,0,0,0,0,0,0,0,1.720172017,0,0,0,0,0.010001,0,0,0,0,0,0,0,0,0,0,3.250325033,0,0,0,0,0,0,0,0,0,0,0,0,0,0,0,0,0,0,0,0,0,0,0,0,0,0,54.37543754,0,0,0,0,0,0.230023002,0,0,0,0,0,0,0,0,0,0,0,0,2.540254025,0,0,0,0,0,0,0,0,0,0,0,0,0,0,0,0,0,0,0,0,0
Interglad,Interglad_5565, GP05-407137, US Patent    AGY Holding Corp. (US),2020, A0216351,mass_percent,,,1380,0,0,0,0,0,0,0,0,16.36,0,0,0,0,0,0,0,0,21.65,0,0,0,0,0,0,0,0,0,0,0,0,0,0,0,0,0,0,0,3.79,0,0,0,0,0,0,0,0,0,0,0,0,0,0,0,0,0,0,0,0,0,0,0,0,0,0,0,0,0,0.03,0,0,0,0,0,0,0,0,0,0,0,0,0,0,0,0,0,0,0,0,0,0,0,0,0,0.01,0,0,0,0,0,0,0,0,0,0,0,0.04,0,0,0,0,0,0,0,0,0,0,0,0,0,0,0,3.94,0,0,0,0,0,0,0,0,0,0,0,0,0,0,0,0,0,0,0,0,0,0,0,0,0,0,51.47,0,0,0,0,0,0.22,0,0,0,0,0,0,0,0,0,0,0,0,2.49,0,0,0,0,0,0,0,0,0,0,0,0,0,0,0,0,0,0,0,0,0
Interglad,Interglad_5566, GP05-407138, US Patent    AGY Holding Corp. (US),2020, A0216351,mass_percent,,,1437,0,0,0,0,0,0,0,0,15.58,0,0,0,0,0,0,0,0,16.57,0,0,0,0,0,0,0,0,0,0,0,0,0,0,0,0,0,0,0,2.27,0,0,0,0,0,0,0,0,0,0,0,0,0,0,0,0,0,0,0,0,0,0,0,0,0,0,0,0,0,0.03,0,0,0,0,0,0,0,0,0,0,0,0,0,0,0,0,0,0,0,0,0,0,0,0,0,0.01,0,0,0,0,0,0,0,0,0,0,0,0.04,0,0,0,0,0.01,0,0,0,0,0,0,0,0,0,0,5.22,0,0,0,0,0,0,0,0,0,0,0,0,0,0,0,0,0,0,0,0,0,0,0,0,0,0,54.46,0,0,0,0,0,0.44,0,0,0,0,0,0,0,0,0,0,0,0,5.37,0,0,0,0,0,0,0,0,0,0,0,0,0,0,0,0,0,0,0,0,0
Interglad,Interglad_5567, GP05-407139, US Patent    AGY Holding Corp. (US),2020, A0216351,mass_percent,,,1422,0,0,0,0,0,0,0,0,15.88000064,0,0,0,0,0,0,0,0,16.08000064,0,0,0,0,0,0,0,0,0,0,0,0,0,0,0,0,0,0,0,2.540000102,0,0,0,0,0,0,0,0,0,0,0,0,0,0,0,0,0,0,0,0,0,0,0,0,0,0,0,0,0,0.030000001,0,0,0,0,0,0,0,0,0,0,0,0,0,0,0,0,0,0,0,0,0,0,0,0,0,0.009998,0,0,0,0,0,0,0,0,0,0,0,0.040000002,0,0,0,0,0.009998,0,0,0,0,0,0,0,0,0,0,4.75000019,0,0,0,0,0,0,0,0,0,0,0,0,0,0,0,0,0,0,0,0,0,0,0,0,0,0,53.79000215,0,0,0,0,0,0.900000036,0,0,0,0,0,0,0,0,0,0,0,0,5.970000239,0,0,0,0,0,0,0,0,0,0,0,0,0,0,0,0,0,0,0,0,0
Interglad,Interglad_5568, GP03-407162, US Patent    Jushi Group (CN),2020, A0223746,mass_percent,,,1265,0,0,0,0,0,0,0,0,14.33,0,0,0,0,0,0,0,0,0,0,0,0,0,0,0,0,0,0,0,0,0,0,0,0,0,0,0,0,23.35,0,0,0,0,0,0,0,0,0,0,0,0,0,0,0,0,0,0,0,0,0,0,0,0,0,0,0,0,0.35,0.2,0.25,0,0,0,0,0,0,0,0,0,0,0,0,0,0,0,0,0,0,0,0,0,0,0,0,0.4,0,0,0,0,0,0,0,0,0,0,0,0.9,0,0,0,0,0.4,0,0,0,0,0,0,0,0,0,0,0,0,0,0,0,0,0,0,0,0,0,0,0,0,0,0,0,0,0,0,0,0,0,0,0,0,0,59.32,0,0,0,0,0,0,0,0,0,0,0,0,0,0,0,0,0,0,0.5,0,0,0,0,0,0,0,0,0,0,0,0,0,0,0,0,0,0,0,0,0
Interglad,Interglad_5569, GP03-407163, US Patent    Jushi Group (CN),2020, A0223746,mass_percent,,,1267,0,0,0,0,0,0,0,0,14.33,0,0,0,0,0,0,0,0,0,0,0,0,0,0,0,0,0,0,0,0,0,0,0,0,0,0,0,0,22.75,0,0,0,0,0,0,0,0,0,0,0,0,0,0,0,0,0,0,0,0,0,0,0,0,0,0,0,0,0.35,0.2,0.25,0,0,0,0,0,0,0,0,0,0,0,0,0,0,0,0,0,0,0,0,0,0,0,0,0.4,0,0,0,0,0,0,0,0,0,0,0,1.5,0,0,0,0,0.4,0,0,0,0,0,0,0,0,0,0,0,0,0,0,0,0,0,0,0,0,0,0,0,0,0,0,0,0,0,0,0,0,0,0,0,0,0,59.32,0,0,0,0,0,0,0,0,0,0,0,0,0,0,0,0,0,0,0.5,0,0,0,0,0,0,0,0,0,0,0,0,0,0,0,0,0,0,0,0,0
Interglad,Interglad_5570, GP03-407164, US Patent    Jushi Group (CN),2020, A0223746,mass_percent,,,1268,0,0,0,0,0,0,0,0,14.33,0,0,0,0,0,0,0,0,0,0,0,0,0,0,0,0,0,0,0,0,0,0,0,0,0,0,0,0,22.14,0,0,0,0,0,0,0,0,0,0,0,0,0,0,0,0,0,0,0,0,0,0,0,0,0,0,0,0,0.35,0.2,0.25,0,0,0,0,0,0,0,0,0,0,0,0,0,0,0,0,0,0,0,0,0,0,0,0,0.4,0,0,0,0,0,0,0,0,0,0,0,2.1,0,0,0,0,0.4,0,0,0,0,0,0,0,0,0,0,0,0,0,0,0,0,0,0,0,0,0,0,0,0,0,0,0,0,0,0,0,0,0,0,0,0,0,59.33,0,0,0,0,0,0,0,0,0,0,0,0,0,0,0,0,0,0,0.5,0,0,0,0,0,0,0,0,0,0,0,0,0,0,0,0,0,0,0,0,0
Interglad,Interglad_5571, GP03-407165, US Patent    Jushi Group (CN),2020, A0223746,mass_percent,,,1269,0,0,0,0,0,0,0,0,13.03,0,0,0,0,0,0,0,0,0,0,0,0,0,0,0,0,0,0,0,0,0,0,0,0,0,0,0,0,22.85,0,0,0,0,0,0,0,0,0,0,0,0,0,0,0,0,0,0,0,0,0,0,0,0,0,0,0,0,0.4,0.15,0.35,0,0,0,0,0,0,0,0,0,0,0,0,0,0,0,0,0,0,0,0,0,0,0,0,0.3,0,0,0,0,0,0,0,0,0,0,0,0.95,0,0,0,0,0.5,0,0,0,0,0,0,0,0,0,0,0,0,0,0,0,0,0,0,0,0,0,0,0,0,0,0,0,0,0,0,0,0,0,0,0,0,0,61.12,0,0,0,0,0,0,0,0,0,0,0,0,0,0,0,0,0,0,0.35,0,0,0,0,0,0,0,0,0,0,0,0,0,0,0,0,0,0,0,0,0
Interglad,Interglad_5572, GP03-407166, US Patent    Jushi Group (CN),2020, A0223746,mass_percent,,,1268,0,0,0,0,0,0,0,0,15.53,0,0,0,0,0,0,0,0,0,0,0,0,0,0,0,0,0,0,0,0,0,0,0,0,0,0,0,0,23.85,0,0,0,0,0,0,0,0,0,0,0,0,0,0,0,0,0,0,0,0,0,0,0,0,0,0,0,0,0.38,0.12,0.3,0,0,0,0,0,0,0,0,0,0,0,0,0,0,0,0,0,0,0,0,0,0,0,0,0.3,0,0,0,0,0,0,0,0,0,0,0,1,0,0,0,0,0.5,0,0,0,0,0,0,0,0,0,0,0,0,0,0,0,0,0,0,0,0,0,0,0,0,0,0,0,0,0,0,0,0,0,0,0,0,0,57.62,0,0,0,0,0,0,0,0,0,0,0,0,0,0,0,0,0,0,0.4,0,0,0,0,0,0,0,0,0,0,0,0,0,0,0,0,0,0,0,0,0
Interglad,Interglad_5573, GP03-407167, US Patent    Jushi Group (CN),2020, A0223746,mass_percent,,,1262,0,0,0,0,0,0,0,0,14.13,0,0,0,0,0,0,0,0,0,0,0,0,0,0,0,0,0,0,0,0,0,0,0,0,0,0,0,0,23.35,0,0,0,0,0,0,0,0,0,0,0,0,0,0,0,0,0,0,0,0,0,0,0,0,0,0,0,0,0.3,0.2,0.25,0,0,0,0,0,0,0,0,0,0,0,0,0,0,0,0,0,0,0,0,0,0,0,0,0.3,0,0,0,0,0,0,0,0,0,0,0,0.9,0,0,0,0,0.45,0,0,0,0,0,0,0,0,0,0,0,0,0,0,0,0,0,0,0,0,0,0,0,0,0,0,0,0,0,0,0,0,0,0,0,0,0,59.12,0,0,0,0,0,0,0,0,0,0,0,0,0,0,0,0,0,0,1,0,0,0,0,0,0,0,0,0,0,0,0,0,0,0,0,0,0,0,0,0
Interglad,Interglad_5574, GP03-407168, US Patent    Jushi Group (CN),2020, A0223746,mass_percent,,,1268,0,0,0,0,0,0,0,0,14.23,0,0,0,0,0,0,0,0,0,0,0,0,0,0,0,0,0,0,0,0,0,0,0,0,0,0,0,0,25.05,0,0,0,0,0,0,0,0,0,0,0,0,0,0,0,0,0,0,0,0,0,0,0,0,0,0,0,0,0.1,0.2,0.25,0,0,0,0,0,0,0,0,0,0,0,0,0,0,0,0,0,0,0,0,0,0,0,0,0.3,0,0,0,0,0,0,0,0,0,0,0,0.3,0,0,0,0,0.3,0,0,0,0,0,0,0,0,0,0,0,0,0,0,0,0,0,0,0,0,0,0,0,0,0,0,0,0,0,0,0,0,0,0,0,0,0,59.12,0,0,0,0,0,0,0,0,0,0,0,0,0,0,0,0,0,0,0.15,0,0,0,0,0,0,0,0,0,0,0,0,0,0,0,0,0,0,0,0,0
Interglad,Interglad_5575, GP03-407169, US Patent    Jushi Group (CN),2020, A0223746,mass_percent,,,1263,0,0,0,0,0,0,0,0,14.63,0,0,0,0,0,0,0,0,0,0,0,0,0,0,0,0,0,0,0,0,0,0,0,0,0,0,0,0,21.64,0,0,0,0,0,0,0,0,0,0,0,0,0,0,0,0,0,0,0,0,0,0,0,0,0,0,0,0,0.65,0.15,0.25,0,0,0,0,0,0,0,0,0,0,0,0,0,0,0,0,0,0,0,0,0,0,0,0,0.35,0,0,0,0,0,0,0,0,0,0,0,2.1,0,0,0,0,0.45,0,0,0,0,0,0,0,0,0,0,0,0,0,0,0,0,0,0,0,0,0,0,0,0,0,0,0,0,0,0,0,0,0,0,0,0,0,59.33,0,0,0,0,0,0,0,0,0,0,0,0,0,0,0,0,0,0,0.45,0,0,0,0,0,0,0,0,0,0,0,0,0,0,0,0,0,0,0,0,0
Interglad,Interglad_5576, GP03-407170, US Patent    Jushi Group (CN),2020, A0223746,mass_percent,,,1264,0,0,0,0,0,0,0,0,13.63,0,0,0,0,0,0,0,0,0,0,0,0,0,0,0,0,0,0,0,0,0,0,0,0,0,0,0,0,22.44,0,0,0,0,0,0,0,0,0,0,0,0,0,0,0,0,0,0,0,0,0,0,0,0,0,0,0,0,0.15,0.08,0.27,0,0,0,0,0,0,0,0,0,0,0,0,0,0,0,0,0,0,0,0,0,0,0,0,0.35,0,0,0,0,0,0,0,0,0,0,0,2.71,0,0,0,0,0.45,0,0,0,0,0,0,0,0,0,0,0,0,0,0,0,0,0,0,0,0,0,0,0,0,0,0,0,0,0,0,0,0,0,0,0,0,0,59.52,0,0,0,0,0,0,0,0,0,0,0,0,0,0,0,0,0,0,0.4,0,0,0,0,0,0,0,0,0,0,0,0,0,0,0,0,0,0,0,0,0
Interglad,Interglad_5577, GP03-407171, US Patent    Jushi Group (CN),2020, A0223746,mass_percent,,,1280,0,0,0,0,0,0,0,0,17.03,0,0,0,0,0,0,0,0,0,0,0,0,0,0,0,0,0,0,0,0,0,0,0,0,0,0,0,0,20.04,0,0,0,0,0,0,0,0,0,0,0,0,0,0,0,0,0,0,0,0,0,0,0,0,0,0,0,0,0.05,0.27,0.13,0,0,0,0,0,0,0,0,0,0,0,0,0,0,0,0,0,0,0,0,0,0,0,0,0.35,0,0,0,0,0,0,0,0,0,0,0,3.91,0,0,0,0,0.4,0,0,0,0,0,0,0,0,0,0,0,0,0,0,0,0,0,0,0,0,0,0,0,0,0,0,0,0,0,0,0,0,0,0,0,0,0,57.62,0,0,0,0,0,0,0,0,0,0,0,0,0,0,0,0,0,0,0.2,0,0,0,0,0,0,0,0,0,0,0,0,0,0,0,0,0,0,0,0,0
Interglad,Interglad_5578, GP03-407172, US Patent    Jushi Group (CN),2020, A0223746,mass_percent,,,1268,0,0,0,0,0,0,0,0,14.26,0,0,0,0,0,0,0,0,0,0,0,0,0,0,0,0,0,0,0,0,0,0,0,0,0,0,0,0,23.59,0,0,0,0,0,0,0,0,0,0,0,0,0,0,0,0,0,0,0,0,0,0,0,0,0,0,0,0,0.44,0.3,0.16,0,0,0,0,0,0,0,0,0,0,0,0,0,0,0,0,0,0,0,0,0,0,0,0,0.5,0,0,0,0,0,0,0,0,0,0,0,0.9,0,0,0,0,0.3,0,0,0,0,0,0,0,0,0,0,0,0,0,0,0,0,0,0,0,0,0,0,0,0,0,0,0,0,0,0,0,0,0,0,0,0,0,59.45,0,0,0,0,0,0,0,0,0,0,0,0,0,0,0,0,0,0,0.1,0,0,0,0,0,0,0,0,0,0,0,0,0,0,0,0,0,0,0,0,0
Interglad,Interglad_5579, GP03-407173, US Patent    Jushi Group (CN),2020, A0223746,mass_percent,,,1268,0,0,0,0,0,0,0,0,12.02,0,0,0,0,0,0,0,0,0,0,0,0,0,0,0,0,0,0,0,0,0,0,0,0,0,0,0,0,22.65,0,0,0,0,0,0,0,0,0,0,0,0,0,0,0,0,0,0,0,0,0,0,0,0,0,0,0,0,0.45,0.15,0.3,0,0,0,0,0,0,0,0,0,0,0,0,0,0,0,0,0,0,0,0,0,0,0,0,0.5,0,0,0,0,0,0,0,0,0,0,0,3.01,0,0,0,0,0.3,0,0,0,0,0,0,0,0,0,0,0,0,0,0,0,0,0,0,0,0,0,0,0,0,0,0,0,0,0,0,0,0,0,0,0,0,0,60.12,0,0,0,0,0,0,0,0,0,0,0,0,0,0,0,0,0,0,0.5,0,0,0,0,0,0,0,0,0,0,0,0,0,0,0,0,0,0,0,0,0
Interglad,Interglad_5580, GP03-407174, US Patent    Jushi Group (CN),2020, A0223746,mass_percent,,,1261,0,0,0,0,0,0,0,0,14.33,0,0,0,0,0,0,0,0,0,0,0,0,0,0,0,0,0,0,0,0,0,0,0,0,0,0,0,0,22.65,0,0,0,0,0,0,0,0,0,0,0,0,0,0,0,0,0,0,0,0,0,0,0,0,0,0,0,0,0.3,0.1,0.3,0,0,0,0,0,0,0,0,0,0,0,0,0,0,0,0,0,0,0,0,0,0,0,0,0.4,0,0,0,0,0,0,0,0,0,0,0,1.5,0,0,0,0,0.7,0,0,0,0,0,0,0,0,0,0,0,0,0,0,0,0,0,0,0,0,0,0,0,0,0,0,0,0,0,0,0,0,0,0,0,0,0,59.42,0,0,0,0,0,0,0,0,0,0,0,0,0,0,0,0,0,0,0.3,0,0,0,0,0,0,0,0,0,0,0,0,0,0,0,0,0,0,0,0,0
Interglad,Interglad_5581, GP03-407175, US Patent    Jushi Group (CN),2020, A0223746,mass_percent,,,1263,0,0,0,0,0,0,0,0,14.43,0,0,0,0,0,0,0,0,0,0,0,0,0,0,0,0,0,0,0,0,0,0,0,0,0,0,0,0,23.25,0,0,0,0,0,0,0,0,0,0,0,0,0,0,0,0,0,0,0,0,0,0,0,0,0,0,0,0,0.15,0.06,0.24,0,0,0,0,0,0,0,0,0,0,0,0,0,0,0,0,0,0,0,0,0,0,0,0,0.6,0,0,0,0,0.15,0,0,0,0,0,0,1.1,0,0,0,0,0.15,0,0,0,0,0,0,0,0,0,0,0,0,0,0,0,0,0,0,0,0,0,0,0,0,0,0,0,0,0,0,0,0,0,0,0,0,0,59.42,0,0,0,0,0,0,0,0,0,0,0,0,0,0,0,0,0,0,0.45,0,0,0,0,0,0,0,0,0,0,0,0,0,0,0,0,0,0,0,0,0
Interglad,Interglad_5582, GP03-407176, US Patent    Jushi Group (CN),2020, A0223746,mass_percent,,,1258,0,0,0,0,0,0,0,0,14.63,0,0,0,0,0,0,0,0,0,0,0,0,0,0,0,0,0,0,0,0,0,0,0,0,0,0,0,0,23.25,0,0,0,0,0,0,0,0,0,0,0,0,0,0,0,0,0,0,0,0,0,0,0,0,0,0,0,0,0,0.1,0.35,0,0,0,0,0,0,0,0,0,0,0,0,0,0,0,0,0,0,0,0,0,0,0,0,0.35,0,0,0,0,0,0,0,0,0,0,0,0.75,0,0,0,0,0.45,0,0,0,0,0,0,0,0,0,0,0,0,0,0,0,0,0,0,0,0,0,0,0,0,0,0,0,0,0,0,0,0,0,0,0,0,0,58.62,0,0,0,0,0,0,0,0,0,0,0,0,0,0,0,0,0,0,1.5,0,0,0,0,0,0,0,0,0,0,0,0,0,0,0,0,0,0,0,0,0
Interglad,Interglad_5583, GP03-407177, US Patent    Jushi Group (CN),2020, A0223746,mass_percent,,,1262,0,0,0,0,0,0,0,0,14.13,0,0,0,0,0,0,0,0,0,0,0,0,0,0,0,0,0,0,0,0,0,0,0,0,0,0,0,0,23.35,0,0,0,0,0,0,0,0,0,0,0,0,0,0,0,0,0,0,0,0,0,0,0,0,0,0,0,0,0.4,0.09,0.31,0,0,0,0,0,0,0,0,0,0,0,0,0,0,0,0,0,0,0,0,0,0,0,0,0.4,0,0,0,0,0,0,0,0,0,0,0,0.95,0,0,0,0,0.4,0,0,0,0,0,0,0,0,0,0,0,0,0,0,0,0,0,0,0,0,0,0,0,0,0,0,0,0,0,0,0,0,0,0,0,0,0,59.52,0,0,0,0,0,0,0,0,0,0,0,0,0,0,0,0,0,0,0.45,0,0,0,0,0,0,0,0,0,0,0,0,0,0,0,0,0,0,0,0,0
Interglad,Interglad_5584, GP03-407178, US Patent    Jushi Group (CN),2020, A0223746,mass_percent,,,1264,0,0,0,0,0,0,0,0,14.13,0,0,0,0,0,0,0,0,0,0,0,0,0,0,0,0,0,0,0,0,0,0,0,0,0,0,0,0,23.35,0,0,0,0,0,0,0,0,0,0,0,0,0,0,0,0,0,0,0,0,0,0,0,0,0,0,0,0,0.4,0.2,0.2,0,0,0,0,0,0,0,0,0,0,0,0,0,0,0,0,0,0,0,0,0,0,0,0,0.4,0,0,0,0,0,0,0,0,0,0,0,0.95,0,0,0,0,0.4,0,0,0,0,0,0,0,0,0,0,0,0,0,0,0,0,0,0,0,0,0,0,0,0,0,0,0,0,0,0,0,0,0,0,0,0,0,59.52,0,0,0,0,0,0,0,0,0,0,0,0,0,0,0,0,0,0,0.45,0,0,0,0,0,0,0,0,0,0,0,0,0,0,0,0,0,0,0,0,0
Interglad,Interglad_5585, GP03-407179, US Patent    Jushi Group (CN),2020, A0223746,mass_percent,,,1265,0,0,0,0,0,0,0,0,14.13,0,0,0,0,0,0,0,0,0,0,0,0,0,0,0,0,0,0,0,0,0,0,0,0,0,0,0,0,23.35,0,0,0,0,0,0,0,0,0,0,0,0,0,0,0,0,0,0,0,0,0,0,0,0,0,0,0,0,0.4,0.29,0.11,0,0,0,0,0,0,0,0,0,0,0,0,0,0,0,0,0,0,0,0,0,0,0,0,0.4,0,0,0,0,0,0,0,0,0,0,0,0.95,0,0,0,0,0.4,0,0,0,0,0,0,0,0,0,0,0,0,0,0,0,0,0,0,0,0,0,0,0,0,0,0,0,0,0,0,0,0,0,0,0,0,0,59.52,0,0,0,0,0,0,0,0,0,0,0,0,0,0,0,0,0,0,0.45,0,0,0,0,0,0,0,0,0,0,0,0,0,0,0,0,0,0,0,0,0
Interglad,Interglad_5586, GP03-407350, Japanese Patent    Nippon Electric Glass (J),2021, A008374,mass_percent,73,3.78,1428,0,0,0,0,0,0,0,0,16.4999835,0,0,0,0,0,0,0,0,10.2999897,0,0,0,0,0,0,0.4999995,0,0,0,0,0,0,0,0,0,0,0,0,7.999992,0,0,0,0,0,0,0,0,0,0,0,0,0,0,0,0,0,0,0,0,0,0,0,0,0,0,0,0,0,0,0,0,0,0,0,0,0,0,0,0,0,0,0,0,0,0,0,0,0,0,0,0,0,0,0,0.73999926,0,0,0,0,1.00E-04,0,0,0,0,0,0,0.2999997,0,0,0,0,0.02999997,0,0,0,0,0,0,0,0,0,0,0,0,0,0,0,0,0,0,0,0,0,0,0,0,0,0,0,0,0,0,0,0,0,0,0,0,0,58.92994107,0,0,0,0,0,0.1999998,0,0,0,0,0,4.4999955,0,0,0,0,0,0,0,0,0,0,0,0,0,0,0,0,0,0,0,0,0,0,0,0,0,0,0,0
Interglad,Interglad_5587, GP03-407351, Japanese Patent    Nippon Electric Glass (J),2021, A008374,mass_percent,77,3.48,1497,0,0,0,0,0,0,0,0,18.999981,0,0,0,0,0,0,0,0,6.1999938,0,0,0,0,0,0,1.4999985,0,0,0,0,0,0,0,0,0,0,0,0,7.1999928,0,0,0,0,0,0,0,0,0,0,0,0,0,0,0,0,0,0,0,0,0,0,0,0,0,0,0,0,0,0,0,0,0,0,0,0,0,0,0,0,0,0,0,0,0,0,0,0,0,0,0,0,0,0,0,0.56999943,0,0,0,0,1.00E-04,0,0,0,0,0,0,0.7999992,0,0,0,0,0.00999999,0,0,0,0,0,0,0,0,0,0,0,0,0,0,0,0,0,0,0,0,0,0,0,0,0,0,0,0,0,0,0,0,0,0,0,0,0,62.01993798,0,0,0,0,0,0.1999998,0,0,0,0,0,2.4999975,0,0,0,0,0,0,0,0,0,0,0,0,0,0,0,0,0,0,0,0,0,0,0,0,0,0,0,0
Interglad,Interglad_5588, GP03-407354, Japanese Patent    Nippon Electric Glass (J),2021, A008374,mass_percent,82.4,3.88,1465,0,0,0,0,0,0,0,0,18.51990729,0,0,0,0,0,0,0,0,2.899985483,0,0,0,0,0,0,7.209963907,0,0,0,0,0,0,0,0,0,0,0,0,4.809975921,0,0,0,0,0,0,0,0,0,0,0,0,0,0,0,0,0,0,0,0,0,0,0,0,0,0,0,0,0,0,0,0,0,0,0,0,0,0,0,0,0,0,0,0,0,0,0,0,0,0,0,0,0,0,0,0.549997247,0,0,0,0,0.000500597,0,0,0,0,0,0,4.199978975,0,0,0,0,0.0199999,0,0,0,0,0,0,0,0,0,0,0,0,0,0,0,0,0,0,0,0,0,0,0,0,0,0,0,0,0,0,0,0,0,0,0,0,0,59.57970174,0,0,0,0,0,0.199998999,0,0,0,0,0,1.999989988,0,0,0,0,0,0,0.00999995,0,0,0,0,0,0,0,0,0,0,0,0,0,0,0,0,0,0,0,0,0
Interglad,Interglad_5589, GP03-407355, Japanese Patent    Nippon Electric Glass (J),2021, A008374,mass_percent,82.1,3.81,1481,0,0,0,0,0,0,0,0,19.51044831,0,0,0,0,0,0,0,0,2.900066638,0,0,0,0,0,0,7.90018153,0,0,0,0,0,0,0,0,0,0,0,0,5.400124084,0,0,0,0,0,0,0,0,0,0,0,0,0,0,0,0,0,0,0,0,0,0,0,0,0,0,0,0,0,0,0,0,0,0,0,0,0,0,0,0,0,0,0,0,0,0,0,0,0,0,0,0,0,0,0,0.550012638,0,0,0,0,0.000700216,0,0,0,0,0,0,3.300075829,0,0,0,0,0.007002161,0,0,0,0,0,0,0,0,0,0,0,0,0,0,0,0,0,0,0,0,0,0,0,0,0,0,0,0,0,0,0,0,0,0,0,0,0,59.42136538,0,0,0,0,0,0.200004596,0,0,0,0,0,0.800018383,0,0,0,0,0,0,0.01000023,0,0,0,0,0,0,0,0,0,0,0,0,0,0,0,0,0,0,0,0,0
Interglad,Interglad_5590, GP03-407356, Japanese Patent    Nippon Electric Glass (J),2021, A008374,mass_percent,82.5,3.81,1473,0,0,0,0,0,0,0,0,19.31984534,0,0,0,0,0,0,0,0,2.999975985,0,0,0,0,0,0,5.199958374,0,0,0,0,0,0,0,0,0,0,0,0,5.299957574,0,0,0,0,0,0,0,0,0,0,0,0,0,0,0,0,0,0,0,0,0,0,0,0,0,0,0,0,0,0,0,0,0,0,0,0,0,0,0,0,0,0,0,0,0,0,0,0,0,0,0,0,0,0,0,0.599995197,0,0,0,0,0.000800494,0,0,0,0,0,0,3.699970382,0,0,0,0,0.02999976,0,0,0,0,0,0,0,0,0,0,0,0,0,0,0,0,0,0,0,0,0,0,0,0,0,0,0,0,0,0,0,0,0,0,0,0,0,60.0495193,0,0,0,0,0,0.199998399,0,0,0,0,0,2.599979187,0,0,0,0,0,0,0,0,0,0,0,0,0,0,0,0,0,0,0,0,0,0,0,0,0,0,0,0
Interglad,Interglad_5591, GP03-407357, Japanese Patent    Nippon Electric Glass (J),2021, A008374,mass_percent,,3.88,1479,0,0,0,0,0,0,0,0,17.47998411,0,0,0,0,0,0,0,0,5.599994909,0,0,0,0,0,0,4.799995636,0,0,0,0,0,0,0,0,0,0,0,0,5.889994645,0,0,0,0,0,0,0,0,0,0,0,0,0,0,0,0,0,0,0,0,0,0,0,0,0,0,0,0,0,0,0,0,0,0,0,0,0,0,0,0,0,0,0,0,0,0,0,0,0,0,0,0,0,0,0,0.8799992,0,0,0,0,9.99E-05,0,0,0,0,0,0,1.799998364,0,0,0,0,0.099999909,0,0,0,0,0,0,0,0,0,0,0,0,0,0,0,0,0,0,0,0,0,0,0,0,0,0,0,0,0,0,0,0,0,0,0,0,0,59.33994605,0,0,0,0,0,0.199999818,0,0,0,0,0,3.899996455,0,0,0,0,0,0,0.009990991,0,0,0,0,0,0,0,0,0,0,0,0,0,0,0,0,0,0,0,0,0
Interglad,Interglad_5592, GP03-407358, Japanese Patent    Nippon Electric Glass (J),2021, A008374,mass_percent,,,1480,0,0,0,0,0,0,0,0,18.87990568,0,0,0,0,0,0,0,0,3.699981515,0,0,0,0,0,0,7.38996308,0,0,0,0,0,0,0,0,0,0,0,0,4.99997502,0,0,0,0,0,0,0,0,0,0,0,0,0,0,0,0,0,0,0,0,0,0,0,0,0,0,0,0,0,0,0,0,0,0,0,0,0,0,0,0,0,0,0,0,0,0,0,0,0,0,0,0,0,0,0,0.609996952,0,0,0,0,0.000499598,0,0,0,0,0,0,2.899985512,0,0,0,0,0.0399998,0,0,0,0,0,0,0,0,0,0,0,0,0,0,0,0,0,0,0,0,0,0,0,0,0,0,0,0,0,0,0,0,0,0,0,0,0,59.34970349,0,0,0,0,0,0.199999001,0,0,0,0,0,1.899990508,0,0,0,0,0,0,0.02999985,0,0,0,0,0,0,0,0,0,0,0,0,0,0,0,0,0,0,0,0,0
Interglad,Interglad_5593, GP05-407359, Japanese Patent    Nippon Electric Glass (J),2021, A008374,mass_percent,54,3.22,1451,0,0,0,0,0,0,0,0,10.00022,0,0,0,0,0,0,0,0,25.00055001,0,0,0,0,0,0,0,0,0,0,0,0,0,0,0,0,0,0,0,4.000088002,0,0,0,0,0,0,0,0,0,0,0,0,0,0,0,0,0,0,0,0,0,0,0,0,0,0,0,0,0,0,0,0,0,0,0,0,0,0,0,0,0,0,0,0,0,0,0,0,0,0,0,0,0,0,0,0.67001474,0,0,0,0,0.000800018,0,0,0,0,0,0,1.000022,0,0,0,0,0.027000594,0,0,0,0,0,0,0,0,0,0,0,0,0,0,0,0,0,0,0,0,0,0,0,0,0,0,0,0,0,0,0,0,0,0,0,0,0,59.10130023,0,0,0,0,0,0.2000044,0,0,0,0,0,0,0,0,0,0,0,0,0,0,0,0,0,0,0,0,0,0,0,0,0,0,0,0,0,0,0,0,0,0
Interglad,Interglad_5594, GP05-407422, Japanese Patent    Others,2021, A011425,mass_percent,,,1302.36,0,0,0,0,0,0,0,0,11.78,0,0,0,0,0,0,0,0,31.83,0,0,0,0,0,0,0,0,0,0,0,0,0,0,0,0,0,0,0,5.88,0,0,0,0,0,0,0,0,0,0,0,0,0,0,0,0,0,0,0,0,0,0,0,0,0,0,0,0,0,0,0,0,0,0,0,0,0,0,0,0,0,0,0,0,0,0,0,0,0,0,0,0,0,0,0,0.13,0,0,0,0,0,0,0,0,0,0,0,0.14,0,0,0,0,0.36,0,0,0,0,0,0,0,0,0,0,0,0,0,0,0,0,0,0,0,0,0,0,0,0,0,0,0,0,0,0,0,0,0,0,0,0,0,49.88,0,0,0,0,0,0,0,0,0,0,0,0,0,0,0,0,0,0,0,0,0,0,0,0,0,0,0,0,0,0,0,0,0,0,0,0,0,0,0,0
Interglad,Interglad_5595, GP05-407423, Japanese Patent    Others,2021, A011425,mass_percent,,,1294.1,0,0,0,0,0,0,0,0,11.84,0,0,0,0,0,0,0,0,32.27,0,0,0,0,0,0,0,0,0,0,0,0,0,0,0,0,0,0,0,4.27,0,0,0,0,0,0,0,0,0,0,0,0,0,0,0,0,0,0,0,0,0,0,0,0,0,0,0,0,0,0,0,0,0,0,0,0,0,0,0,0,0,0,0,0,0,0,0,0,0,0,0,0,0,0,0,0.22,0,0,0,0,0,0,0,0,0,0,0,0.12,0,0,0,0,0.36,0,0,0,0,0,0,0,0,0,0,0,0,0,0,0,0,0,0,0,0,0,0,0,0,0,0,0,0,0,0,0,0,0,0,0,0,0,50.92,0,0,0,0,0,0,0,0,0,0,0,0,0,0,0,0,0,0,0,0,0,0,0,0,0,0,0,0,0,0,0,0,0,0,0,0,0,0,0,0
Interglad,Interglad_5596, GP05-407424, Japanese Patent    Others,2021, A011425,mass_percent,,,1284.65,0,0,0,0,0,0,0,0,11.65,0,0,0,0,0,0,0,0,34.97,0,0,0,0,0,0,0,0,0,0,0,0,0,0,0,0,0,0,0,4.16,0,0,0,0,0,0,0,0,0,0,0,0,0,0,0,0,0,0,0,0,0,0,0,0,0,0,0,0,0,0,0,0,0,0,0,0,0,0,0,0,0,0,0,0,0,0,0,0,0,0,0,0,0,0,0,0.17,0,0,0,0,0,0,0,0,0,0,0,0,0,0,0,0,0.43,0,0,0,0,0,0,0,0,0,0,0,0,0,0,0,0,0,0,0,0,0,0,0,0,0,0,0,0,0,0,0,0,0,0,0,0,0,48.62,0,0,0,0,0,0,0,0,0,0,0,0,0,0,0,0,0,0,0,0,0,0,0,0,0,0,0,0,0,0,0,0,0,0,0,0,0,0,0,0
Interglad,Interglad_5597, GP03-407721, Japanese Patent    Nippon Electric Glass (J),2021, A063010,mass_percent,,4.68,1489,0,0,0,0,0,0,0,0,24.23,0,0,0,0,0,0,0,0,0,0,0,0,0,0,0,18.22,0,0,0,0,0,0,0,0,0,0,0,0,6.66,0,0,0,0,0,0,0,0,0,0,0,0,0,0,0,0,0,0,0,0,0,0,0,0,0,0,0,0,0,0,0,0,0,0,0,0,0,0,0,0,0,0,0,0,0,0,0,0,0,0,0,0,0,0,0,0,0,0,0,0,0,0,0,0,0,0,0,0,0,0,0,0,0,0,0,0,0,0,0,0,0,0,0,0,0,0,0,0,0,0,0,0,0,0,0,0,0,0,0,0,0,0,0,0,0,0,0,0,0,0,50.69,0,0,0,0,0,0.2,0,0,0,0,0,0,0,0,0,0,0,0,0,0,0,0,0,0,0,0,0,0,0,0,0,0,0,0,0,0,0,0,0,0
Interglad,Interglad_5598, GP03-407722, Japanese Patent    Nippon Electric Glass (J),2021, A063010,mass_percent,,4.15,1433,0,0,0,0,0,0,0,0,23.56,0,0,0,0,0,0,0,0,0,0,0,0,0,0,0,0,0,0,0,0,0,0,0,0,0,0,0,0,0,0,0,0,0,0,0,0,0,0,0,0,0,0,0,0,0,0,0,0,0,0,0,0,0,0,0,0,0,0,0,0,0,0,0,0,0,0,0,0,0,0,0,0,0,0,0,0,0,0,0,0,0,0,0,0,0,0,0,0,0,0,0,0,0,0,0,0,5.82,0,0,0,0,0,0,0,0,0,0,0,0,0,0,0,0,0,0,0,0,0,0,0,0,0,0,0,0,0,0,0,0,0,0,0,0,0,0,0,0,0,0,55.44,0,0,0,0,0,0.22,0,0,0,0,0,14.96,0,0,0,0,0,0,0,0,0,0,0,0,0,0,0,0,0,0,0,0,0,0,0,0,0,0,0,0
Interglad,Interglad_5599, GP03-407724, Japanese Patent    Nippon Electric Glass (J),2021, A063010,mass_percent,,5.03,1472,0,0,0,0,0,0,0,0,21.52,0,0,0,0,0,0,0,0,0,0,0,0,0,0,0,20.23,0,0,0,0,0,0,0,0,0,0,0,0,7.4,0,0,0,0,0,0,0,0,0,0,0,0,0,0,0,0,0,0,0,0,0,0,0,0,0,0,0,0,0,0,0,0,0,0,0,0,0,0,0,0,0,0,0,0,0,0,0,0,0,0,0,0,0,0,0,0,0,0,0,0,0,0,0,0,0,0,0,0,0,0,0,0,0,0,0,0,0,0,0,0,0,0,0,0,0,0,0,0,0,0,0,0,0,0,0,0,0,0,0,0,0,0,0,0,0,0,0,0,0,0,50.65,0,0,0,0,0,0.2,0,0,0,0,0,0,0,0,0,0,0,0,0,0,0,0,0,0,0,0,0,0,0,0,0,0,0,0,0,0,0,0,0,0
Interglad,Interglad_5600, GJ03-408587, J. Non-Crystalline Solids,2023, a. 122041,mass_percent,,5.92,1250.4,0,0,0,0,0,0,0,0,22.7,0,0,0,0,0,0,0,0,3.32,0,0,0,0,0,0,0,0,0,0,0,0,0,0,0,0,0,0,0,6.24,0,0,0,0,0,0,0,0,0,0,0,0,0,0,0,0,0,0,0,0,0,0,0,0,0,0,0,0,0,0,0,0,0,0,0,0,0,0,0,0,0,0,0,0,0,0,0,0,0,0,0,0,0,0,0,0.37,0,0,0,0,0,0,0,0,0,0,0,10.26,0,0,0,0,0.74,0,0,0,0,0,0,0,0,0,0,0,0,0,0,0,0,0,0,0,0,0,0,0,0,0,0,0,0,0,0,0,0,0,0,0,0,0,56.37,0,0,0,0,0,0,0,0,0,0,0,0,0,0,0,0,0,0,0,0,0,0,0,0,0,0,0,0,0,0,0,0,0,0,0,0,0,0,0,0
Interglad,Interglad_5601, GJ03-408588, J. Non-Crystalline Solids,2023, a. 122041,mass_percent,,5.89,1256.7,0,0,0,0,0,0,0,0,25.6,0,0,0,0,0,0,0,0,3.28,0,0,0,0,0,0,0,0,0,0,0,0,0,0,0,0,0,0,0,6.16,0,0,0,0,0,0,0,0,0,0,0,0,0,0,0,0,0,0,0,0,0,0,0,0,0,0,0,0,0,0,0,0,0,0,0,0,0,0,0,0,0,0,0,0,0,0,0,0,0,0,0,0,0,0,0,0.37,0,0,0,0,0,0,0,0,0,0,0,10.12,0,0,0,0,0.73,0,0,0,0,0,0,0,0,0,0,0,0,0,0,0,0,0,0,0,0,0,0,0,0,0,0,0,0,0,0,0,0,0,0,0,0,0,53.74,0,0,0,0,0,0,0,0,0,0,0,0,0,0,0,0,0,0,0,0,0,0,0,0,0,0,0,0,0,0,0,0,0,0,0,0,0,0,0,0
Interglad,Interglad_5602, GJ03-408589, J. Non-Crystalline Solids,2023, a. 122041,mass_percent,,5.87,1275.1,0,0,0,0,0,0,0,0,28.42,0,0,0,0,0,0,0,0,3.23,0,0,0,0,0,0,0,0,0,0,0,0,0,0,0,0,0,0,0,6.08,0,0,0,0,0,0,0,0,0,0,0,0,0,0,0,0,0,0,0,0,0,0,0,0,0,0,0,0,0,0,0,0,0,0,0,0,0,0,0,0,0,0,0,0,0,0,0,0,0,0,0,0,0,0,0,0.36,0,0,0,0,0,0,0,0,0,0,0,9.99,0,0,0,0,0.72,0,0,0,0,0,0,0,0,0,0,0,0,0,0,0,0,0,0,0,0,0,0,0,0,0,0,0,0,0,0,0,0,0,0,0,0,0,51.2,0,0,0,0,0,0,0,0,0,0,0,0,0,0,0,0,0,0,0,0,0,0,0,0,0,0,0,0,0,0,0,0,0,0,0,0,0,0,0,0
Interglad,Interglad_5603, GP05-408652, US Patent    Others,2021, A0002163,mass_percent,,,1302.36,0,0,0,0,0,0,0,0,11.78,0,0,0,0,0,0,0,0,31.83,0,0,0,0,0,0,0,0,0,0,0,0,0,0,0,0,0,0,0,5.88,0,0,0,0,0,0,0,0,0,0,0,0,0,0,0,0,0,0,0,0,0,0,0,0,0,0,0,0,0,0,0,0,0,0,0,0,0,0,0,0,0,0,0,0,0,0,0,0,0,0,0,0,0,0,0,0.13,0,0,0,0,0,0,0,0,0,0,0,0.14,0,0,0,0,0.36,0,0,0,0,0,0,0,0,0,0,0,0,0,0,0,0,0,0,0,0,0,0,0,0,0,0,0,0,0,0,0,0,0,0,0,0,0,49.88,0,0,0,0,0,0,0,0,0,0,0,0,0,0,0,0,0,0,0,0,0,0,0,0,0,0,0,0,0,0,0,0,0,0,0,0,0,0,0,0
Interglad,Interglad_5604, GP05-408653, US Patent    Others,2021, A0002163,mass_percent,,,1294.1,0,0,0,0,0,0,0,0,11.84,0,0,0,0,0,0,0,0,32.27,0,0,0,0,0,0,0,0,0,0,0,0,0,0,0,0,0,0,0,4.27,0,0,0,0,0,0,0,0,0,0,0,0,0,0,0,0,0,0,0,0,0,0,0,0,0,0,0,0,0,0,0,0,0,0,0,0,0,0,0,0,0,0,0,0,0,0,0,0,0,0,0,0,0,0,0,0.22,0,0,0,0,0,0,0,0,0,0,0,0.12,0,0,0,0,0.36,0,0,0,0,0,0,0,0,0,0,0,0,0,0,0,0,0,0,0,0,0,0,0,0,0,0,0,0,0,0,0,0,0,0,0,0,0,50.92,0,0,0,0,0,0,0,0,0,0,0,0,0,0,0,0,0,0,0,0,0,0,0,0,0,0,0,0,0,0,0,0,0,0,0,0,0,0,0,0
Interglad,Interglad_5605, GP05-408654, US Patent    Others,2021, A0002163,mass_percent,,,1284.65,0,0,0,0,0,0,0,0,11.64572479,0,0,0,0,0,0,0,0,34.96782102,0,0,0,0,0,0,0,0,0,0,0,0,0,0,0,0,0,0,0,4.157728062,0,0,0,0,0,0,0,0,0,0,0,0,0,0,0,0,0,0,0,0,0,0,0,0,0,0,0,0,0,0,0,0,0,0,0,0,0,0,0,0,0,0,0,0,0,0,0,0,0,0,0,0,0,0,0,0.173664317,0,0,0,0,0,0,0,0,0,0,0,0,0,0,0,0,0.429053019,0,0,0,0,0,0,0,0,0,0,0,0,0,0,0,0,0,0,0,0,0,0,0,0,0,0,0,0,0,0,0,0,0,0,0,0,0,48.62600879,0,0,0,0,0,0,0,0,0,0,0,0,0,0,0,0,0,0,0,0,0,0,0,0,0,0,0,0,0,0,0,0,0,0,0,0,0,0,0,0
Interglad,Interglad_5606, GP03-409008, Japanese Patent    Nippon Electric Glass (J),2021, A183560,mass_percent,87.9,3.55,1495,0,0,0,0,0,0,0,0,20.84,0,0,0,0,0,0,0,0,0,0,0,0,0,0,0,0,0,0,0,0,0,0,0,0,0,0,0,0,7.49,0,0,0,0,0,0,0,0,0,0,0,0,0,0,0,0,0,0,0,0,0,0,0,0,0,0,0,0,0,0,0,0,0,0,0,0,0,0,0,0,0,0,0,0,0,0,0,0,0,0,0,0,0,0,0,0,0,0,0,0,0,0,0,0,0,0,0,5.39,0,0,0,0,0,0,0,0,0,0,0,0,0,0,0,0,0,0,0,0,0,0,0,0,0,0,0,0,0,0,0,0,0,0,0,0,0,0,0,0,0,0,66.04,0,0,0,0,0,0.24,0,0,0,0,0,0,0,0,0,0,0,0,0,0,0,0,0,0,0,0,0,0,0,0,0,0,0,0,0,0,0,0,0,0
Interglad,Interglad_5607, GP03-409009, Japanese Patent    Nippon Electric Glass (J),2021, A183560,mass_percent,92.1,3.88,1404,0,0,0,0,0,0,0,0,25.29,0,0,0,0,0,0,0,0,0,0,0,0,0,0,0,0,0,0,0,0,0,0,0,0,0,0,0,0,8.69,0,0,0,0,0,0,0,0,0,0,0,0,0,0,0,0,0,0,0,0,0,0,0,0,0,0,0,0,0,0,0,0,0,0,0,0,0,0,0,0,0,0,0,0,0,0,0,0,0,0,0,0,0,0,0,0,0,0,0,0,0,0,0,0,0,0,0,6.25,0,0,0,0,0,0,0,0,0,0,0,0,0,0,0,0,0,0,0,0,0,0,0,0,0,0,0,0,0,0,0,0,0,0,0,0,0,0,0,0,0,0,59.54,0,0,0,0,0,0.23,0,0,0,0,0,0,0,0,0,0,0,0,0,0,0,0,0,0,0,0,0,0,0,0,0,0,0,0,0,0,0,0,0,0
Interglad,Interglad_5608, GP03-409025, Japanese Patent    Nippon Electric Glass (J),2021, A183560,mass_percent,90.5,3.73,1498,0,0,0,0,0,0,0,0,23.72,0,0,0,0,0,0,0,0,0,0,0,0,0,0,0,0,0,0,0,0,0,0,0,0,0,0,0,0,0,0,0,0,0,0,0,0,0,0,0,0,0,0,0,0,0,0,0,0,0,0,0,0,0,0,0,0,0,0,0,0,0,0,0,0,0,0,0,0,0,0,0,0,0,0,0,0,0,0,0,0,0,0,0,0,0,0,0,0,0,0,0,0,0,0,0,0,4.69,0,0,0,0,0,0,0,0,0,0,0,0,0,0,0,0,0,0,0,0,0,0,0,0,0,0,0,0,0,0,0,0,0,0,0,0,0,0,0,0,0,0,59.32,0,0,0,0,0,0.22,0,0,0,0,0,12.05,0,0,0,0,0,0,0,0,0,0,0,0,0,0,0,0,0,0,0,0,0,0,0,0,0,0,0,0
Interglad,Interglad_5609, GP03-409039, Japanese Patent    Nippon Electric Glass (J),2021, A195293,mass_percent,85,3.84,1454,0,0,0,0,0,0,0,0,22.41,0,0,0,0,0,0,0,0,2.04,0,0,0,0,0,0,6.74,0,0,0,0,0,0,0,0,0,0,0,0,4.93,0,0,0,0,0,0,0,0,0,0,0,0,0,0,0,0,0,0,0,0,0,0,0,0,0,0,0,0,0,0,0,0,0,0,0,0,0,0,0,0,0,0,0,0,0,0,0,0,0,0,0,0,0,0,0,0,0,0,0,0,0,0,0,0,0,0,0,4.13,0,0,0,0,0,0,0,0,0,0,0,0,0,0,0,0,0,0,0,0,0,0,0,0,0,0,0,0,0,0,0,0,0,0,0,0,0,0,0,0,0,0,58.01,0,0,0,0,0,0.22,0,0,0,0,0,1.52,0,0,0,0,0,0,0,0,0,0,0,0,0,0,0,0,0,0,0,0,0,0,0,0,0,0,0,0
Interglad,Interglad_5610, GP03-409040, Japanese Patent    Nippon Electric Glass (J),2021, A195293,mass_percent,84,3.9,1460,0,0,0,0,0,0,0,0,22.1,0,0,0,0,0,0,0,0,2.01,0,0,0,0,0,0,6.65,0,0,0,0,0,0,0,0,0,0,0,0,3.24,0,0,0,0,0,0,0,0,0,0,0,0,0,0,0,0,0,0,0,0,0,0,0,0,0,0,0,0,0,0,0,0,0,0,0,0,0,0,0,0,0,0,0,0,0,0,0,0,0,0,0,0,0,0,0,0,0,0,0,0,0,0,0,0,0,0,0,4.08,0,0,0,0,0,0,0,0,0,0,0,0,0,0,0,0,0,0,0,0,0,0,0,0,0,0,0,0,0,0,0,0,0,0,0,0,0,0,0,0,0,0,57.21,0,0,0,0,0,0.22,0,0,0,0,0,4.49,0,0,0,0,0,0,0,0,0,0,0,0,0,0,0,0,0,0,0,0,0,0,0,0,0,0,0,0
Interglad,Interglad_5611, GP03-409041, Japanese Patent    Nippon Electric Glass (J),2021, A195293,mass_percent,84,3.93,1460,0,0,0,0,0,0,0,0,21.79,0,0,0,0,0,0,0,0,1.98,0,0,0,0,0,0,10.92,0,0,0,0,0,0,0,0,0,0,0,0,3.2,0,0,0,0,0,0,0,0,0,0,0,0,0,0,0,0,0,0,0,0,0,0,0,0,0,0,0,0,0,0,0,0,0,0,0,0,0,0,0,0,0,0,0,0,0,0,0,0,0,0,0,0,0,0,0,0,0,0,0,0,0,0,0,0,0,0,0,4.02,0,0,0,0,0,0,0,0,0,0,0,0,0,0,0,0,0,0,0,0,0,0,0,0,0,0,0,0,0,0,0,0,0,0,0,0,0,0,0,0,0,0,56.4,0,0,0,0,0,0.21,0,0,0,0,0,1.48,0,0,0,0,0,0,0,0,0,0,0,0,0,0,0,0,0,0,0,0,0,0,0,0,0,0,0,0
Interglad,Interglad_5612, GP03-409042, Japanese Patent    Nippon Electric Glass (J),2021, A195293,mass_percent,86,3.7,1443,0,0,0,0,0,0,0,0,22.79,0,0,0,0,0,0,0,0,2.07,0,0,0,0,0,0,4.57,0,0,0,0,0,0,0,0,0,0,0,0,5.01,0,0,0,0,0,0,0,0,0,0,0,0,0,0,0,0,0,0,0,0,0,0,0,0,0,0,0,0,0,0,0,0,0,0,0,0,0,0,0,0,0,0,0,0,0,0,0,0,0,0,0,0,0,0,0,0,0,0,0,0,0,0,0,0,0,0,0,4.8,0,0,0,0,0,0,0,0,0,0,0,0,0,0,0,0,0,0,0,0,0,0,0,0,0,0,0,0,0,0,0,0,0,0,0,0,0,0,0,0,0,0,59,0,0,0,0,0,0.22,0,0,0,0,0,1.54,0,0,0,0,0,0,0,0,0,0,0,0,0,0,0,0,0,0,0,0,0,0,0,0,0,0,0,0
Interglad,Interglad_5613, GP03-409043, Japanese Patent    Nippon Electric Glass (J),2021, A195293,mass_percent,86,3.75,1452,0,0,0,0,0,0,0,0,22.46,0,0,0,0,0,0,0,0,2.05,0,0,0,0,0,0,4.5,0,0,0,0,0,0,0,0,0,0,0,0,3.29,0,0,0,0,0,0,0,0,0,0,0,0,0,0,0,0,0,0,0,0,0,0,0,0,0,0,0,0,0,0,0,0,0,0,0,0,0,0,0,0,0,0,0,0,0,0,0,0,0,0,0,0,0,0,0,0,0,0,0,0,0,0,0,0,0,0,0,4.74,0,0,0,0,0,0,0,0,0,0,0,0,0,0,0,0,0,0,0,0,0,0,0,0,0,0,0,0,0,0,0,0,0,0,0,0,0,0,0,0,0,0,58.17,0,0,0,0,0,0.22,0,0,0,0,0,4.57,0,0,0,0,0,0,0,0,0,0,0,0,0,0,0,0,0,0,0,0,0,0,0,0,0,0,0,0
Interglad,Interglad_5614, GP03-409044, Japanese Patent    Nippon Electric Glass (J),2021, A195293,mass_percent,85,3.8,1458,0,0,0,0,0,0,0,0,22.14,0,0,0,0,0,0,0,0,2.02,0,0,0,0,0,0,8.88,0,0,0,0,0,0,0,0,0,0,0,0,3.25,0,0,0,0,0,0,0,0,0,0,0,0,0,0,0,0,0,0,0,0,0,0,0,0,0,0,0,0,0,0,0,0,0,0,0,0,0,0,0,0,0,0,0,0,0,0,0,0,0,0,0,0,0,0,0,0,0,0,0,0,0,0,0,0,0,0,0,4.67,0,0,0,0,0,0,0,0,0,0,0,0,0,0,0,0,0,0,0,0,0,0,0,0,0,0,0,0,0,0,0,0,0,0,0,0,0,0,0,0,0,0,57.32,0,0,0,0,0,0.22,0,0,0,0,0,1.5,0,0,0,0,0,0,0,0,0,0,0,0,0,0,0,0,0,0,0,0,0,0,0,0,0,0,0,0
Interglad,Interglad_5615, GP03-409045, Japanese Patent    Nippon Electric Glass (J),2021, A195293,mass_percent,86,3.71,1492,0,0,0,0,0,0,0,0,20.75,0,0,0,0,0,0,0,0,1.05,0,0,0,0,0,0,4.62,0,0,0,0,0,0,0,0,0,0,0,0,5.92,0,0,0,0,0,0,0,0,0,0,0,0,0,0,0,0,0,0,0,0,0,0,0,0,0,0,0,0,0,0,0,0,0,0,0,0,0,0,0,0,0,0,0,0,0,0,0,0,0,0,0,0,0,0,0,0,0,0,0,0,0,0,0,0,0,0,0,4.25,0,0,0,0,0,0,0,0,0,0,0,0,0,0,0,0,0,0,0,0,0,0,0,0,0,0,0,0,0,0,0,0,0,0,0,0,0,0,0,0,0,0,62.4,0,0,0,0,0,0.23,0,0,0,0,0,0.78,0,0,0,0,0,0,0,0,0,0,0,0,0,0,0,0,0,0,0,0,0,0,0,0,0,0,0,0
Interglad,Interglad_5616, GP03-409048, Japanese Patent    Nippon Electric Glass (J),2021, A195293,mass_percent,87,3.77,1471,0,0,0,0,0,0,0,0,20.81,0,0,0,0,0,0,0,0,1.05,0,0,0,0,0,0,4.64,0,0,0,0,0,0,0,0,0,0,0,0,5.93,0,0,0,0,0,0,0,0,0,0,0,0,0,0,0,0,0,0,0,0,0,0,0,0,0,0,0,0,0,0,0,0,0,0,0,0,0,0,0,0,0,0,0,0,0,0,0,0,0,0,0,0,0,0,0,0,0,0,0,0,0,0,0,0,0,0,0,4.88,0,0,0,0,0,0,0,0,0,0,0,0,0,0,0,0,0,0,0,0,0,0,0,0,0,0,0,0,0,0,0,0,0,0,0,0,0,0,0,0,0,0,61.68,0,0,0,0,0,0.23,0,0,0,0,0,0.78,0,0,0,0,0,0,0,0,0,0,0,0,0,0,0,0,0,0,0,0,0,0,0,0,0,0,0,0
Interglad,Interglad_5617, GP03-409049, Japanese Patent    Nippon Electric Glass (J),2021, A195293,mass_percent,86,3.83,1478,0,0,0,0,0,0,0,0,20.51,0,0,0,0,0,0,0,0,1.04,0,0,0,0,0,0,4.57,0,0,0,0,0,0,0,0,0,0,0,0,4.18,0,0,0,0,0,0,0,0,0,0,0,0,0,0,0,0,0,0,0,0,0,0,0,0,0,0,0,0,0,0,0,0,0,0,0,0,0,0,0,0,0,0,0,0,0,0,0,0,0,0,0,0,0,0,0,0,0,0,0,0,0,0,0,0,0,0,0,4.81,0,0,0,0,0,0,0,0,0,0,0,0,0,0,0,0,0,0,0,0,0,0,0,0,0,0,0,0,0,0,0,0,0,0,0,0,0,0,0,0,0,0,60.81,0,0,0,0,0,0.22,0,0,0,0,0,3.86,0,0,0,0,0,0,0,0,0,0,0,0,0,0,0,0,0,0,0,0,0,0,0,0,0,0,0,0
Interglad,Interglad_5618, GP03-409050, Japanese Patent    Nippon Electric Glass (J),2021, A195293,mass_percent,85,3.87,1484,0,0,0,0,0,0,0,0,20.21,0,0,0,0,0,0,0,0,1.02,0,0,0,0,0,0,9.01,0,0,0,0,0,0,0,0,0,0,0,0,4.12,0,0,0,0,0,0,0,0,0,0,0,0,0,0,0,0,0,0,0,0,0,0,0,0,0,0,0,0,0,0,0,0,0,0,0,0,0,0,0,0,0,0,0,0,0,0,0,0,0,0,0,0,0,0,0,0,0,0,0,0,0,0,0,0,0,0,0,4.74,0,0,0,0,0,0,0,0,0,0,0,0,0,0,0,0,0,0,0,0,0,0,0,0,0,0,0,0,0,0,0,0,0,0,0,0,0,0,0,0,0,0,59.92,0,0,0,0,0,0.22,0,0,0,0,0,0.76,0,0,0,0,0,0,0,0,0,0,0,0,0,0,0,0,0,0,0,0,0,0,0,0,0,0,0,0
Interglad,Interglad_5619, GP05-409779, US Patent    Others,2021, A0206687,mass_percent,,,1333,0,0,0,0,0,0,0,0,13.5,0,0,0,0,0,0,0,0,20,0,0,0,0,0,0,0,0,0,0,0,0,0,0,0,0,0,0,0,3.5,0,0,0,0,0,0,0,0,0,0,0,0,0,0,0,0,0,0,0,0,0,0,0,0,0,0,0,0,0.7,0.2,0,0,0,0,0,0,0,0,0,0,0,0,0,0,0,0,0,0,0,0,0,0,0,0,0,0,0,0,0,0,0,0,0,0,0,0,0,2,0,0,0,0,0.3,0,0,0,0,0,0,0,0,0,0,0,0,0,0,0,0,0,0,0,0,0,0,0,0,0,0,0,0.3,0,0,0,0,0,0,0,0,0,54.8,0,0,0,0,0,0,0,0,0,0,0,0,0,0,0,0,0,0,1.2,0,0,0,0,0,0,0,0,0,0,0,0,0,0,0,0,0,3.5,0,0,0
Interglad,Interglad_5620, GP05-409780, US Patent    Others,2021, A0206687,mass_percent,,,1329,0,0,0,0,0,0,0,0,15.48,0,0,0,0,0,0,0,0,19.08,0,0,0,0,0,0,0,0,0,0,0,0,0,0,0,0,0,0,0,4.5,0,0,0,0,0,0,0,0,0,0,0,0,0,0,0,0,0,0,0,0,0,0,0,0,0,0,0,0,0.7,0.3,0,0,0,0,0,0,0,0,0,0,0,0,0,0,0,0,0,0,0,0,0,0,0,0,0,0,0,0,0,0,0,0,0,0,0,0,0,0.9,0,0,0,0,0.3,0,0,0,0,0,0,0,0,0,0,0,0,0,0,0,0,0,0,0,0,0,0,0,0,0,0,0,0.3,0,0,0,0,0,0,0,0,0,54.74,0,0,0,0,0,0,0,0,0,0,0,0,0,0,0,0,0,0,1.2,0,0,0,0,0,0,0,0,0,0,0,0,0,0,0,0,0,2.5,0,0,0
Interglad,Interglad_5621, GP05-409781, US Patent    Others,2021, A0206687,mass_percent,,,1333,0,0,0,0,0,0,0,0,14.01,0,0,0,0,0,0,0,0,18.42,0,0,0,0,0,0,0,0,0,0,0,0,0,0,0,0,0,0,0,2.5,0,0,0,0,0,0,0,0,0,0,0,0,0,0,0,0,0,0,0,0,0,0,0,0,0,0,0,0,0.7,0.2,0,0,0,0,0,0,0,0,0,0,0,0,0,0,0,0,0,0,0,0,0,0,0,0,0,0,0,0,0,0,0,0,0,0,0,0,0,1.5,0,0,0,0,0.3,0,0,0,0,0,0,0,0,0,0,0,0,0,0,0,0,0,0,0,0,0,0,0,0,0,0,0,0.3,0,0,0,0,0,0,0,0,0,55.57,0,0,0,0,0,0,0,0,0,0,0,0,0,0,0,0,0,0,3,0,0,0,0,0,0,0,0,0,0,0,0,0,0,0,0,0,3.5,0,0,0
Interglad,Interglad_5622, GP03-409897, US Patent    Others,2021, A0276916,mass_percent,93.5,,1334,0,0,0,0,0,0,0,0,25,0,0,0,0,0,0,0,0,0,0,0,0,0,0,0,0,0,0,0,0,0,0,0,0,0,0,0,0,4.2,0,0,0,0,0,0,0,0,0,0,0,0,0,0,0,0,0,0,0,0,0,0,0,0,0,0,0,0,0,1.6,0,0,0,0,0,0,0,0,0,0,0,0,0,0,0,0,0,0,0,0,0,0,0,0,0,0.2,0,0,0,0,0,0,0,0,0,0,0,9,0,0,0,0,1.1,0,0,0,0,0,0,0,0,0,0,0,0,0,0,0,0,0,0,0,0,0,0,0,0,0,0,0,0,0,0,0,0,0,0,0,0,0,55.9,0,0,0,0,0,0,0,0,0,0,0,0,0,0,0,0,0,0,3,0,0,0,0,0,0,0,0,0,0,0,0,0,0,0,0,0,0,0,0,0
Interglad,Interglad_5623, GP03-409898, US Patent    Others,2021, A0276916,mass_percent,93.6,,1325,0,0,0,0,0,0,0,0,25,0,0,0,0,0,0,0,0,0,0,0,0,0,0,0,0,0,0,0,0,0,0,0,0,0,0,0,0,4,0,0,0,0,0,0,0,0,0,0,0,0,0,0,0,0,0,0,0,0,0,0,0,0,0,0,0,0,0,2.2,0,0,0,0,0,0,0,0,0,0,0,0,0,0,0,0,0,0,0,0,0,0,0,0,0,0.3,0,0,0,0,0,0,0,0,0,0,0,9.8,0,0,0,0,1.2,0,0,0,0,0,0,0,0,0,0,0,0,0,0,0,0,0,0,0,0,0,0,0,0,0,0,0,0,0,0,0,0,0,0,0,0,0,55,0,0,0,0,0,0,0,0,0,0,0,0,0,0,0,0,0,0,2.5,0,0,0,0,0,0,0,0,0,0,0,0,0,0,0,0,0,0,0,0,0
Interglad,Interglad_5624, GP03-409899, US Patent    Others,2021, A0276916,mass_percent,94.2,,1315,0,0,0,0,0,0,0,0,25,0,0,0,0,0,0,0,0,0,0,0,0,0,0,0,0,0,0,0,0,0,0,0,0,0,0,0,0,4.9,0,0,0,0,0,0,0,0,0,0,0,0,0,0,0,0,0,0,0,0,0,0,0,0,0,0,0,0,0,2.5,0,0,0,0,0,0,0,0,0,0,0,0,0,0,0,0,0,0,0,0,0,0,0,0,0,0.3,0,0,0,0,0,0,0,0,0,0,0,9,0,0,0,0,1.3,0,0,0,0,0,0,0,0,0,0,0,0,0,0,0,0,0,0,0,0,0,0,0,0,0,0,0,0,0,0,0,0,0,0,0,0,0,54.2,0,0,0,0,0,0,0,0,0,0,0,0,0,0,0,0,0,0,2.8,0,0,0,0,0,0,0,0,0,0,0,0,0,0,0,0,0,0,0,0,0
Interglad,Interglad_5625, GP03-409900, US Patent    Others,2021, A0276916,mass_percent,94.5,,1320,0,0,0,0,0,0,0,0,24.6,0,0,0,0,0,0,0,0,0,0,0,0,0,0,0,0,0,0,0,0,0,0,0,0,0,0,0,0,1.8,0,0,0,0,0,0,0,0,0,0,0,0,0,0,0,0,0,0,0,0,0,0,0,0,0,0,0,0,0,3,0,0,0,0,0,0,0,0,0,0,0,0,0,0,0,0,0,0,0,0,0,0,0,0,0,0.5,0,0,0,0,0,0,0,0,0,0,0,12,0,0,0,0,1.5,0,0,0,0,0,0,0,0,0,0,0,0,0,0,0,0,0,0,0,0,0,0,0,0,0,0,0,0,0,0,0,0,0,0,0,0,0,54.2,0,0,0,0,0,0,0,0,0,0,0,0,0,0,0,0,0,0,2.4,0,0,0,0,0,0,0,0,0,0,0,0,0,0,0,0,0,0,0,0,0
Interglad,Interglad_5626, GP03-409901, US Patent    Others,2021, A0276916,mass_percent,93.2,,1330,0,0,0,0,0,0,0,0,24.8,0,0,0,0,0,0,0,0,0,0,0,0,0,0,0,0,0,0,0,0,0,0,0,0,0,0,0,0,3,0,0,0,0,0,0,0,0,0,0,0,0,0,0,0,0,0,0,0,0,0,0,0,0,0,0,0,0,0,3.5,0,0,0,0,0,0,0,0,0,0,0,0,0,0,0,0,0,0,0,0,0,0,0,0,0,0.3,0,0,0,0,0,0,0,0,0,0,0,9.2,0,0,0,0,0.7,0,0,0,0,0,0,0,0,0,0,0,0,0,0,0,0,0,0,0,0,0,0,0,0,0,0,0,0,0,0,0,0,0,0,0,0,0,56.5,0,0,0,0,0,0,0,0,0,0,0,0,0,0,0,0,0,0,2,0,0,0,0,0,0,0,0,0,0,0,0,0,0,0,0,0,0,0,0,0
Interglad,Interglad_5627, GP03-409902, US Patent    Others,2021, A0276916,mass_percent,95,,1325,0,0,0,0,0,0,0,0,25.2,0,0,0,0,0,0,0,0,0,0,0,0,0,0,0,0,0,0,0,0,0,0,0,0,0,0,0,0,2,0,0,0,0,0,0,0,0,0,0,0,0,0,0,0,0,0,0,0,0,0,0,0,0,0,0,0,0,0,4,0,0,0,0,0,0,0,0,0,0,0,0,0,0,0,0,0,0,0,0,0,0,0,0,0,0.3,0,0,0,0,0,0,0,0,0,0,0,12,0,0,0,0,0.5,0,0,0,0,0,0,0,0,0,0,0,0,0,0,0,0,0,0,0,0,0,0,0,0,0,0,0,0,0,0,0,0,0,0,0,0,0,54,0,0,0,0,0,0,0,0,0,0,0,0,0,0,0,0,0,0,2,0,0,0,0,0,0,0,0,0,0,0,0,0,0,0,0,0,0,0,0,0
Interglad,Interglad_5628, GP03-409903, US Patent    Others,2021, A0276916,mass_percent,94.3,,1333,0,0,0,0,0,0,0,0,24.8,0,0,0,0,0,0,0,0,0,0,0,0,0,0,0,0,0,0,0,0,0,0,0,0,0,0,0,0,1.3,0,0,0,0,0,0,0,0,0,0,0,0,0,0,0,0,0,0,0,0,0,0,0,0,0,0,0,0,0,4.5,0,0,0,0,0,0,0,0,0,0,0,0,0,0,0,0,0,0,0,0,0,0,0,0,0,0.2,0,0,0,0,0,0,0,0,0,0,0,11.5,0,0,0,0,0.6,0,0,0,0,0,0,0,0,0,0,0,0,0,0,0,0,0,0,0,0,0,0,0,0,0,0,0,0,0,0,0,0,0,0,0,0,0,53.5,0,0,0,0,0,0,0,0,0,0,0,0,0,0,0,0,0,0,3.6,0,0,0,0,0,0,0,0,0,0,0,0,0,0,0,0,0,0,0,0,0
Interglad,Interglad_5629, GP03-409904, US Patent    Others,2021, A0276916,mass_percent,93.5,,1335,0,0,0,0,0,0,0,0,25.3,0,0,0,0,0,0,0,0,0,0,0,0,0,0,0,0,0,0,0,0,0,0,0,0,0,0,0,0,3.5,0,0,0,0,0,0,0,0,0,0,0,0,0,0,0,0,0,0,0,0,0,0,0,0,0,0,0,0,0,5.4,0,0,0,0,0,0,0,0,0,0,0,0,0,0,0,0,0,0,0,0,0,0,0,0,0,0.1,0,0,0,0,0,0,0,0,0,0,0,9,0,0,0,0,0.5,0,0,0,0,0,0,0,0,0,0,0,0,0,0,0,0,0,0,0,0,0,0,0,0,0,0,0,0,0,0,0,0,0,0,0,0,0,54.2,0,0,0,0,0,0,0,0,0,0,0,0,0,0,0,0,0,0,2,0,0,0,0,0,0,0,0,0,0,0,0,0,0,0,0,0,0,0,0,0
Interglad,Interglad_5630, GP03-410193, Japanese Patent    Nippon Electric Glass (J),2022, A000413,mass_percent,91,4.21,1345,0,0,0,0,0,0,0,0,22,0,0,0,0,0,0,0,0,3,0,0,0,0,0,0,0,0,0,0,0,0,0,0,0,0,0,0,0,10,0,0,0,0,0,0,0.3,0,0,0,0,0,0,0,0,0,0,0,0,0,0,0,0,0,0,0,0,0,0,0,0,0,0,0,0,0,0,0,0,0,0,0,0,0,0,0,0,0,0,0,0,0,0,0,0,0,0,0,0,0,0,0,0,0,0,0,0,7,0,0,0,0,0,0,0,0,0,0,0,0,0,0,0,0,0,0,0,0,0,0,0,0,0,0,0,0,0,0,0,0,0,0,0,0,0,0,0,0,0,0,57.7,0,0,0,0,0,0,0,0,0,0,0,0,0,0,0,0,0,0,0,0,0,0,0,0,0,0,0,0,0,0,0,0,0,0,0,0,0,0,0,0
Interglad,Interglad_5631, GP03-410194, Japanese Patent    Nippon Electric Glass (J),2022, A000413,mass_percent,95.1,4.32,1341,0,0,0,0,0,0,0,0,21.52,0,0,0,0,0,0,0,0,1,0,0,0,0,0,0,0,0,0,0,0,0,0,0,0,0,0,0,0,9.51,0,0,0,0,0,0,0,0,0,0,0,0,0,0,0,0,0,0,0,0,0,0,0,0,0,0,0,0,0,0,0,0,0,0,0,0,0,0,0,0,0,0,0,0,0,0,0,0,0,0,0,0,0,0,0,0,0,0,0,0,0,0,0,0,0,0,0,8.51,0,0,0,0,0,0,0,0,0,0,0,0,0,0,0,0,0,0,0,0,0,0,0,0,0,0,0,0,0,0,0,0,0.2,0,0,0,0,0,0,0,0,0,57.76,0,0,0,0,0,0,0,0,0,0,0,0,0,0,0,0,0,0,0,0,0,0,0,0,0,0,0,0,0,0,0,0,0,0,0,0,0,0,0,1.5
Interglad,Interglad_5632, GP03-410195, Japanese Patent    Nippon Electric Glass (J),2022, A000413,mass_percent,95.3,4.33,1330,0,0,0,0,0,0,0,0,21.98,0,0,0,0,0,0,0,0,1.5,0,0,0,0,0,0,0,0,0,0,0,0,0,0,0,0,0,0,0,8.49,0,0,0,0,0,0,0.3,0,0,0,0,0,0,0,0,0,0,0,0,0,0,0,0,0,0,0,0,0,0,0.2,0,0,0,0,0,0,0,0,0,0,0,0,0,0,0,0,0,0,0,0,0,0,0,0,0,0.1,0,0,0,0,0,0,0,0,0,0,0,9.49,0,0,0,0,0.1,0,0,0,0,0,0,0,0,0,0,0,0,0,0,0,0,0,0,0,0,0,0,0,0,0,0,0,0.1,0,0,0,0,0,0,0,0,0,57.54,0,0,0,0,0,0,0,0,0,0,0,0,0,0,0,0,0,0,0.2,0,0,0,0,0,0,0,0,0,0,0,0,0,0,0,0,0,0,0,0,0
Interglad,Interglad_5633, GP03-410204, Japanese Patent    Nippon Electric Glass (J),2022, A010144,mass_percent,,,1447,0,0,0,0,0,0,0,0,19.32,0,0,0,0,0,0,0,0,6.61,0,0,0,0,0,0,5.71,0,0,0,0,0,0,0,0,0,0,0,0,6.31,0,0,0,0,0,0,0,0,0,0,0,0,0,0,0,0,0,0,0,0,0,0,0,0,0,0,0,0,0,0,0,0,0,0,0,0,0,0,0,0,0,0,0,0,0,0,0,0,0,0,0,0,0,0,0,0,0,0,0,0,0,0,0,0,0,0,0,2.5,0,0,0,0,0,0,0,0,0,0,0,0,0,0,0,0,0,0,0,0,0,0,0,0,0,0,0,0,0,0,0,0,0,0,0,0,0,0,0,0,0,0,58.85,0,0,0,0,0,0.2,0,0,0,0,0,0.5,0,0,0,0,0,0,0,0,0,0,0,0,0,0,0,0,0,0,0,0,0,0,0,0,0,0,0,0
