Repository: n000188975/2026.05.25-glass-predition-reverse-model

File: interglad_database.csv (part 76 of 76)
_mass_pct,GeSe_mass_pct,GeTe4_mass_pct,GeTe_mass_pct,Ge_mass_pct,H2O_mass_pct,HfF4_mass_pct,HfO2_mass_pct,Ho2O3_mass_pct,I_mass_pct,In2S3_mass_pct,InF3_mass_pct,In_mass_pct,K2O_mass_pct,KBr_mass_pct,KCl_mass_pct,KF_mass_pct,La2O3_mass_pct,Li2O_mass_pct,Li2SO4_mass_pct,Li2S_mass_pct,LiCl_mass_pct,LiF_mass_pct,Lu2O3_mass_pct,MgF2_mass_pct,MgO_mass_pct,MnF2_mass_pct,MnO2_mass_pct,MnO_mass_pct,MoO3_mass_pct,Na2O_mass_pct,Na2SO4_mass_pct,Na2S_mass_pct,NaCl_mass_pct,NaF_mass_pct,NaPO3_mass_pct,Nb2O5_mass_pct,Nd2O3_mass_pct,NdF3_mass_pct,NiO_mass_pct,O_mass_pct,P2O5_mass_pct,P2S5_mass_pct,P_mass_pct,PbBr2_mass_pct,PbCl2_mass_pct,PbF2_mass_pct,PbI2_mass_pct,PbO_mass_pct,PbSe_mass_pct,PbTe_mass_pct,Pb_mass_pct,Pr2O3_mass_pct,Rb2O_mass_pct,RbCl_mass_pct,RbF_mass_pct,Rh2O3_mass_pct,Rh_mass_pct,SO3_mass_pct,S_mass_pct,Sb2O3_mass_pct,Sb2S3_mass_pct,Sb2Se3_mass_pct,Sb2Te3_mass_pct,Sb_mass_pct,Sc2O3_mass_pct,SeO2_mass_pct,Se_mass_pct,SiO2_mass_pct,SiS2_mass_pct,Si_mass_pct,Sm2O3_mass_pct,SnCl2_mass_pct,SnF2_mass_pct,SnO2_mass_pct,SnO_mass_pct,SnS_mass_pct,SnSe2_mass_pct,SnSe_mass_pct,SnTe_mass_pct,SrO_mass_pct,Ta2O5_mass_pct,Tb2O3_mass_pct,TeO2_mass_pct,Te_mass_pct,ThF4_mass_pct,Th_mass_pct,TiO2_mass_pct,Tl2O_mass_pct,Tl2S_mass_pct,Tl2Se_mass_pct,Tl2Te_mass_pct,TlBr_mass_pct,TlCl_mass_pct,TlSe_mass_pct,Tl_mass_pct,U_mass_pct,V2O5_mass_pct,WO3_mass_pct,Y2O3_mass_pct,YF3_mass_pct,Yb2O3_mass_pct,ZnBr2_mass_pct,ZnCl2_mass_pct,ZnF2_mass_pct,ZnO_mass_pct,ZnSO4_mass_pct,ZrF4_mass_pct,ZrO2_mass_pct
Interglad,Interglad_5711, GP06-450461, Japanese Patent    Nippon Electric Glass (J),2022, A121511,mass_percent,82,3.62,1499,0,0,0,0,0,0,0,0,20.98,0,0,0,0,0,0,0,0,3.1,0,0,0,0,0,0,5,0,0,0,0,0,0,0,0,0,0,0,0,5.29,0,0,0,0,0,0,0,0,0,0,0,0,0,0,0,0,0,0,0,0,0,0,0,0,0,0,0,0,0,0,0,0,0,0,0,0,0,0,0,0,0,0,0,0,0,0,0,0,0,0,0,0,0,0,0,0,0,0,0,0,0,0,0,0,0,0,0,2.2,0,0,0,0,0,0,0,0,0,0,0,0,0,0,0,0,0,0,0,0,0,0,0,0,0,0,0,0,0,0,0,0,0,0,0,0,0,0,0,0,0,0,60.83,0,0,0,0,0,0.2,0,0,0,0,0,2.4,0,0,0,0,0,0,0,0,0,0,0,0,0,0,0,0,0,0,0,0,0,0,0,0,0,0,0,0
Interglad,Interglad_5712, GP06-450463, Japanese Patent    Nippon Electric Glass (J),2022, A121511,mass_percent,81.4,3.7,1498,0,0,0,0,0,0,0,0,20.9,0,0,0,0,0,0,0,0,3.1,0,0,0,0,0,0,4.9,0,0,0,0,0,0,0,0,0,0,0,0,5.2,0,0,0,0,0,0,0,0,0,0,0,0,0,0,0,0,0,0,0,0,0,0,0,0,0,0,0,0,0,0,0,0,0,0,0,0,0,0,0,0,0,0,0,0,0,0,0,0,0,0,0,0,0,0,0,0,0,0,0,0,0,0,0,0,0,0,0,1.9,0,0,0,0,0.02,0,0,0,0,0,0,0,0,0,0,0,0,0,0,0,0,0,0,0,0,0,0,0,0,0,0,0,0,0,0,0,0,0,0,0,0,0,60.58,0,0,0,0,0,0.2,0,0,0,0,0,3.2,0,0,0,0,0,0,0,0,0,0,0,0,0,0,0,0,0,0,0,0,0,0,0,0,0,0,0,0
Interglad,Interglad_5713, GP05-450578, Japanese Patent    AGC (J),2022, A160508,mass_percent,,3.21,1365,0,0,0,0,0,0,0,0,15.69,0,0,0,0,0,0,0,0,21.42,0,0,0,0,0,0,0,0,0,0,0,0,0,0,0,0,0,0,0,4.31,0,0,0,0,0,0,0,0,0,0,0,0,0,0,0,0,0,0,0,0,0,0,0,0,0,0,0,0,0,0,0,0,0,0,0,0,0,0,0,0,0,0,0,0,0,0,0,0,0,0,0,0,0,0,0,0,0,0,0,0,0,0,0,0,0,0,0,3.1,0,0,0,0,0,0,0,0,0,0,0,0,0,0,0,0,0,0,0,0,0,0,0,0,0,0,0,0,0,0,0,0,0,0,0,0,0,0,0,0,0,0,55.48,0,0,0,0,0,0,0,0,0,0,0,0,0,0,0,0,0,0,0,0,0,0,0,0,0,0,0,0,0,0,0,0,0,0,0,0,0,0,0,0
Interglad,Interglad_5714, GP05-450579, Japanese Patent    AGC (J),2022, A160508,mass_percent,,3.2,1393,0,0,0,0,0,0,0,0,15.7,0,0,0,0,0,0,0,0,19.29,0,0,0,0,0,0,0,0,0,0,0,0,0,0,0,0,0,0,0,5.18,0,0,0,0,0,0,0,0,0,0,0,0,0,0,0,0,0,0,0,0,0,0,0,0,0,0,0,0,0,0,0,0,0,0,0,0,0,0,0,0,0,0,0,0,0,0,0,0,0,0,0,0,0,0,0,0,0,0,0,0,0,0,0,0,0,0,0,2.48,0,0,0,0,0,0,0,0,0,0,0,0,0,0,0,0,0,0,0,0,0,0,0,0,0,0,0,0,0,0,0,0,0,0,0,0,0,0,0,0,0,0,57.35,0,0,0,0,0,0,0,0,0,0,0,0,0,0,0,0,0,0,0,0,0,0,0,0,0,0,0,0,0,0,0,0,0,0,0,0,0,0,0,0
Interglad,Interglad_5715, GP05-450580, Japanese Patent    AGC (J),2022, A160508,mass_percent,,3.52,1436,0,0,0,0,0,0,0,0,12.06,0,0,0,0,0,0,0,0,22.64,0,0,0,0,0,0,2.27,0,0,0,0,0,0,0,0,0,0,0,0,2.49,0,0,0,0,0,0,0,0,0,0,0,0,0,0,0,0,0,0,0,0,0,0,0,0,0,0,0,0,0,0,0,0,0,0,0,0,0,0,0,0,0,0,0,0,0,0,0,0,0,0,0,0,0,0,0,0,0,0,0,0,0,0,0,0,0,0,0,0,0,0,0,0,0,0,0,0,0,0,0,0,0,0,0,0,0,0,0,0,0,0,0,0,0,0,0,0,0,0,0,0,0,0,0,0,0,0,0,0,0,0,55.95,0,0,0,0,0,0,0,0,0,0,0,4.59,0,0,0,0,0,0,0,0,0,0,0,0,0,0,0,0,0,0,0,0,0,0,0,0,0,0,0,0
Interglad,Interglad_5716, GP05-450581, Japanese Patent    AGC (J),2022, A160508,mass_percent,,3.3,1390,0,0,0,0,0,0,0,0,12.45,0,0,0,0,0,0,0,0,23.38,0,0,0,0,0,0,2.34,0,0,0,0,0,0,0,0,0,0,0,0,3.42,0,0,0,0,0,0,0,0,0,0,0,0,0,0,0,0,0,0,0,0,0,0,0,0,0,0,0,0,0,0,0,0,0,0,0,0,0,0,0,0,0,0,0,0,0,0,0,0,0,0,0,0,0,0,0,0,0,0,0,0,0,0,0,0,0,0,0,2.46,0,0,0,0,0,0,0,0,0,0,0,0,0,0,0,0,0,0,0,0,0,0,0,0,0,0,0,0,0,0,0,0,0,0,0,0,0,0,0,0,0,0,55.95,0,0,0,0,0,0,0,0,0,0,0,0,0,0,0,0,0,0,0,0,0,0,0,0,0,0,0,0,0,0,0,0,0,0,0,0,0,0,0,0
Interglad,Interglad_5717, GP05-450585, Japanese Patent    AGC (J),2022, A160508,mass_percent,,3.3,1489,0,0,0,0,0,0,0,0,13.77,0,0,0,0,0,0,0,0,11.06,0,0,0,0,0,0,0,0,0,0,0,0,0,0,0,0,0,0,0,2.23,0,0,0,0,0,0,0,0,0,0,0,0,0,0,0,0,0,0,0,0,0,0,0,0,0,0,0,0,0,0.02,0,0,0,0,0,0,0,0,0,0,0,0,0,0,0,0,0,0,0,0,0,0,0,0,0,0,0,0,0,0,0.38,0,0,0,0,0,0,4.8,0,0,0,0,0.99,0,0,0,0,0,0,0,0,0,0,0,0,0,0,0,0,0,0,0,0,0,0,0,0,0,0,0,0,0,0,0,0,0,0,0,0,0,66.53,0,0,0,0,0,0.22,0,0,0,0,0,0,0,0,0,0,0,0,0,0,0,0,0,0,0,0,0,0,0,0,0,0,0,0,0,0,0,0,0,0
Interglad,Interglad_5718, GP05-450587, Japanese Patent    AGC (J),2022, A160508,mass_percent,,3.21,1491,0,0,0,0,0,0,0,0,12.55,0,0,0,0,0,0,0,0,12.59,0,0,0,0,0,0,0,0,0,0,0,0,0,0,0,0,0,0,0,0.45,0,0,0,0,0,0,0,0,0,0,0,0,0,0,0,0,0,0,0,0,0,0,0,0,0,0,0,0,0,0.02,0,0,0,0,0,0,0,0,0,0,0,0,0,0,0,0,0,0,0,0,0,0,0,0,0,0,0,0,0,0,0.38,0,0,0,0,0,0,5.8,0,0,0,0,0.99,0,0,0,0,0,0,0,0,0,0,0,0,0,0,0,0,0,0,0,0,0,0,0,0,0,0,0,0,0,0,0,0,0,0,0,0,0,67,0,0,0,0,0,0.22,0,0,0,0,0,0,0,0,0,0,0,0,0,0,0,0,0,0,0,0,0,0,0,0,0,0,0,0,0,0,0,0,0,0
Interglad,Interglad_5719, GP03-450588, Japanese Patent    AGC (J),2022, A160508,mass_percent,,3.24,1480,0,0,0,0,0,0,0,0,15.39,0,0,0,0,0,0,0,0,9.96,0,0,0,0,0,0,0,0,0,0,0,0,0,0,0,0,0,0,0,0.45,0,0,0,0,0,0,0,0,0,0,0,0,0,0,0,0,0,0,0,0,0,0,0,0,0,0,0,0,0,0.02,0,0,0,0,0,0,0,0,0,0,0,0,0,0,0,0,0,0,0,0,0,0,0,0,0,0,0,0,0,0,0.43,0,0,0,0,0,0,6.09,0,0,0,0,1.08,0,0,0,0,0,0,0,0,0,0,0,0,0,0,0,0,0,0,0,0,0,0,0,0,0,0,0,0,0,0,0,0,0,0,0,0,0,66.36,0,0,0,0,0,0.22,0,0,0,0,0,0,0,0,0,0,0,0,0,0,0,0,0,0,0,0,0,0,0,0,0,0,0,0,0,0,0,0,0,0
Interglad,Interglad_5720, GP06-450589, Japanese Patent    AGC (J),2022, A160508,mass_percent,,3.14,1441,0,0,0,0,0,0,0,0,18.66,0,0,0,0,0,0,0,0,6.37,0,0,0,0,0,0,0,0,0,0,0,0,0,0,0,0,0,0,0,2.14,0,0,0,0,0,0,0,0,0,0,0,0,0,0,0,0,0,0,0,0,0,0,0,0,0,0,0,0,0,0.02,0,0,0,0,0,0,0,0,0,0,0,0,0,0,0,0,0,0,0,0,0,0,0,0,0,0,0,0,0,0,0.23,0,0,0,0,0,0,3.38,0,0,0,0,0.95,0,0,0,0,0,0,0,0,0,0,0,0,0,0,0,0,0,0,0,0,0,0,0,0,0,0,0,0,0,0,0,0,0,0,0,0,0,61.83,0,0,0,0,0,0.21,0,0,0,0,0,0,0,0,0,0,0,0,0,0,0,0,0,0,0,0,0,0,0,0,0,0,0,0,0,0,6.21,0,0,0
Interglad,Interglad_5721, GP03-450590, Japanese Patent    AGC (J),2022, A160508,mass_percent,,3.8,1432,0,0,0,0,0,0,0,0,17.28,0,0,0,0,0,0,0,0,7.93,0,0,0,0,0,0,0.23,0,0,0,0,0,0,0,0,0,0,0,0,3.96,0,0,0,0,0,0,0,0,0,0,0,0,0,0,0,0,0,0,0,0,0,0,0,0,0,0,0,0,0,0.02,0,0,0,0,0,0,0,0,0,0,0,0,0,0,0,0,0,0,0,0,0,0,0,0,0,0,0,0,0,0,0,0,0,0,0,0,0,3.2,0,0,0,0,0,0,0,0,0,0,0,0,0,0,0,0,0,0,0,0,0,0,0,0,0,0,0,0,0,0,0,0,0,0,0,0,0,0,0,0,0,0,59.56,0,0,0,0,0,0.2,0,0,0,0,0,7.62,0,0,0,0,0,0,0,0,0,0,0,0,0,0,0,0,0,0,0,0,0,0,0,0,0,0,0,0
Interglad,Interglad_5722, GP06-450591, Japanese Patent    AGC (J),2022, A160508,mass_percent,,3.12,1483,0,0,0,0,0,0,0,0,18.65,0,0,0,0,0,0,0,0,6.36,0,0,0,0,0,0,0,0,0,0,0,0,0,0,0,0,0,0,0,4.7,0,0,0,0,0,0,0,0,0,0,0,0,0,0,0,0,0,0,0,0,0,0,0,0,0,0,0,0,0,0.02,0,0,0,0,0,0,0,0,0,0,0,0,0,0,0,0,0,0,0,0,0,0,0,0,0,0,0,0,0,0,0.23,0,0,0,0,0,0,1.54,0,0,0,0,0.95,0,0,0,0,0,0,0,0,0,0,0,0,0,0,0,0,0,0,0,0,0,0,0,0,0,0,0,0,0,0,0,0,0,0,0,0,0,63.62,0,0,0,0,0,0.21,0,0,0,0,0,0,0,0,0,0,0,0,0,0,0,0,0,0,0,0,0,0,0,0,0,0,0,0,0,0,3.72,0,0,0
Interglad,Interglad_5723, GP06-450592, Japanese Patent    AGC (J),2022, A160508,mass_percent,,3.14,1462,0,0,0,0,0,0,0,0,20.76,0,0,0,0,0,0,0,0,6.29,0,0,0,0,0,0,0,0,0,0,0,0,0,0,0,0,0,0,0,5.32,0,0,0,0,0,0,0,0,0,0,0,0,0,0,0,0,0,0,0,0,0,0,0,0,0,0,0,0,0,0.02,0,0,0,0,0,0,0,0,0,0,0,0,0,0,0,0,0,0,0,0,0,0,0,0,0,0,0,0,0,0,0.23,0,0,0,0,0,0,1.22,0,0,0,0,0.65,0,0,0,0,0,0,0,0,0,0,0,0,0,0,0,0,0,0,0,0,0,0,0,0,0,0,0,0,0,0,0,0,0,0,0,0,0,61.62,0,0,0,0,0,0.2,0,0,0,0,0,0,0,0,0,0,0,0,0,0,0,0,0,0,0,0,0,0,0,0,0,0,0,0,0,0,3.69,0,0,0
Interglad,Interglad_5724, GP06-450593, Japanese Patent    AGC (J),2022, A160508,mass_percent,,3.25,1441,0,0,0,0,0,0,0,0,21,0,0,0,0,0,0,0,0,6.23,0,0,0,0,0,0,0,0,0,0,0,0,0,0,0,0,0,0,0,6.27,0,0,0,0,0,0,0,0,0,0,0,0,0,0,0,0,0,0,0,0,0,0,0,0,0,0,0,0,0,0.02,0,0,0,0,0,0,0,0,0,0,0,0,0,0,0,0,0,0,0,0,0,0,0,0,0,0,0,0,0,0,0.22,0,0,0,0,0,0,0.9,0,0,0,0,0.19,0,0,0,0,0,0,0,0,0,0,0,0,0,0,0,0,0,0,0,0,0,0,0,0,0,0,0,0,0,0,0,0,0,0,0,0,0,60.09,0,0,0,0,0,0.2,0,0,0,0,0,0,0,0,0,0,0,0,0,0,0,0,0,0,0,0,0,0,0,0,0,0,0,0,0,0,3.04,0,0,1.84
Interglad,Interglad_5725, GP06-450594, Japanese Patent    AGC (J),2022, A160508,mass_percent,,3.29,1473,0,0,0,0,0,0,0,0,21.04,0,0,0,0,0,0,0,0,5.21,0,0,0,0,0,0,0,0,0,0,0,0,0,0,0,0,0,0,0,6.28,0,0,0,0,0,0,0,0,0,0,0,0,0,0,0,0,0,0,0,0,0,0,0,0,0,0,0,0,0,0.02,0,0,0,0,0,0,0,0,0,0,0,0,0,0,0,0,0,0,0,0,0,0,0,0,0,0,0,0,0,0,0.22,0,0,0,0,0,0,0.9,0,0,0,0,0.19,0,0,0,0,0,0,0,0,0,0,0,0,0,0,0,0,0,0,0,0,0,0,0,0,0,0,0,0,0,0,0,0,0,0,0,0,0,61.06,0,0,0,0,0,0.2,0,0,0,0,0,0,0,0,0,0,0,0,0,0,0,0,0,0,0,0,0,0,0,0,0,0,0,0,0,0,3.04,0,0,1.84
Interglad,Interglad_5726, GP06-450595, Japanese Patent    AGC (J),2022, A160508,mass_percent,,3.23,1466,0,0,0,0,0,0,0,0,20.86,0,0,0,0,0,0,0,0,5.17,0,0,0,0,0,0,1.59,0,0,0,0,0,0,0,0,0,0,0,0,6.23,0,0,0,0,0,0,0,0,0,0,0,0,0,0,0,0,0,0,0,0,0,0,0,0,0,0,0,0,0,0.02,0,0,0,0,0,0,0,0,0,0,0,0,0,0,0,0,0,0,0,0,0,0,0,0,0,0,0,0,0,0,0.22,0,0,0,0,0,0,0.9,0,0,0,0,0,0,0,0,0,0,0,0,0,0,0,0,0,0,0,0,0,0,0,0,0,0,0,0,0,0,0,0,0,0,0,0,0,0,0,0,0,0,60.56,0,0,0,0,0,0.2,0,0,0,0,0,0,0,0,0,0,0,0,0,0,0,0,0,0,0,0,0,0,0,0,0,0,0,0,0,0,2.42,0,0,1.83
Interglad,Interglad_5727, GP06-450596, Japanese Patent    AGC (J),2022, A160508,mass_percent,,3.45,1496,0,0,0,0,0,0,0,0,18.65,0,0,0,0,0,0,0,0,0,0,0,0,0,0,0,2.11,0,0,0,0,0,0,0,0,0,0,0,0,3.68,0,0,0,0,0,0,0,0,0,0,0,0,0,0,0,0,0,0,0,0,0,0,0,0,0,0,0,0,0,0.02,0,0,0,0,0,0,0,0,0,0,0,0,0,0,0,0,0,0,0,0,0,0,0,0,0,0,0,0,0,0,0.37,0,0,0,0,0,0,2.46,0,0,0,0,0.95,0,0,0,0,0,0,0,0,0,0,0,0,0,0,0,0,0,0,0,0,0,0,0,0,0,0,0,0,0,0,0,0,0,0,0,0,0,67.82,0,0,0,0,0,0.21,0,0,0,0,0,0,0,0,0,0,0,0,0,0,0,0,0,0,0,0,0,0,0,0,0,0,0,0,0,0,3.73,0,0,0
Interglad,Interglad_5728, GP06-450597, Japanese Patent    AGC (J),2022, A160508,mass_percent,,2.85,1492,0,0,0,0,0,0,0,0,17.3,0,0,0,0,0,0,0,0,6.44,0,0,0,0,0,0,0,0,0,0,0,0,0,0,0,0,0,0,0,0,0,0,0,0,0,0,0,0,0,0,0,0,0,0,0,0,0,0,0,0,0,0,0,0,0,0,0,0,0,0.02,0,0,0,0,0,0,0,0,0,0,0,0,0,0,0,0,0,0,0,0,0,0,0,0,0,0,0,0,0,0,0.37,0,0,0,0,0,0,3.79,0,0,0,0,0.96,0,0,0,0,0,0,0,0,0,0,0,0,0,0,0,0,0,0,0,0,0,0,0,0,0,0,0,0,0,0,0,0,0,0,0,0,0,65.88,0,0,0,0,0,0.21,0,0,0,0,0,0,0,0,0,0,0,0,0,0,0,0,0,0,0,0,0,0,0,0,0,0,0,0,0,0,5.03,0,0,0
Interglad,Interglad_5729, GP03-450694, Japanese Patent    Nippon Electric Glass (J),2022, A173994,mass_percent,89,3.62,1478,0,0,0,0,0,0,0,0,21.52498382,0,0,0,0,0,0,0,0,0,0,0,0,0,0,0,0,0,0,0,0,0,0,0,0,0,0,0,0,7.02836211,0,0,0,0,0,0,0,0,0,0,0,0,0,0,0,0,0,0,0,0,0,0,0,0,0,0,0,0,0,0.01999534,0,0,0,0,0,0,0,0,0,0,0,0,0,0,0,0,0,0,0,0,0,0,0,0,0,0.002945314,0,0,0,0,0,0,0,0,0,0,0,5.668678971,0,0,0,0,0.009687742,0,0,0,0,0,0,0,0,0,0,0,0,0,0,0,0,0,0,0,0,0,0,0,0,0,0,0,0,0,0,0,0,0,0,0,0,0,64.71491884,0,0,0,0,0,0.209951073,0,0,0,0,0,0.809811282,0,0,0,0,0,0,0.008739963,0,0,0,0,0,0,0,0,0,0,0,0,0,0,0,0,0,0,0,0,0.001925551
Interglad,Interglad_5730, GP03-450695, Japanese Patent    Nippon Electric Glass (J),2022, A173994,mass_percent,90,3.7,1450,0,0,0,0,0,0,0,0,21.62552827,0,0,0,0,0,0,0,0,0,0,0,0,0,0,0,0,0,0,0,0,0,0,0,0,0,0,0,0,7.058540435,0,0,0,0,0,0,0,0,0,0,0,0,0,0,0,0,0,0,0,0,0,0,0,0,0,0,0,0,0,0.019995865,0,0,0,0,0,0,0,0,0,0,0,0,0,0,0,0,0,0,0,0,0,0,0,0,0,0.001479694,0,0,0,0,0,0,0,0,0,0,0,6.648625197,0,0,0,0,0.009732987,0,0,0,0,0,0,0,0,0,0,0,0,0,0,0,0,0,0,0,0,0,0,0,0,0,0,0,0,0,0,0,0,0,0,0,0,0,63.60684738,0,0,0,0,0,0.209956585,0,0,0,0,0,0.809832543,0,0,0,0,0,0,0.007526444,0,0,0,0,0,0,0,0,0,0,0,0,0,0,0,0,0,0,0,0,0.0019346
Interglad,Interglad_5731, GP03-450696, Japanese Patent    Nippon Electric Glass (J),2022, A173994,mass_percent,89,3.72,1472,0,0,0,0,0,0,0,0,20.09557576,0,0,0,0,0,0,0,0,0,0,0,0,0,0,0,0,0,0,0,0,0,0,0,0,0,0,0,0,7.518344761,0,0,0,0,0,0,0,0,0,0,0,0,0,0,0,0,0,0,0,0,0,0,0,0,0,0,0,0,0,0.029993397,0,0,0,0,0,0,0,0,0,0,0,0,0,0,0,0,0,0,0,0,0,0,0,0,0,0.001484673,0,0,0,0,0,0,0,0,0,0,0,6.038670526,0,0,0,0,0.009769849,0,0,0,0,0,0,0,0,0,0,0,0,0,0,0,0,0,0,0,0,0,0,0,0,0,0,0,0,0,0,0,0,0,0,0,0,0,65.26563112,0,0,0,0,0,0.209953777,0,0,0,0,0,0.819819509,0,0,0,0,0,0,0.008814059,0,0,0,0,0,0,0,0,0,0,0,0,0,0,0,0,0,0,0,0,0.001942572
Interglad,Interglad_5732, GP03-450697, Japanese Patent    Nippon Electric Glass (J),2022, A173994,mass_percent,90,3.85,1445,0,0,0,0,0,0,0,0,20.19553275,0,0,0,0,0,0,0,0,0,0,0,0,0,0,0,0,0,0,0,0,0,0,0,0,0,0,0,0,7.548330309,0,0,0,0,0,0,0,0,0,0,0,0,0,0,0,0,0,0,0,0,0,0,0,0,0,0,0,0,0,0.029993365,0,0,0,0,0,0,0,0,0,0,0,0,0,0,0,0,0,0,0,0,0,0,0,0,0,0.00149167,0,0,0,0,0,0,0,0,0,0,0,7.028445308,0,0,0,0,0.009815829,0,0,0,0,0,0,0,0,0,0,0,0,0,0,0,0,0,0,0,0,0,0,0,0,0,0,0,0,0,0,0,0,0,0,0,0,0,64.14581095,0,0,0,0,0,0.209953558,0,0,0,0,0,0.819818656,0,0,0,0,0,0,0.008856041,0,0,0,0,0,0,0,0,0,0,0,0,0,0,0,0,0,0,0,0,0.001951568
Interglad,Interglad_5733, GP03-450698, Japanese Patent    Nippon Electric Glass (J),2022, A173994,mass_percent,89,3.44,1478,0,0,0,0,0,0,0,0,22.93503502,0,0,0,0,0,0,0,0,0,0,0,0,0,0,0,0,0,0,0,0,0,0,0,0,0,0,0,0,6.528586692,0,0,0,0,0,0,0,0,0,0,0,0,0,0,0,0,0,0,0,0,0,0,0,0,0,0,0,0,0,0.019995671,0,0,0,0,0,0,0,0,0,0,0,0,0,0,0,0,0,0,0,0,0,0,0,0,0,0.001459684,0,0,0,0,0,0,0,0,0,0,0,5.30885074,0,0,0,0,0.00960692,0,0,0,0,0,0,0,0,0,0,0,0,0,0,0,0,0,0,0,0,0,0,0,0,0,0,0,0,0,0,0,0,0,0,0,0,0,64.17610716,0,0,0,0,0,0.209954549,0,0,0,0,0,0.799826853,0,0,0,0,0,0,0.008667124,0,0,0,0,0,0,0,0,0,0,0,0,0,0,0,0,0,0,0,0,0.001909587
Interglad,Interglad_5734, GP03-450699, Japanese Patent    Nippon Electric Glass (J),2022, A173994,mass_percent,91,3.6,1457,0,0,0,0,0,0,0,0,23.03499035,0,0,0,0,0,0,0,0,0,0,0,0,0,0,0,0,0,0,0,0,0,0,0,0,0,0,0,0,6.558573641,0,0,0,0,0,0,0,0,0,0,0,0,0,0,0,0,0,0,0,0,0,0,0,0,0,0,0,0,0,0.019995651,0,0,0,0,0,0,0,0,0,0,0,0,0,0,0,0,0,0,0,0,0,0,0,0,0,0.001466681,0,0,0,0,0,0,0,0,0,0,0,6.278634523,0,0,0,0,0.009650901,0,0,0,0,0,0,0,0,0,0,0,0,0,0,0,0,0,0,0,0,0,0,0,0,0,0,0,0,0,0,0,0,0,0,0,0,0,63.06628434,0,0,0,0,0,0.209954339,0,0,0,0,0,0.80982388,0,0,0,0,0,0,0.008707106,0,0,0,0,0,0,0,0,0,0,0,0,0,0,0,0,0,0,0,0,0.001918583
Interglad,Interglad_5735, GP03-450700, Japanese Patent    Nippon Electric Glass (J),2022, A173994,mass_percent,88,3.74,1472,0,0,0,0,0,0,0,0,20.08558238,0,0,0,0,0,0,0,0,0.109975812,0,0,0,0,0,0,0.479894452,0,0,0,0,0,0,0,0,0,0,0,0,7.508348614,0,0,0,0,0,0,0,0,0,0,0,0,0,0,0,0,0,0,0,0,0,0,0,0,0,0,0,0,0,0.029993403,0,0,0,0,0,0,0,0,0,0,0,0,0,0,0,0,0,0,0,0,0,0,0,0,0,0.001483674,0,0,0,0,0,0,0,0,0,0,0,6.028674053,0,0,0,0,0.009759853,0,0,0,0,0,0,0,0,0,0,0,0,0,0,0,0,0,0,0,0,0,0,0,0,0,0,0,0,0,0,0,0,0,0,0,0,0,65.19566087,0,0,0,0,0,0.209953823,0,0,0,0,0,0.329927436,0,0,0,0,0,0,0.008805063,0,0,0,0,0,0,0,0,0,0,0,0,0,0,0,0,0,0,0,0,0.001940573
Interglad,Interglad_5736, GP03-450701, Japanese Patent    Nippon Electric Glass (J),2022, A173994,mass_percent,90,3.81,1440,0,0,0,0,0,0,0,0,20.22552025,0,0,0,0,0,0,0,0,0.439902566,0,0,0,0,0,0,0.239946854,0,0,0,0,0,0,0,0,0,0,0,0,7.568323692,0,0,0,0,0,0,0,0,0,0,0,0,0,0,0,0,0,0,0,0,0,0,0,0,0,0,0,0,0,0.029993357,0,0,0,0,0,0,0,0,0,0,0,0,0,0,0,0,0,0,0,0,0,0,0,0,0,0.001493669,0,0,0,0,0,0,0,0,0,0,0,7.02844327,0,0,0,0,0.009828823,0,0,0,0,0,0,0,0,0,0,0,0,0,0,0,0,0,0,0,0,0,0,0,0,0,0,0,0,0,0,0,0,0,0,0,0,0,64.22577463,0,0,0,0,0,0.219951283,0,0,0,0,0,0,0,0,0,0,0,0,0.008868036,0,0,0,0,0,0,0,0,0,0,0,0,0,0,0,0,0,0,0,0,0.001953567
Interglad,Interglad_5737, GP03-450705, Japanese Patent    Nippon Electric Glass (J),2022, A173994,mass_percent,88,3.46,1485,0,0,0,0,0,0,0,0,22.85535122,0,0,0,0,0,0,0,0,0.539890186,0,0,0,0,0,0,0,0,0,0,0,0,0,0,0,0,0,0,0,6.928590725,0,0,0,0,0,0,0,0,0,0,0,0,0,0,0,0,0,0,0,0,0,0,0,0,0,0,0,0,0,0.019995933,0,0,0,0,0,0,0,0,0,0,0,0,0,0,0,0,0,0,0,0,0,0,0,0,0,0.001454704,0,0,0,0,0,0,0,0,0,0,0,4.669050315,0,0,0,0,0.009574053,0,0,0,0,0,0,0,0,0,0,0,0,0,0,0,0,0,0,0,0,0,0,0,0,0,0,0,0,0,0,0,0,0,0,0,0,0,63.95699115,0,0,0,0,0,0.209957295,0,0,0,0,0,0.799837313,0,0,0,0,0,0,0.007403494,0,0,0,0,0,0,0,0,0,0,0,0,0,0,0,0,0,0,0,0,0.001903613
Interglad,Interglad_5738, GP03-450706, Japanese Patent    Nippon Electric Glass (J),2022, A173994,mass_percent,88,3.51,1495,0,0,0,0,0,0,0,0,21.46559569,0,0,0,0,0,0,0,0,0,0,0,0,0,0,0,0,0,0,0,0,0,0,0,0,0,0,0,0,6.988566086,0,0,0,0,0,0,0,0,0,0,0,0,0,0,0,0,0,0,0,0,0,0,0,0,0,0,0,0,0,0.019995897,0,0,0,0,0,0,0,0,0,0,0,0,0,0,0,0,0,0,0,0,0,0,0,0,0,0.001467699,0,0,0,0,0,0,0,0,0,0,0,5.028968156,0,0,0,0,0.009658018,0,0,0,0,0,0,0,0,0,0,0,0,0,0,0,0,0,0,0,0,0,0,0,0,0,0,0,0,0,0,0,0,0,0,0,0,0,65.45656962,0,0,0,0,0,0.209956921,0,0,0,0,0,0.809833838,0,0,0,0,0,0,0.007468468,0,0,0,0,0,0,0,0,0,0,0,0,0,0,0,0,0,0,0,0,0.001919606
Interglad,Interglad_5739, GP03-450713, Japanese Patent    Nippon Electric Glass (J),2022, A173994,mass_percent,88,3.48,1496,0,0,0,0,0,0,0,0,21.41530213,0,0,0,0,0,0,0,0,0.539881566,0,0,0,0,0,0,0,0,0,0,0,0,0,0,0,0,0,0,0,6.978469133,0,0,0,0,0,0,0,0,0,0,0,0,0,0,0,0,0,0,0,0,0,0,0,0,0,0,0,0,0,0.019995614,0,0,0,0,0,0,0,0,0,0,0,0,0,0,0,0,0,0,0,0,0,0,0,0,0,0.002929357,0,0,0,0,0,0,0,0,0,0,0,4.698969187,0,0,0,0,0.009635886,0,0,0,0,0,0,0,0,0,0,0,0,0,0,0,0,0,0,0,0,0,0,0,0,0,0,0,0,0,0,0,0,0,0,0,0,0,65.30567389,0,0,0,0,0,0.209953942,0,0,0,0,0,0.809822349,0,0,0,0,0,0,0.007451365,0,0,0,0,0,0,0,0,0,0,0,0,0,0,0,0,0,0,0,0,0.00191558
Interglad,Interglad_5740, GP03-451062, US Patent    Jushi Group (CN),2022, A0306520,mass_percent,105,,1283,0,0,0,0,0,0,0,0,18.72,0,0,0,0,0,0,0,0,0,0,0,0,0,0,0,0,0,0,0,0,0,0,0,0,0,0,0,0,2.9,0,0,0,0,0,0,0,0,0,0,0,0,0,0,0,0,0,0,0,0,0,0,0,0,0,0,0,0,0,0.35,0,0,0,0,0,0,0,0,0,0,0,0,0,0,0,0,0,0,0,0,0,0,0,0,0,0.25,0,0,0,0,0,0,0,0,0,0,0,11.51,0,0,0,0,0.15,0,0,0,0,0,0,0,0,0,0,0,0,0,0,0,0,0,0,0,0,0,0,0,0,0,0,0,0,0,0,0,0,0,0,0,0,0,53.26,0,0,0,0,0,0,0,0,0,0,0,0,0,0,0,0,0,0,0.45,0,0,0,0,0,0,0,0,0,0,0,12.41,0,0,0,0,0,0,0,0,0
Interglad,Interglad_5741, GP03-451063, US Patent    Jushi Group (CN),2022, A0306520,mass_percent,103,,1274,0,0,0,0,0,0,0,0,19.32,0,0,0,0,0,0,0,0,0,0,0,0,0,0,0,0,0,0,0,0,0,0,0,0,0,0,0,0,5.91,0,0,0,0,0,0,0,0,0,0,0,0,0,0,0,0,0,0,0,0,0,0,0,0,0,0,0,0,0,0.35,0,0,0,0,0,0,0,0,0,0,0,0,0,0,0,0,0,0,0,0,0,0,0,0,0,0.25,0,0,0,0,0,0,0,0,0,0,0,9.21,0,0,0,0,0.05,0,0,0,0,0,0,0,0,0,0,0,0,0,0,0,0,0,0,0,0,0,0,0,0,0,0,0,0,0,0,0,0,0,0,0,0,0,52.05,0,0,0,0,0,0,0,0,0,0,0,0,0,0,0,0,0,0,0.45,0,0,0,0,0,0,0,0,0,0,0,12.41,0,0,0,0,0,0,0,0,0
Interglad,Interglad_5742, GP03-451064, US Patent    Jushi Group (CN),2022, A0306520,mass_percent,104,,1280,0,0,0,0,0,0,0,0,18.72,0,0,0,0,0,0,0,0,0,0,0,0,0,0,0,0,0,0,0,0,0,0,0,0,0,0,0,0,4.9,0,0,0,0,0,0,0.3,0,0,0,0,0,0,0,0,0,0,0,0,0,0,0,0,0,0,0,0,0,0,0.35,0,0,0,0,0,0,0,0,0,0,0,0,0,0,0,0,0,0,0,0,0,0,0,0,0,0.25,0,0,0,0,0,0,0,0,0,0,0,10.41,0,0,0,0,0.05,0,0,0,0,0,0,0,0,0,0,0,0,0,0,0,0,0,0,0,0,0,0,0,0,0,0,0,0,0,0,0,0,0,0,0,0,0,53.06,0,0,0,0,0,0,0,0,0,0,0,0,0,0,0,0,0,0,0.45,0,0,0,0,0,0,0,0,0,0,0,11.51,0,0,0,0,0,0,0,0,0
Interglad,Interglad_5743, GP03-451065, US Patent    Jushi Group (CN),2022, A0306520,mass_percent,103.2,,1279,0,0,0,0,0,0,0,0,17.52,0,0,0,0,0,0,0,0,0,0,0,0,0,0,0,0,0,0,0,0,0,0,0,0,0,0,0,0,4,0,0,0,0,0,0,0,0,0,0,0,0,0,0,0,0,0,0,0,0,0,0,0,0,0,0,0,0,0,0.35,0,0,0,0,0,0,0,0,0,0,0,0,0,0,0,0,0,0,0,0,0,0,0,0,0,0.25,0,0,0,0,0,0,0,0,0,0,0,13.51,0,0,0,0,0.25,0,0,0,0,0,0,0,0,0,0,0,0,0,0,0,0,0,0,0,0,0,0,0,0,0,0,0,0,0,0,0,0,0,0,0,0,0,54.46,0,0,0,0,0,0,0,0,0,0,0,0,0,0,0,0,0,0,0.45,0,0,0,0,0,0,0,0,0,0,0,9.21,0,0,0,0,0,0,0,0,0
Interglad,Interglad_5744, GP03-451066, US Patent    Jushi Group (CN),2022, A0306520,mass_percent,103.8,,1284,0,0,0,0,0,0,0,0,18.12,0,0,0,0,0,0,0,0,0,0,0,0,0,0,0,0,0,0,0,0,0,0,0,0,0,0,0,0,3.4,0,0,0,0,0,0,0,0,0,0,0,0,0,0,0,0,0,0,0,0,0,0,0,0,0,0,0,0,0,0.35,0,0,0,0,0,0,0,0,0,0,0,0,0,0,0,0,0,0,0,0,0,0,0,0,0,0.25,0,0,0,0,0,0,0,0,0,0,0,12.61,0,0,0,0,0.25,0,0,0,0,0,0,0,0,0,0,0,0,0,0,0,0,0,0,0,0,0,0,0,0,0,0,0,0,0,0,0,0,0,0,0,0,0,54.46,0,0,0,0,0,0,0,0,0,0,0,0,0,0,0,0,0,0,0.45,0,0,0,0,0,0,0,0,0,0,0,10.11,0,0,0,0,0,0,0,0,0
Interglad,Interglad_5745, GP03-451067, US Patent    Jushi Group (CN),2022, A0306520,mass_percent,102.2,,1290,0,0,0,0,0,0,0,0,18.72,0,0,0,0,0,0,0,0,0,0,0,0,0,0,0,0,0,0,0,0,0,0,0,0,0,0,0,0,4.8,0,0,0,0,0,0,0,0,0,0,0,0,0,0,0,0,0,0,0,0,0,0,0,0,0,0,0,0,0,0.35,0,0,0,0,0,0,0,0,0,0,0,0,0,0,0,0,0,0,0,0,0,0,0,0,0,0.25,0,0,0,0,0,0,0,0,0,0,0,10.61,0,0,0,0,0.25,0,0,0,0,0,0,0,0,0,0,0,0,0,0,0,0,0,0,0,0,0,0,0,0,0,0,0,0,0,0,0,0,0,0,0,0,0,54.46,0,0,0,0,0,0,0,0,0,0,0,0,0,0,0,0,0,0,0.45,0,0,0,0,0,0,0,0,0,0,0,10.11,0,0,0,0,0,0,0,0,0
Interglad,Interglad_5746, GP03-451068, US Patent    Jushi Group (CN),2022, A0306520,mass_percent,103.5,,1281,0,0,0,0,0,0,0,0,19.02,0,0,0,0,0,0,0,0,0,0,0,0,0,0,0,0,0,0,0,0,0,0,0,0,0,0,0,0,3.8,0,0,0,0,0,0,0,0,0,0,0,0,0,0,0,0,0,0,0,0,0,0,0,0,0,0,0,0,0,0.2,0,0,0,0,0,0,0,0,0,0,0,0,0,0,0,0,0,0,0,0,0,0,0,0,0,0.4,0,0,0,0,0.3,0,0,0,0,0,0,11.01,0,0,0,0,0.1,0,0,0,0,0,0,0,0,0,0,0,0,0,0,0,0,0,0,0,0,0,0,0,0,0,0,0,0,0,0,0,0,0,0,0,0,0,54.06,0,0,0,0,0,0,0,0,0,0,0,0,0,0,0,0,0,0,0.6,0,0,0,0,0,0,0,0,0,0,0,10.51,0,0,0,0,0,0,0,0,0
Interglad,Interglad_5747, GP03-451069, US Patent    Jushi Group (CN),2022, A0306520,mass_percent,106,,1276,0,0,0,0,0,0,0,0,21.02,0,0,0,0,0,0,0,0,0,0,0,0,0,0,0,0,0,0,0,0,0,0,0,0,0,0,0,0,4,0,0,0,0,0,0,0,0,0,0,0,0,0,0,0,0,0,0,0,0,0,0,0,0,0,0,0,0,0,0.35,0,0,0,0,0,0,0,0,0,0,0,0,0,0,0,0,0,0,0,0,0,0,0,0,0,0.2,0,0,0,0,0,0,0,0,0,0,0,9.41,0,0,0,0,0.45,0,0,0,0,0,0,0,0,0,0,0,0,0,0,0,0,0,0,0,0,0,0,0,0,0,0,0,0,0,0,0,0,0,0,0,0,0,49.86,0,0,0,0,0,0,0,0,0,0,0,0,0,0,0,0,0,0,0.3,0,0,0,0,0,0,0,0,0,0,0,14.41,0,0,0,0,0,0,0,0,0
Interglad,Interglad_5748, GP03-451070, US Patent    Jushi Group (CN),2022, A0306520,mass_percent,105.3,,1278,0,0,0,0,0,0,0,0,20.42,0,0,0,0,0,0,0,0,0,0,0,0,0,0,0,0,0,0,0,0,0,0,0,0,0,0,0,0,4,0,0,0,0,0,0,0,0,0,0,0,0,0,0,0,0,0,0,0,0,0,0,0,0,0,0,0,0,0,0.35,0,0,0,0,0,0,0,0,0,0,0,0,0,0,0,0,0,0,0,0,0,0,0,0,0,0.2,0,0,0,0,0,0,0,0,0,0,0,10.01,0,0,0,0,0.45,0,0,0,0,0,0,0,0,0,0,0,0,0,0,0,0,0,0,0,0,0,0,0,0,0,0,0,0,0,0,0,0,0,0,0,0,0,51.06,0,0,0,0,0,0,0,0,0,0,0,0,0,0,0,0,0,0,0.3,0,0,0,0,0,0,0,0,0,0,0,13.21,0,0,0,0,0,0,0,0,0
Interglad,Interglad_5749, GP03-451071, US Patent    Jushi Group (CN),2022, A0306520,mass_percent,103.8,,1284,0,0,0,0,0,0,0,0,19.82,0,0,0,0,0,0,0,0,0,0,0,0,0,0,0,0,0,0,0,0,0,0,0,0,0,0,0,0,4,0,0,0,0,0,0,0,0,0,0,0,0,0,0,0,0,0,0,0,0,0,0,0,0,0,0,0,0,0,0.35,0,0,0,0,0,0,0,0,0,0,0,0,0,0,0,0,0,0,0,0,0,0,0,0,0,0.2,0,0,0,0,0,0,0,0,0,0,0,10.01,0,0,0,0,0.45,0,0,0,0,0,0,0,0,0,0,0,0,0,0,0,0,0,0,0,0,0,0,0,0,0,0,0,0,0,0,0,0,0,0,0,0,0,52.56,0,0,0,0,0,0,0,0,0,0,0,0,0,0,0,0,0,0,0.3,0,0,0,0,0,0,0,0,0,0,0,12.31,0,0,0,0,0,0,0,0,0
Interglad,Interglad_5750, GP03-451072, US Patent    Jushi Group (CN),2022, A0306520,mass_percent,105,,1280,0,0,0,0,0,0,0,0,18.62,0,0,0,0,0,0,0,0,0,0,0,0,0,0,0,0,0,0,0,0,0,0,0,0,0,0,0,0,4,0,0,0,0,0,0,0,0,0,0,0,0,0,0,0,0,0,0,0,0,0,0,0,0,0,0,0,0,0,0.35,0,0,0,0,0,0,0,0,0,0,0,0,0,0,0,0,0,0,0,0,0,0,0,0,0,0.2,0,0,0,0,0,0,0,0,0,0,0,10.01,0,0,0,0,0.45,0,0,0,0,0,0,0,0,0,0,0,0,0,0,0,0,0,0,0,0,0,0,0,0,0,0,0,0,0,0,0,0,0,0,0,0,0,52.56,0,0,0,0,0,0,0,0,0,0,0,0,0,0,0,0,0,0,0.3,0,0,0,0,0,0,0,0,0,0,0,13.51,0,0,0,0,0,0,0,0,0
Interglad,Interglad_5751, GP03-451073, US Patent    Jushi Group (CN),2022, A0306520,mass_percent,102,,1294,0,0,0,0,0,0,0,0,16.52,0,0,0,0,0,0,0,0,0,0,0,0,0,0,0,0,0,0,0,0,0,0,0,0,0,0,0,0,3.3,0,0,0,0,0,0,0,0,0,0,0,0,0,0,0,0,0,0,0,0,0,0,0,0,0,0,0,0,0,0.4,0,0,0,0,0,0,0,0,0,0,0,0,0,0,0,0,0,0,0,0,0,0,0,0,0,0.3,0,0,0,0,0,0,0,0,0,0,0,10.41,0,0,0,0,0.2,0,0,0,0,0,0,0,0,0,0,0,0,0,0,0,0,0,0,0,0,0,0,0,0,0,0,0,0,0,0,0,0,0,0,0,0,0,56.86,0,0,0,0,0,0,0,0,0,0,0,0,0,0,0,0,0,0,0.4,0,0,0,0,0,0,0,0,0,0,0,11.61,0,0,0,0,0,0,0,0,0
Interglad,Interglad_5752, GP03-451074, US Patent    Jushi Group (CN),2022, A0306520,mass_percent,104.5,,1291,0,0,0,0,0,0,0,0,18.92,0,0,0,0,0,0,0,0,0,0,0,0,0,0,0,0,0,0,0,0,0,0,0,0,0,0,0,0,2.4,0,0,0,0,0,0,0,0,0,0,0,0,0,0,0,0,0,0,0,0,0,0,0,0,0,0,0,0,0,0.4,0,0,0,0,0,0,0,0,0,0,0,0,0,0,0,0,0,0,0,0,0,0,0,0,0,0.2,0,0,0,0,0,0,0,0,0,0,0,10.71,0,0,0,0,0.3,0,0,0,0,0,0,0,0,0,0,0,0,0,0,0,0,0,0,0,0,0,0,0,0,0,0,0,0,0,0,0,0,0,0,0,0,0,53.56,0,0,0,0,0,0,0,0,0,0,0,0,0,0,0,0,0,0,0.4,0,0,0,0,0,0,0,0,0,0,0,13.11,0,0,0,0,0,0,0,0,0
Interglad,Interglad_5753, GP03-451075, US Patent    Jushi Group (CN),2022, A0306520,mass_percent,106.3,,1287,0,0,0,0,0,0,0,0,18.92,0,0,0,0,0,0,0,0,0,0,0,0,0,0,0,0,0,0,0,0,0,0,0,0,0,0,0,0,1,0,0,0,0,0,0,0,0,0,0,0,0,0,0,0,0,0,0,0,0,0,0,0,0,0,0,0,0,0,0.4,0,0,0,0,0,0,0,0,0,0,0,0,0,0,0,0,0,0,0,0,0,0,0,0,0,0.2,0,0,0,0,0,0,0,0,0,0,0,10.71,0,0,0,0,0.3,0,0,0,0,0,0,0,0,0,0,0,0,0,0,0,0,0,0,0,0,0,0,0,0,0,0,0,0,0,0,0,0,0,0,0,0,0,52.05,0,0,0,0,0,0,0,0,0,0,0,0,0,0,0,0,0,0,0.4,0,0,0,0,0,0,0,0,0,0,0,16.02,0,0,0,0,0,0,0,0,0
Interglad,Interglad_5754, GP03-451076, US Patent    Jushi Group (CN),2022, A0306520,mass_percent,105.2,,1269,0,0,0,0,0,0,0,0,18.9,0,0,0,0,0,0,0,0,0,0,0,0,0,0,0,0,0,0,0,0,0,0,0,0,0,0,0,0,3.3,0,0,0,0,0,0,0,0,0,0,0,0,0,0,0,0,0,0,0,0,0,0,0,0,0,0,0,0,0,0.3,0,0,0,0,0,0,0,0,0,0,0,0,0,0,0,0,0,0,0,0,0,0,0,0,0,0.2,0,0,0,0,0.5,0,0,0,0,0,0,10.2,0,0,0,0,0.3,0,0,0,0,0,0,0,0,0,0,0,0,0,0,0,0,0,0,0,0,0,0,0,0,0,0,0,0,0,0,0,0,0,0,0,0,0,54,0,0,0,0,0,0,0,0,0,0,0,0,0,0,0,0,0,0,0.3,0,0,0,0,0,0,0,0,0,0,0,12,0,0,0,0,0,0,0,0,0
Interglad,Interglad_5755, GP03-451077, US Patent    Jushi Group (CN),2022, A0306520,mass_percent,100.5,,1285,0,0,0,0,0,0,0,0,18.52,0,0,0,0,0,0,0,0,0,0,0,0,0,0,0,0,0,0,0,0,0,0,0,0,0,0,0,0,3.7,0,0,0,0,0,0,0.1,0,0,0,0,0,0,0,0,0,0,0,0,0,0,0,0,0,0,0,0,0,0,0.3,0,0,0,0,0,0,0,0,0,0,0,0,0,0,0,0,0,0,0,0,0,0,0,0,0,0.2,0,0,0,2,0,0,0,0,0,0,0,10.81,0,0,0,0,0.3,0,0,0,0,0,0,0,0,0,0,0,0,0,0,0,0,0,0,0,0,0,0,0,0,0,0,0,0,0,0,0,0,0,0,0,0,0,55.06,0,0,0,0,0,0,0,0,0,0,0,0,0,0,0,0,0,0,0.9,0,0,0,0,0,0,0,0,0,0,0,8.11,0,0,0,0,0,0,0,0,0
Interglad,Interglad_5756, GP03-451078, US Patent    Jushi Group (CN),2022, A0306520,mass_percent,103.5,,1288,0,0,0,0,0,0,0,0,18.72,0,0,0,0,0,0,0,0,0,0,0,0,0,0,0,0,0,0,0,0,0,0,0,0,0,0,0,0,3,0,0,0,0,0,0,0,0,0,0,0,0,0,0,0,0,0,0,0,0,0,0,0,0,0,0,0,0,0,0.4,0,0,0,0,0,0,0,0,0,0,0,0,0,0,0,0,0,0,0,0,0,0,0,0,0,0.2,0,0,0,0,0,0,0,0,0,0,0,11.01,0,0,0,0,0.3,0,0,0,0,0,0,0,0,0,0,0,0,0,0,0,0,0,0,0,0,0,0,0,0,0,0,0,0,0,0,0,0,0,0,0,0,0,53.56,0,0,0,0,0,0,0,0,0,0,0,1,0,0,0,0,0,0,0.4,0,0,0,0,0,0,0,0,0,0,0,11.41,0,0,0,0,0,0,0,0,0
Interglad,Interglad_5757, GP03-451079, US Patent    Jushi Group (CN),2022, A0306520,mass_percent,105.5,,1286,0,0,0,0,0,0,0,0,18.72,0,0,0,0,0,0,0,0,0,0,0,0,0,0,0,0,0,0,0,0,0,0,0,0,0,0,0,0,3.5,0,0,0,0,0,0,0,0,0,0,0,0,0,0,0,0,0,0,0,0,0,0,0,0,0,0,0,0,0,0.3,0,0,0,0,0,0,0,0,0,0,0,0,0,0,0,0,0,0,0,0,0,0,0,0,0,0.2,0,0,0,0,0,0,0,0,0,0,0,10.01,0,0,0,0,0.3,0,0,0,0,0,0,0,0,0,0,0,0,0,0,0,0,0,0,0,0,0,0,0,0,0,0,0,0,0,0,0,0,0,0,0,0,0,52.26,0,0,0,0,0,0,0,0,0,0,0,0,0,0,0,0,0,0,0.3,0,0,0,0,0,0,0,0,0,0,0,13.51,0,0,0,0,0,0,0,0,0.9
Interglad,Interglad_5758, GP03-451080, US Patent    Jushi Group (CN),2022, A0306520,mass_percent,103.5,,1288,0,0,0,0,0,0,0,0,18.02,0,0,0,0,0,0,0,0,0,0,0,0,0,0,0,0,0,0,0,0,0,0,0,0,0,0,0,0,3,0,0,0,0,0,0,0,0,0,0,0,0,0,0,0,0,0,0,0,0,0,0,0,0,0,0,0,0,0,0.4,0,0,0,0,0,0,0,0,0,0,0,0,0,0,0,0,0,0,0,0,0,0,0,0,0,0.3,0,0,0,0,0,0,0,0,0,0,0,11.41,0,0,0,0,0.2,0,0,0,0,0,0,0,0,0,0,0,0,0,0,0,0,0,0,0,0,0,0,0,0,0,0,0,0,0,0,0,0,0,0,0,0,0,54.96,0,0,0,0,0,0,0,0,0,0,0,0,0,0,0,0,0,0,0.4,0,0,0,0,0,0,0,0,0,0,0,11.01,0,0,0,0,0,0,0,0,0.3
Interglad,Interglad_5759, GP03-451081, US Patent    Jushi Group (CN),2022, A0306520,mass_percent,103,,1293,0,0,0,0,0,0,0,0,19.22,0,0,0,0,0,0,0,0,0,0,0,0,0,0,0,0,0,0,0,0,0,0,0,0,0,0,0,0,3,0,0,0,0,0,0,0.1,0,0,0,0,0,0,0,0,0,0,0,0,0,0,0,0,0,0,0,0,0,0,0.4,0,0,0,0,0,0,0,0,0,0,0,0,0,0,0,0,0,0,0,0,0,0,0,0,0,0.3,0,0,0,0,0,0,0,0,0,0,0,10.41,0,0,0,0,0.2,0,0,0,0,0,0,0,0,0,0,0,0,0,0,0,0,0,0,0,0,0,0,0,0,0,0,0,0,0,0,0,0,0,0,0,0,0,54.96,0,0,0,0,0,0,0,0,0,0,0,0,0,0,0,0,0,0,0.4,0,0,0,0,0,0,0,0,0,0,0,11.01,0,0,0,0,0,0,0,0,0
Interglad,Interglad_5760, GP03-451082, US Patent    Jushi Group (CN),2022, A0306520,mass_percent,104.5,,1284,0,0,0,0,0,0,0,0,19.22,0,0,0,0,0,0,0,0,0,0,0,0,0,0,0,0,0,0,0,0,0,0,0,0,0,0,0,0,3,0,0,0,0,0,0,0,0,0,0,0,0,0,0,0,0,0,0,0,0,0,0,0,0,0,0,0,0,0,0.4,0,0,0,0,0,0,0,0,0,0,0,0,0,0,0,0,0,0,0,0,0,0,0,0,0,0.3,0,0,0,0,0.1,0,0,0,0,0,0,10.41,0,0,0,0,0.2,0,0,0,0,0,0,0,0,0,0,0,0,0,0,0,0,0,0,0,0,0,0,0,0,0,0,0,0,0,0,0,0,0,0,0,0,0,53.06,0,0,0,0,0,0,0,0,0,0,0,0,0,0,0,0,0,0,0.4,0,0,0,0,0,0,0,0,0,0,0,12.91,0,0,0,0,0,0,0,0,0
Interglad,Interglad_5761, GP06-451156, US Patent    Others,2022, A0371942,mass_percent,,9.49,1386,0,0,0,0,0,0,0,0,27,0,0,0,0,0,0,0,0,0.1,0,0,0,0,0,0,0,0,0,0,0,0,0,0,0,0,0,0,0,0,0,0,0,0,0,0,0.5,0,0,0,0,0,0,0,0,0,0,0,0,0,0,0,0,0,0,0,0,0,0,0,0,0,0,0,0,0,0,0,0,0,0,0,0,0,0,0,0,0,0,0,0,0,0,0,0,0,0,0,0,0,2,0,0,0,0,0,0,6,0,0,0,0,7,0,0,0,0,0,0,0,0,0,0,0,0,0,0,0,0,0,0,0,0,0,0,0,0,0,0,0,0,0,0,0,0,0,0,0,0,0,50,0,0,0,0,0,0.4,0,0,0,0,0,0,0,0,0,0,0,0,2,0,0,0,0,0,0,0,0,0,0,0,0,0,0,0,0,0,0,0,0,5
Interglad,Interglad_5762, GP02-451157, US Patent    Others,2022, A0371942,mass_percent,,9.12,1326,0,0,0,0,0,0,0,0,18,0,0,0,0,0,0,0,0,0.5,0,0,0,0,0,0,0,0,0,0,0,0,0,0,0,0,0,0,0,4,0,0,0,0,0,0,0,0,0,0,0,0,0,0,0,0,0,0,0,0,0,0,0,0,0,0,0,0,0,0,0,0,0,0,0,0,0,0,0,0,0,0,0,0,0,0,0,0,0,0,0,0,0,0,0,0,0,0,0,0,6,0,0,0,0,0,0,5,0,0,0,0,8.5,0,0,0,0,0,0,0,0,0,0,0,0,0,0,0,0,0,0,0,0,0,0,0,0,0,0,0,0,0,0,0,0,0,0,0,0,0,54,0,0,0,0,0,0,0,0,0,0,0,0,0,0,0,0,0,0,0,0,0,0,0,0,0,0,0,0,0,0,0,0,0,0,0,0,0,0,0,4
Interglad,Interglad_5763, GP02-451158, US Patent    Others,2022, A0371942,mass_percent,,8.61,1318,0,0,0,0,0,0,0,0,22,0,0,0,0,0,0,0,0,1.5,0,0,0,0,0,0,0,0,0,0,0,0,0,0,0,0,0,0,0,0,0,0,0,0,0,0,0,0,0,0,0,0,0,0,0,0,0,0,0,0,0,0,0,0,0,0,0,0,0,0,0,0,0,0,0,0,0,0,0,0,0,0,0,0,0,0,0,0,0,0,0,0,0,0,0,1,0,0,0,0,3.5,0,0,0,0,0,0,1,0,0,0,0,6,0,0,0,0,0,0,0,0,0,0,0,0,0,0,0,0,0,0,0,0,0,0,0,0,0,0,0,0,0,0,0,0,0,0,0,0,0,58,0,0,0,0,0,0,0,0,0,0,0,4,0,0,0,0,0,0,0,0,0,0,0,0,0,0,0,0,0,0,0,0,0,0,0,0,0,0,0,3
Interglad,Interglad_5764, GP02-451159, US Patent    Others,2022, A0371942,mass_percent,,8.93,1282,0,0,0,0,0,0,0,0,18,0,0,0,0,0,0,0,0,2.5,0,0,0,0,0,0,0,0,0,0,0,0,0,0,0,0,0,0,0,0,0,0,0,0,0,0,0,0,0,0,0,0,0,0,0,0,0,0,0,0,0,0,0,0,0,0,0,0,0,0,0,0,0,0,0,0,0,0,0,0,0,0,0,0,0,0,0,0,0,0,0,0,0,0,0,1.5,0,0,0,0,6,0,0,0,0,0,0,1,0,0,0,0,7,0,0,0,0,0,0,0,0,0,0,0,0,0,0,0,0,0,0,0,0,0,0,0,0,0,0,0,0,0,0,0,0,0,0,0,0,0,59,0,0,0,0,0,0,0,0,0,0,0,0,0,0,0,0,0,0,0,0,0,0,0,0,0,0,0,0,0,0,0,0,0,0,0,0,4,0,0,1
Interglad,Interglad_5765, GP02-451160, US Patent    Others,2022, A0371942,mass_percent,,9.01,1268,0,0,0,0,0,0,0,0,14,0,0,0,0,0,0,0,0,10,0,0,0,0,0,0,0,0,0,0,0,0,0,0,0,0,0,0,0,0,0,0,0,0,0,0,0,0,0,0,0,0,0,0,0,0,0,0,0,0,0,0,0,0,0,0,0,0,0,0,0,0,0,0,0,0,0,0,0,0,0,0,0,0,0,0,0,0,0,0,0,0,0,0,0,4,0,0,0,0,4,0,0,0,0,0,0,0,0,0,0,0,4,0,0,0,0,0,0,0,0,0,0,0,0,0,0,0,0,0,0,0,0,0,0,0,0,0,0,0,0,0,0,0,0,0,0,0,0,0,63,0,0,0,0,0,0,0,0,0,0,0,0,0,0,0,0,0,0,0,0,0,0,0,0,0,0,0,0,0,0,0,0,0,0,0,0,0,0,0,1
Interglad,Interglad_5766, GP02-451161, US Patent    Others,2022, A0371942,mass_percent,,8.45,1320,0,0,0,0,0,0,0,0,12,0,0,0,0,0,0,0,0,1,0,0,0,0,0,0,0,0,0,0,0,0,0,0,0,0,0,0,0,0,0,0,0,0,0,0,0,0,0,0,0,0,0,0,0,0,0,0,0,0,0,0,0,0,0,0,0,0,0,0,0,0,0,0,0,0,0,0,0,0,0,0,0,0,0,0,0,0,0,0,0,0,0,0,0,0.5,0,0,0,0,6,0,0,0,0,0,0,1,0,0,0,0,6,0,0,0,0,0,0,0,0,0,0,0,0,0,0,0,0,0,0,0,0,0,0,0,0,0,0,0,0,0,0,0,0,0,0,0,0,0,72,0,0,0,0,0,1,0,0,0,0,0,0,0,0,0,0,0,0,0,0,0,0,0,0,0,0,0,0,0,0,0,0,0,0,0,0,0,0,0,0.5
Interglad,Interglad_5767, GP02-451162, US Patent    Others,2022, A0371942,mass_percent,,9.08,1219,0,0,0,0,0,0,0,0,10,0,0,0,0,0,0,0,0,2.5,0,0,0,0,0,0,0,0,0,0,0,0,0,0,0,0,0,0,0,0,0,0,0,0,0,0,0,0,0,0,0,0,0,0,0,0,0,0,0,0,0,0,0,0,0,0,0,0,0,0,0,0,0,0,0,0,0,0,0,0,0,0,0,0,0,0,0,0,0,0,0,0,0,0,0,0.4,0,0,0,0,10,0,0,0,0,0,0,0,0,0,0,0,15,0,0,0,0,0,0,0,0,0,0,0,0,0,0,0,0,0,0,0,0,0,0,0,0,0,0,0,0,0,0,0,0,0,0,0,0,0,62,0,0,0,0,0,0,0,0,0,0,0,0,0,0,0,0,0,0,0,0,0,0,0,0,0,0,0,0,0,0,0,0,0,0,0,0,0,0,0,0.1
Interglad,Interglad_5768, GP02-451163, US Patent    Others,2022, A0371942,mass_percent,,9.14,1338,0,0,0,0,0,0,0,0,25,0,0,0,0,0,0,0,0,2,0,0,0,0,0,0,0,0,0,0,0,0,0,0,0,0,0,0,0,0,0,0,0,0,0,0,0,0,0,0,0,0,0,0,0,0,0,0,0,0,0,0,0,0,0,0,0,0,0,0,0,0,0,0,0,0,0,0,0,0,0,0,0,0,0,0,0,0,0,0,0,0,0,0,0,3,0,0,0,0,4,0,0,0,0,0,0,0,0,0,0,0,8,0,0,0,0,0,0,0,0,0,0,0,0,0,0,0,0,0,0,0,0,0,0,0,0,0,0,0,0,0,0,0,0,0,0,0,0,0,55,0,0,0,0,0,0,0,0,0,0,0,0,0,0,0,0,0,0,0,0,0,0,0,0,0,0,0,0,0,0,0,0,0,0,0,0,0,0,0,3
Interglad,Interglad_5769, GP02-451164, US Patent    Others,2022, A0371942,mass_percent,,9.02,1306,0,0,0,0,0,0,0,0,23,0,0,0,0,0,0,0,0,4,0,0,0,0,0,0,0,0,0,0,0,0,0,0,0,0,0,0,0,0,0,0,0,0,0,0,0,0,0,0,0,0,0,0,0,0,0,0,0,0,0,0,0,0,0,0,0,0,0,0,0,0,0,0,0,0,0,0,0,0,0,0,0,0,0,0,0,0,0,0,0,0,0,0,0,0,0,0,0,0,3,0,0,0,0,0,0,0,0,0,0,0,8,0,0,0,0,0,0,0,0,0,0,0,0,0,0,0,0,0,0,0,0,0,0,0,0,0,0,0,0,0,0,0,0,0,0,0,0,0,57,0,0,0,0,0,0,0,0,0,0,0,0,0,0,0,0,0,0,1,0,0,0,0,0,0,0,0,0,0,0,0,0,0,0,0,0,2,0,0,2
Interglad,Interglad_5770, GP02-451165, US Patent    Others,2022, A0371942,mass_percent,,9.08,1288,0,0,0,0,0,0,0,0,21,0,0,0,0,0,0,0,0,2,0,0,0,0,0,0,0,0,0,0,0,0,0,0,0,0,0,0,0,0,0,0,0,0,0,0,0,0,0,0,0,0,0,0,0,0,0,0,0,0,0,0,0,0,0,0,0,0,0,0,0,0,0,0,0,0,0,0,0,0,0,0,0,0,0,0,0,0,0,0,0,0,0,0,0,0,0,0,0,0,5,0,0,0,0,0,0,0,0,0,0,0,12,0,0,0,0,0,0,0,0,0,0,0,0,0,0,0,0,0,0,0,0,0,0,0,0,0,0,0,0,0,0,0,0,0,0,0,0,0,59,0,0,0,0,0,0,0,0,0,0,0,0,0,0,0,0,0,0,0,0,0,0,0,0,0,0,0,0,0,0,0,0,0,0,0,0,0,0,0,1
Interglad,Interglad_5771, GP02-451166, US Patent    Others,2022, A0371942,mass_percent,,8.87,1292,0,0,0,0,0,0,0,0,19,0,0,0,0,0,0,0,0,1,0,0,0,0,0,0,0,0,0,0,0,0,0,0,0,0,0,0,0,0,0,0,0,0,0,0,0.5,0,0,0,0,0,0,0,0,0,0,0,0,0,0,0,0,0,0,0,0,0,0,0,0,0,0,0,0,0,0,0,0,0,0,0,0,0,0,0,0,0,0,0,0,0,0,0,0,0.5,0,0,0,0,5,0,0,0,0,0,0,0,0,0,0,0,9.5,0,0,0,0,0,0,0,0,0,0,0,0,0,0,0,0,0,0,0,0,0,0,0,0,0,0,0,0,0,0,0,0,0,0,0,0,0,59,0,0,0,0,0,0,0,0,0,0,0,2,0,0,0,0,0,0,0,0,0,0,0,0,0,0,0,0,0,0,0,0,0,0,0,0,0,0,0,3.5
Interglad,Interglad_5772, GP02-451167, US Patent    Others,2022, A0371942,mass_percent,,8.43,1312,0,0,0,0,0,0,0,0,17,0,0,0,0,0,0,0,0,1,0,0,0,0,0,0,0,0,0,0,0,0,0,0,0,0,0,0,0,2,0,0,0,0,0,0,0,0,0,0,0,0,0,0,0,0,0,0,0,0,0,0,0,0,0,0,0,0,0,0,0,0,0,0,0,0,0,0,0,0,0,0,0,0,0,0,0,0,0,0,0,0,0,0,0,0,0,0,0,0,3,0,0,0,0,0,0,4,0,0,0,0,6,0,0,0,0,0,0,0,0,0,0,0,0,0,0,0,0,0,0,0,0,0,0,0,0,0,0,0,0,0,0,0,0,0,0,0,0,0,63,0,0,0,0,0,0,0,0,0,0,0,0,0,0,0,0,0,0,0,0,0,0,0,0,0,0,0,0,0,0,0,0,0,0,0,0,0,0,0,4
Interglad,Interglad_5773, GP02-451168, US Patent    Others,2022, A0371942,mass_percent,,8.64,1283,0,0,0,0,0,0,0,0,15,0,0,0,0,0,0,0,0,0.5,0,0,0,0,0,0,0,0,0,0,0,0,0,0,0,0,0,0,0,0,0,0,0,0,0,0,0.5,0,0,0,0,0,0,0,0,0,0,0,0,0,0,0,0,0,0,0,0,0,0,0,0,0,0,0,0,0,0,0,0,0,0,0,0,0,0,0,0,0,0,0,0,0,0,0,0,0,0,0,0,0,7,0,0,0,0,0,0,0,0,0,0,0,10,0,0,0,0,0,0,0,0,0,0,0,0,0,0,0,0,0,0,0,0,0,0,0,0,0,0,0,0,0,0,0,0,0,0,0,0,0,65,0,0,0,0,0,0.5,0,0,0,0,0,0,0,0,0,0,0,0,0,0,0,0,0,0,0,0,0,0,0,0,0,0,0,0,0,0,0,0,0,1.5
Interglad,Interglad_5774, GP02-451169, US Patent    Others,2022, A0371942,mass_percent,,8.48,1279,0,0,0,0,0,0,0,0,13,0,0,0,0,0,0,0,0,3,0,0,0,0,0,0,0,0,0,0,0,0,0,0,0,0,0,0,0,0,0,0,0,0,0,0,0,0,0,0,0,0,0,0,0,0,0,0,0,0,0,0,0,0,0,0,0,0,0,0,0,0,0,0,0,0,0,0,0,0,0,0,0,0,0,0,0,0,0,0,0,0,0,0,0,0,0,0,0,0,5,0,0,0,0,0,0,0,0,0,0,0,9,0,0,0,0,0,0,0,0,0,0,0,0,0,0,0,0,0,0,0,0,0,0,0,0,0,0,0,0,0,0,0,0,0,0,0,0,0,67,0,0,0,0,0,0,0,0,0,0,0,0,0,0,0,0,0,0,0,0,0,0,0,0,0,0,0,0,0,0,0,0,0,0,0,0,0,0,0,3
Interglad,Interglad_5775, GP02-451170, US Patent    Others,2022, A0371942,mass_percent,,8.98,1306,0,0,0,0,0,0,0,0,21,0,0,0,0,0,0,0,0,2,0,0,0,0,0,0,0,0,0,0,0,0,0,0,0,0,0,0,0,0,0,0,0,0,0,0,0,0,0,0,0,0,0,0,0,0,0,0,0,0,0,0,0,0,0,0,0,0,0,0,0,0,0,0,0,0,0,0,0,0,0,0,0,0,0,0,0,0,0,0,0,0,0,0,0,0,0,0,0,0,5.5,0,0,0,0,0,0,0,0,0,0,0,10,0,0,0,0,0,0,0,0,0,0,0,0,0,0,0,0,0,0,0,0,0,0,0,0,0,0,0,0,0,0,0,0,0,0,0,0,0,58,0,0,0,0,0,0,0,0,0,0,0,0,0,0,0,0,0,0,0,0,0,0,0,0,0,0,0,0,0,0,0,0,0,0,0,0,0,0,0,3.5
Interglad,Interglad_5776, GP02-451171, US Patent    Others,2022, A0371942,mass_percent,,8.89,1293,0,0,0,0,0,0,0,0,20.5,0,0,0,0,0,0,0,0,2,0,0,0,0,0,0,0,0,0,0,0,0,0,0,0,0,0,0,0,0,0,0,0,0,0,0,0,0,0,0,0,0,0,0,0,0,0,0,0,0,0,0,0,0,0,0,0,0,0,0,0,0,0,0,0,0,0,0,0,0,0,0,0,0,0,0,0,0,0,0,0,0,0,0,0,0,0,0,0,0,4,0,0,0,0,0,0,0,0,0,0,0,10,0,0,0,0,0,0,0,0,0,0,0,0,0,0,0,0,0,0,0,0,0,0,0,0,0,0,0,0,0,0,0,0,0,0,0,0,0,59.5,0,0,0,0,0,0,0,0,0,0,0,0,0,0,0,0,0,0,0,0,0,0,0,0,0,0,0,0,0,0,0,0,0,0,0,0,0,0,0,4
Interglad,Interglad_5777, GP02-451172, US Patent    Others,2022, A0371942,mass_percent,,8.81,1294,0,0,0,0,0,0,0,0,20,0,0,0,0,0,0,0,0,1,0,0,0,0,0,0,0,0,0,0,0,0,0,0,0,0,0,0,0,0,0,0,0,0,0,0,0,0,0,0,0,0,0,0,0,0,0,0,0,0,0,0,0,0,0,0,0,0,0,0,0,0,0,0,0,0,0,0,0,0,0,0,0,0,0,0,0,0,0,0,0,0,0,0,0,2,0,0,0,0,6,0,0,0,0,0,0,0,0,0,0,0,8,0,0,0,0,0,0,0,0,0,0,0,0,0,0,0,0,0,0,0,0,0,0,0,0,0,0,0,0,0,0,0,0,0,0,0,0,0,60,0,0,0,0,0,0,0,0,0,0,0,0,0,0,0,0,0,0,0,0,0,0,0,0,0,0,0,0,0,0,0,0,0,0,0,0,0,0,0,3
Interglad,Interglad_5778, GP02-451173, US Patent    Others,2022, A0371942,mass_percent,,8.65,1288,0,0,0,0,0,0,0,0,18,0,0,0,0,0,0,0,0,1.5,0,0,0,0,0,0,0,0,0,0,0,0,0,0,0,0,0,0,0,0,0,0,0,0,0,0,0.5,0,0,0,0,0,0,0,0,0,0,0,0,0,0,0,0,0,0,0,0,0,0,0,0,0,0,0,0,0,0,0,0,0,0,0,0,0,0,0,0,0,0,0,0,0,0,0,0,0,0,0,0,0,4.5,0,0,0,0,0,0,2,0,0,0,0,8,0,0,0,0,0,0,0,0,0,0,0,0,0,0,0,0,0,0,0,0,0,0,0,0,0,0,0,0,0,0,0,0,0,0,0,0,0,61,0,0,0,0,0,0.5,0,0,0,0,0,0,0,0,0,0,0,0,1,0,0,0,0,0,0,0,0,0,0,0,0,0,0,0,0,0,0,0,0,3
Interglad,Interglad_5779, GP02-451174, US Patent    Others,2022, A0371942,mass_percent,,8.29,1334,0,0,0,0,0,0,0,0,22,0,0,0,0,0,0,0,0,1,0,0,0,0,0,0,0,0,0,0,0,0,0,0,0,0,0,0,0,0,0,0,0,0,0,0,0,0,0,0,0,0,0,0,0,0,0,0,0,0,0,0,0,0,0,0,0,0,0,0,0,0,0,0,0,0,0,0,0,0,0,0,0,0,0,0,0,0,0,0,0,0,0,0,0,0,0,0,0,0,4,0,0,0,0,0,0,0,0,0,0,0,8,0,0,0,0,0,0,0,0,0,0,0,0,0,0,0,0,0,0,0,0,0,0,0,0,0,0,0,0,0,0,0,0,0,0,0,0,0,61.5,0,0,0,0,0,0,0,0,0,0,0,0,0,0,0,0,0,0,0,0,0,0,0,0,0,0,0,0,0,0,0,0,0,0,0,0,0,0,0,3.5
Interglad,Interglad_5780, GP02-451175, US Patent    Others,2022, A0371942,mass_percent,,8.36,1295,0,0,0,0,0,0,0,0,16,0,0,0,0,0,0,0,0,1.5,0,0,0,0,0,0,0,0,0,0,0,0,0,0,0,0,0,0,0,0,0,0,0,0,0,0,0.5,0,0,0,0,0,0,0,0,0,0,0,0,0,0,0,0,0,0,0,0,0,0,0,0,0,0,0,0,0,0,0,0,0,0,0,0,0,0,0,0,0,0,0,0,0,0,0,0,0,0,0,0,0,5,0,0,0,0,0,0,0,0,0,0,0,9,0,0,0,0,0,0,0,0,0,0,0,0,0,0,0,0,0,0,0,0,0,0,0,0,0,0,0,0,0,0,0,0,0,0,0,0,0,64,0,0,0,0,0,0,0,0,0,0,0,0,0,0,0,0,0,0,0,0,0,0,0,0,0,0,0,0,0,0,0,0,0,0,0,0,0,0,0,4
Interglad,Interglad_5781, GP02-451176, US Patent    Others,2022, A0371942,mass_percent,,8.44,1311,0,0,0,0,0,0,0,0,16,0,0,0,0,0,0,0,0,1.5,0,0,0,0,0,0,0,0,0,0,0,0,0,0,0,0,0,0,0,0,0,0,0,0,0,0,0,0,0,0,0,0,0,0,0,0,0,0,0,0,0,0,0,0,0,0,0,0,0,0,0,0,0,0,0,0,0,0,0,0,0,0,0,0,0,0,0,0,0,0,0,0,0,0,0,0,0,0,0,0,5,0,0,0,0,0,0,0,0,0,0,0,9,0,0,0,0,0,0,0,0,0,0,0,0,0,0,0,0,0,0,0,0,0,0,0,0,0,0,0,0,0,0,0,0,0,0,0,0,0,63,0,0,0,0,0,0,0,0,0,0,0,0,0,0,0,0,0,0,0,0,0,0,0,0,0,0,0,0,0,0,0,0,0,0,0,0,2,0,0,3.5
Interglad,Interglad_5782, GJ03-451297, J. Non-Crystalline Solids,2023, a. 122621,mass_percent,,,1311.07,0,0,0,0,0,0,0,0,16.72,0,0,0,0,0,0,0,0,0,0,0,0,0,0,0,0,0,0,0,0,0,0,0,0,0,0,0,0,5.52,0,0,0,0,0,0,0,0,0,0,0,0,0,0,0,0,0,0,0,0,0,0,0,0,0,0,0,0,0,0,0,0,0,0,0,0,0,0,0,0,0,0,0,0,0,0,0,0,0,0,0,0,0,0,0,0,0,0,0,0,0,0,0,0,0,0,0,10.58,0,0,0,0,6.1,0,0,0,0,0,0,0,0,0,0,0,0,0,0,0,0,0,0,0,0,0,0,0,0,0,0,0,0,0,0,0,0,0,0,0,0,0,61.08,0,0,0,0,0,0,0,0,0,0,0,0,0,0,0,0,0,0,0,0,0,0,0,0,0,0,0,0,0,0,0,0,0,0,0,0,0,0,0,0
Interglad,Interglad_5783, GJ03-451298, J. Non-Crystalline Solids,2023, a. 122621,mass_percent,,,1255.21,0,0,0,0,0,0,0,0,16.71,0,0,0,0,0,0,0,0,0,0,0,0,0,0,0,0,0,0,0,0,0,0,0,0,0,0,0,0,5.51,0,0,0,0,0,0,0,0,0,0,0,0,0,0,0,0,0,0,0,0,0,0,0,0,0,0,0,0,0,0,0,0,0,0,0,0,0,0,0,0,0,0,0,0,0,0,0,0,0,0,0,0,0,0,0,0,0,0,0,0,0,0,0,0,0,0,0,10.57,0,0,0,0,8.13,0,0,0,0,0,0,0,0,0,0,0,0,0,0,0,0,0,0,0,0,0,0,0,0,0,0,0,0,0,0,0,0,0,0,0,0,0,59.08,0,0,0,0,0,0,0,0,0,0,0,0,0,0,0,0,0,0,0,0,0,0,0,0,0,0,0,0,0,0,0,0,0,0,0,0,0,0,0,0
Interglad,Interglad_5784, GJ03-451299, J. Non-Crystalline Solids,2023, a. 122621,mass_percent,,,1215.5,0,0,0,0,0,0,0,0,16.7,0,0,0,0,0,0,0,0,0,0,0,0,0,0,0,0,0,0,0,0,0,0,0,0,0,0,0,0,5.51,0,0,0,0,0,0,0,0,0,0,0,0,0,0,0,0,0,0,0,0,0,0,0,0,0,0,0,0,0,0,0,0,0,0,0,0,0,0,0,0,0,0,0,0,0,0,0,0,0,0,0,0,0,0,0,0,0,0,0,0,0,0,0,0,0,0,0,10.56,0,0,0,0,10.15,0,0,0,0,0,0,0,0,0,0,0,0,0,0,0,0,0,0,0,0,0,0,0,0,0,0,0,0,0,0,0,0,0,0,0,0,0,57.08,0,0,0,0,0,0,0,0,0,0,0,0,0,0,0,0,0,0,0,0,0,0,0,0,0,0,0,0,0,0,0,0,0,0,0,0,0,0,0,0
